Repository: jcordonc/Proyecto2-model-PD

ProyectoFinal_DataScienceAtWork
==============================

Proyecto final para predecir la calidad del clinker con base a sus variables de operación y la concentración de sus compuestos químicos.

Project Organization
------------

    ├── LICENSE
    ├── Makefile           <- Makefile with commands like `make data` or `make train`
    ├── README.md          <- The top-level README for developers using this project.
    ├── data
    │   ├── external       <- Data from third party sources.
    │   ├── interim        <- Intermediate data that has been transformed.
    │   ├── processed      <- The final, canonical data sets for modeling.

File: data/processed/features_for_model.csv (part 26 of 98)
,id_eq,FCAO,SiO2,Al2O3,Fe2O3,CaO,MgO,SO3,K2O,Na2O,C3S,C2S,C3A,C4AF,A/S," ""CaO""  [CurrentProduct.Dry basis]"," ""SiO2""  [CurrentProduct.Dry basis]"," ""Al2O3""  [CurrentProduct.Dry basis]"," ""Fe2O3""  [CurrentProduct.Dry basis]"," ""MgO""  [CurrentProduct.Dry basis]"," ""CaO""  [Rolling.Analysis1.Dry basis]"," ""SiO2""  [Rolling.Analysis1.Dry basis]"," ""Al2O3""  [Rolling.Analysis1.Dry basis]"," ""Fe2O3""  [Rolling.Analysis1.Dry basis]"," ""MgO""  [Rolling.Analysis1.Dry basis]"
8147,2,1.494696,20.65645,5.159791,2.416104,64.96903,3.172459,1.616101,0.7521505,0.4164828,63.29648905600004,6.88102376776321,9.585398182,7.3522044719999995,0.7286210740521203,41.34234,14.43145,3.5255,1.57883,2.79432,0.9147298559901185,1.022325890531372,0.2493031827036045,0.17851919312228975,0.3684848698247512
8153,1,1.944412,20.49562,5.254403,2.447508,66.10302,3.018813,1.659708,0.734295,0.4090891,66.62396537399998,2.528525153585612,9.782984414,7.447766844,0.6945732732019267,41.34234,14.43145,3.5255,1.57883,2.79432,0.9147298559901185,1.022325890531372,0.2493031827036045,0.17851919312228975,0.3684848698247512
8154,2,1.498246,20.72846,5.291342,2.446152,65.87401,3.058444,1.610963,0.6963483,0.4128539,65.49220632799998,5.420124701246422,9.883167116000001,7.443640536000001,0.6985582913705959,41.34234,14.43145,3.5255,1.57883,2.79432,0.9147298559901185,1.022325890531372,0.2493031827036045,0.17851919312228975,0.3684848698247512
8155,0,1.780367,20.7799,4.94018,2.404569,66.17978,2.927877,1.32978,0.6876404,0.3845308,67.61610741299998,3.098892795272043,9.022946252,7.317103467,0.813213198073346,41.34234,14.43145,3.5255,1.57883,2.79432,0.9147298559901185,1.022325890531372,0.2493031827036045,0.17851919312228975,0.3684848698247512
8157,2,1.450833,20.80018,5.229583,2.436994,65.6257,3.039902,1.55448,0.7357841,0.4109161,64.55727554299995,6.476670748321645,9.735001101999998,7.415772742,0.7439230846477268,41.34234,14.43145,3.5255,1.57883,2.79432,0.9147298559901185,1.022325890531372,0.2493031827036045,0.17851919312228975,0.3684848698247512
8158,0,1.841342,20.76428,4.936,2.377652,66.13876,2.919187,1.438766,0.739883,0.3937536,67.38617031800003,3.040310672400011,9.057412816,7.235195036,0.7907865635306858,41.34234,14.43145,3.5255,1.57883,2.79432,0.9147298559901185,1.022325890531372,0.2493031827036045,0.17851919312228975,0.3684848698247512
8159,1,1.741351,20.46031,5.296005,2.477535,65.78375,3.034321,1.782575,0.7586598,0.4135963,66.096813689,3.44860792285602,9.84242403,7.539139005000001,0.6615937955232779,41.34234,14.43145,3.5255,1.57883,2.79432,0.9147298559901185,1.022325890531372,0.2493031827036045,0.17851919312228975,0.3684848698247512
8160,2,1.810365,20.68403,5.227646,2.431438,66.01302,3.045835,1.5355,0.7279313,0.4126034,65.57409833699997,4.272396422531237,9.739268804,7.398865834,0.7501839686557914,41.34234,14.43145,3.5255,1.57883,2.79432,0.9147298559901185,1.022325890531372,0.2493031827036045,0.17851919312228975,0.3684848698247512
8161,0,1.770657,20.6639,4.955994,2.390835,66.21155,2.92672,1.638022,0.7582825,0.404034,68.57997366099998,2.0690010846847997,9.088091279999999,7.275310905,0.7122498977785557,41.34234,14.43145,3.5255,1.57883,2.79432,0.9147298559901185,1.022325890531372,0.2493031827036045,0.17851919312228975,0.3684848698247512
8163,2,1.932443,20.71269,5.090191,2.381076,66.18942,3.003026,1.528761,0.732573,0.4106964,66.57286754899998,3.2261717855312213,9.460225558,7.245614268000001,0.7544653622694462,41.34234,14.43145,3.5255,1.57883,2.79432,0.9147298559901185,1.022325890531372,0.2493031827036045,0.17851919312228975,0.3684848698247512
8164,0,1.749678,20.58969,4.946493,2.375241,65.99763,2.907007,1.781597,0.7659501,0.4110211,68.44463398799998,2.0227711799856394,9.089298678000002,7.227858363,0.663574440226116,41.34234,14.43145,3.5255,1.57883,2.79432,0.9147298559901185,1.022325890531372,0.2493031827036045,0.17851919312228975,0.3684848698247512
8165,1,1.685448,20.66169,5.259251,2.463293,65.83845,3.002789,1.710806,0.7396366,0.4108582,65.283869934,4.810936343275259,9.769123393999998,7.495800599000001,0.6778194432039836,41.34234,14.43145,3.5255,1.57883,2.79432,0.9147298559901185,1.022325890531372,0.2493031827036045,0.17851919312228975,0.3684848698247512
8166,2,2.0,20.74064,5.132314,2.388407,66.2531,3.003103,1.508626,0.7333957,0.4109478,66.05119863800002,3.4923729437328035,9.559447456000001,7.267922501,0.7652140285252547,41.34234,14.43145,3.5255,1.57883,2.79432,0.9147298559901185,1.022325890531372,0.2493031827036045,0.17851919312228975,0.3684848698247512
8167,0,1.780663,20.76543,4.987495,2.404928,66.17974,2.950666,1.512643,0.699999,0.3995318,67.40633601699993,3.2147497823440503,9.147723574,7.318195904,0.7346536710995526,41.34234,14.43145,3.5255,1.57883,2.79432,0.9147298559901185,1.022325890531372,0.2493031827036045,0.17851919312228975,0.3684848698247512
8168,0,1.484854,20.90997,4.955729,2.410066,65.85146,2.90913,1.553267,0.7380983,0.4067671,66.381699224,5.310609437364846,9.054850177999999,7.333830838000001,0.742325395537918,41.34234,14.43145,3.5255,1.57883,2.79432,0.9147298559901185,1.022325890531372,0.2493031827036045,0.17851919312228975,0.3684848698247512
8169,1,1.417556,20.69647,5.302422,2.497287,65.14601,2.986455,1.846174,0.786755,0.4175366,62.95257282800002,7.4921209777024345,9.826008695999999,7.599244341,0.6545079860457692,41.34234,14.43145,3.5255,1.57883,2.79432,0.9147298559901185,1.022325890531372,0.2493031827036045,0.17851919312228975,0.3684848698247512
8170,2,1.896534,20.81898,5.034626,2.368618,66.33628,3.000067,1.492559,0.7218457,0.4116872,66.90021675799997,3.3942353428832206,9.334057244,7.207704574000001,0.7675047058642421,41.34234,14.43145,3.5255,1.57883,2.79432,0.9147298559901185,1.022325890531372,0.2493031827036045,0.17851919312228975,0.3684848698247512
8171,0,1.688676,20.76462,4.930063,2.394288,66.1291,2.927735,1.526167,0.7237125,0.3971583,67.98185902999994,3.060759967025639,9.013531654,7.285818384000001,0.7393606692423167,41.34234,14.43145,3.5255,1.57883,2.79432,0.9147298559901185,1.022325890531372,0.2493031827036045,0.17851919312228975,0.3684848698247512
8172,1,1.454674,20.68661,5.245741,2.472215,65.80418,3.031834,1.618707,0.731442,0.3962614,65.97244743799995,5.071663545955239,9.71822587,7.522950245,0.7004410693505981,41.34234,14.43145,3.5255,1.57883,2.79432,0.9147298559901185,1.022325890531372,0.2493031827036045,0.17851919312228975,0.3684848698247512
8173,2,1.578937,20.77138,4.890833,2.332676,65.94681,2.940822,1.419855,0.686692,0.3888015,67.98678020900002,3.4134546402016284,9.013819658,7.0983330680000005,0.7649359112324603,41.34234,14.43145,3.5255,1.57883,2.79432,0.9147298559901185,1.022325890531372,0.2493031827036045,0.17851919312228975,0.3684848698247512
8174,1,1.510698,20.69348,5.259675,2.529677,65.87689,3.073918,1.384104,0.673337,0.3810682,65.81238487199997,5.040052233448023,9.657925266,7.697807111,0.7692728791935095,41.34234,14.43145,3.5255,1.57883,2.79432,0.9147298559901185,1.022325890531372,0.2493031827036045,0.17851919312228975,0.3684848698247512
8176,0,1.650267,20.84547,4.933231,2.390612,66.20114,2.93066,1.50562,0.7246042,0.4018141,67.80101096499997,3.5469489738832394,9.028146646,7.274632316,0.7539447084812422,41.34234,14.43145,3.5255,1.57883,2.79432,0.9147298559901185,1.022325890531372,0.2493031827036045,0.17851919312228975,0.3684848698247512
8178,2,1.514062,20.63621,5.248978,2.46696,65.79352,3.235027,1.421462,0.6989154,0.3957278,66.05609051400006,4.681676216809592,9.73569538,7.50695928,0.7776768799660553,41.34234,14.43145,3.5255,1.57883,2.79432,0.9147298559901185,1.022325890531372,0.2493031827036045,0.17851919312228975,0.3684848698247512
8179,0,1.817094,20.70763,4.940305,2.391484,66.36523,2.955966,1.418368,0.708307,0.3999914,68.78868254599998,1.8943094434720749,9.045417322000002,7.277285812000001,0.7888872306545108,41.34234,14.43145,3.5255,1.57883,2.79432,0.9147298559901185,1.022325890531372,0.2493031827036045,0.17851919312228975,0.3684848698247512
8181,2,1.290182,20.85884,5.161472,2.406606,65.78465,3.027973,1.557599,0.7388972,0.4057954,65.91357975199999,6.115038383774433,9.605923447999999,7.323302058,0.739892391169357,41.32812,14.43339,3.53417,1.59335,2.79702,0.8586292413411316,0.9080224708486806,0.23954967554850415,0.13471194468250539,0.3410213845189604
8182,0,1.838828,20.60566,4.950358,2.396267,66.54948,2.964912,1.448555,0.7096139,0.3975959,70.15088143799996,0.5075699657456028,9.063964935999998,7.291840481,0.7710813128574274,41.32812,14.43339,3.53417,1.59335,2.79702,0.8586292413411316,0.9080224708486806,0.23954967554850415,0.13471194468250539,0.3410213845189604
8184,2,1.83341,20.65341,5.171329,2.437112,66.12717,3.029068,1.468789,0.7142623,0.3939852,66.54792257800001,3.3791809376128157,9.580428346000001,7.416131816,0.7599803705710203,41.32812,14.43339,3.53417,1.59335,2.79702,0.8586292413411316,0.9080224708486806,0.23954967554850415,0.13471194468250539,0.3410213845189604
8185,0,1.677902,20.7784,4.947787,2.401177,66.32083,2.965751,1.444366,0.7109809,0.3915532,68.57260371199999,2.6876981426224233,9.048844066,7.306781611000001,0.7687248683113874,41.32812,14.43339,3.53417,1.59335,2.79702,0.8586292413411316,0.9080224708486806,0.23954967554850415,0.13471194468250539,0.3410213845189604
8186,1,1.451726,20.5129,5.142061,2.517021,65.23306,3.031973,1.995761,0.8159575,0.4128512,65.612064886,4.854563359939213,9.367662117999998,7.659294903000001,0.6148747974833002,41.32812,14.43339,3.53417,1.59335,2.79702,0.8586292413411316,0.9080224708486806,0.23954967554850415,0.13471194468250539,0.3410213845189604
8187,2,1.749632,20.57464,5.125286,2.401977,65.83474,3.004174,1.681869,0.7846965,0.4072245,66.65671220999998,3.328572292779242,9.517862816,7.309216011,0.7094950773529768,41.32812,14.43339,3.53417,1.59335,2.79702,0.8586292413411316,0.9080224708486806,0.23954967554850415,0.13471194468250539,0.3410213845189604
8188,0,2.045002,20.53657,4.961406,2.391698,66.41726,2.986359,1.440594,0.7036114,0.3879459,69.23067666999998,0.37049757606721556,9.100972884,7.277937014,0.7631529546872103,41.32812,14.43339,3.53417,1.59335,2.79702,0.8586292413411316,0.9080224708486806,0.23954967554850415,0.13471194468250539,0.3410213845189604
8189,0,1.976198,20.55033,4.922899,2.394331,66.48863,2.977425,1.4527,0.7042575,0.3932702,69.95167386000001,0.07733547370080629,8.994474298,7.285949233000001,0.7619009461425083,41.32812,14.43339,3.53417,1.59335,2.79702,0.8586292413411316,0.9080224708486806,0.23954967554850415,0.13471194468250539,0.3410213845189604
8190,1,1.355263,20.62912,5.153014,2.524568,65.4548,3.03136,1.677738,0.7281505,0.3952629,65.93982283500007,5.236759041804788,9.383918043999998,7.682260424,0.6733585329489942,41.32812,14.43339,3.53417,1.59335,2.79702,0.8586292413411316,0.9080224708486806,0.23954967554850415,0.13471194468250539,0.3410213845189604
8191,2,1.682221,20.34935,5.207125,2.44892,65.8824,3.054977,1.963923,0.7036693,0.395858,68.220447359,1.7100141949199994,9.655308609999999,7.452063560000001,0.5650180814068242,41.32812,14.43339,3.53417,1.59335,2.79702,0.8586292413411316,0.9080224708486806,0.23954967554850415,0.13471194468250539,0.3410213845189604
8192,1,1.368192,20.49427,5.195838,2.54135,65.49118,3.029797,1.512336,0.6998692,0.3881734,66.748461964,4.2003996742176,9.4690065,7.733328050000001,0.7250387909353041,41.32812,14.43339,3.53417,1.59335,2.79702,0.8586292413411316,0.9080224708486806,0.23954967554850415,0.13471194468250539,0.3410213845189604
8193,2,1.580115,20.76566,5.105912,2.423561,65.85558,3.015845,1.602422,0.7335392,0.4084871,66.07919296899993,4.832521384750429,9.430001588,7.374896123,0.7185178497819688,41.32812,14.43339,3.53417,1.59335,2.79702,0.8586292413411316,0.9080224708486806,0.23954967554850415,0.13471194468250539,0.3410213845189604
8194,0,1.775054,20.71035,4.926727,2.398961,66.45241,2.977564,1.388877,0.6841369,0.3858449,69.37459006,1.5892107222064098,8.996784538,7.300038323,0.777684818244913,41.32812,14.43339,3.53417,1.59335,2.79702,0.8586292413411316,0.9080224708486806,0.23954967554850415,0.13471194468250539,0.3410213845189604
8195,1,1.327097,20.73977,5.134386,2.510789,65.41559,3.023639,1.774449,0.7537932,0.4158199,65.198769585,6.199545523763241,9.357867912,7.640330927,0.6639063360576649,41.32812,14.43339,3.53417,1.59335,2.79702,0.8586292413411316,0.9080224708486806,0.23954967554850415,0.13471194468250539,0.3410213845189604
8196,2,1.699715,20.85013,5.193754,2.441736,66.13406,3.073923,1.375311,0.6752771,0.3991862,65.46790864300004,5.16853874724481,9.632030788,7.430202648000001,0.7923901449457995,41.32812,14.43339,3.53417,1.59335,2.79702,0.8586292413411316,0.9080224708486806,0.23954967554850415,0.13471194468250539,0.3410213845189604
8197,0,1.885883,20.49176,4.908638,2.367636,66.28621,2.946804,1.642235,0.7615405,0.3990846,70.07440565299996,0.09419845121763615,9.001850588,7.204716348000001,0.7082222979268052,41.32812,14.43339,3.53417,1.59335,2.79702,0.8586292413411316,0.9080224708486806,0.23954967554850415,0.13471194468250539,0.3410213845189604
8198,1,1.2837,20.87681,5.085582,2.465094,65.68249,3.012851,1.644488,0.7386602,0.4079638,65.813693794,6.261819615166395,9.305853251999999,7.5012810420000005,0.7023778111784401,41.32812,14.43339,3.53417,1.59335,2.79702,0.8586292413411316,0.9080224708486806,0.23954967554850415,0.13471194468250539,0.3410213845189604
8199,2,1.596689,20.66043,5.235877,2.464571,65.90931,3.070444,1.558233,0.7297874,0.4095443,66.09845387500002,4.465395101646422,9.705019918000001,7.499689553,0.7377201725537735,41.32812,14.43339,3.53417,1.59335,2.79702,0.8586292413411316,0.9080224708486806,0.23954967554850415,0.13471194468250539,0.3410213845189604
8200,0,1.707396,20.67162,4.946699,2.402694,66.40393,2.971102,1.473701,0.6805562,0.3884026,69.60750161200002,1.5102520430367932,9.043394102,7.311397842,0.7330940340806833,41.32812,14.43339,3.53417,1.59335,2.79702,0.8586292413411316,0.9080224708486806,0.23954967554850415,0.13471194468250539,0.3410213845189604
8201,1,1.294066,20.90297,5.096724,2.472086,65.81034,3.031754,1.62199,0.7281681,0.4053749,66.00830464199998,6.158170241996842,9.323549088,7.522557698,0.7045554652073488,41.32812,14.43339,3.53417,1.59335,2.79702,0.8586292413411316,0.9080224708486806,0.23954967554850415,0.13471194468250539,0.3410213845189604
8202,2,1.741268,20.66353,5.117478,2.409379,66.0209,3.039158,1.652246,0.7634792,0.4143739,66.81492469799994,3.4897516241456685,9.484647432000001,7.3317402970000005,0.7168699648326543,41.32812,14.43339,3.53417,1.59335,2.79702,0.8586292413411316,0.9080224708486806,0.23954967554850415,0.13471194468250539,0.3410213845189604
8203,0,1.70212,20.81994,4.815403,2.359362,66.26082,2.92482,1.523161,0.7275225,0.3930785,68.863158686,2.5132212392336015,8.768777446,7.179538566000001,0.7394925090798096,41.32812,14.43339,3.53417,1.59335,2.79702,0.8586292413411316,0.9080224708486806,0.23954967554850415,0.13471194468250539,0.3410213845189604
8204,1,1.286838,20.65564,5.220106,2.490735,65.24279,3.036942,1.759366,0.7648237,0.4059243,64.75139343399998,6.419487309139207,9.61895728,7.579306605,0.6676763547531458,41.32812,14.43339,3.53417,1.59335,2.79702,0.8586292413411316,0.9080224708486806,0.23954967554850415,0.13471194468250539,0.3410213845189604
8205,2,2.434296,20.49259,5.08775,2.392254,65.9864,3.016608,1.66613,0.7694045,0.4065848,65.37650366399997,1.9564099364480114,9.434843732000001,7.279628922,0.7078906740846325,41.32812,14.43339,3.53417,1.59335,2.79702,0.8586292413411316,0.9080224708486806,0.23954967554850415,0.13471194468250539,0.3410213845189604
8206,0,1.781631,20.71646,4.927033,2.400803,66.2431,2.929723,1.575309,0.7491789,0.4034531,68.44458831499996,2.288122373529653,8.994478774,7.305643529,0.7352104945703208,41.32812,14.43339,3.53417,1.59335,2.79702,0.8586292413411316,0.9080224708486806,0.23954967554850415,0.13471194468250539,0.3410213845189604
8207,2,1.71,20.81412,5.073424,2.40716,66.43134,3.087151,1.419461,0.6842691,0.3872273,67.76776190800005,3.298701868844816,9.37165888,7.324987880000001,0.7622645566756125,41.32812,14.43339,3.53417,1.59335,2.79702,0.8586292413411316,0.9080224708486806,0.23954967554850415,0.13471194468250539,0.3410213845189604
8208,1,1.338157,20.65676,5.223645,2.49907,65.53338,3.065537,1.747545,0.7603337,0.4080169,65.68125962300003,5.563598312952017,9.61423281,7.60467001,0.671551193241454,41.32812,14.43339,3.53417,1.59335,2.79702,0.8586292413411316,0.9080224708486806,0.23954967554850415,0.13471194468250539,0.3410213845189604
8209,2,1.489855,20.66578,5.144217,2.432965,65.90483,3.051376,1.529572,0.7385555,0.3999468,67.13544546899992,4.026531656974441,9.515598270000002,7.403512495,0.7483258450319435,41.32812,14.43339,3.53417,1.59335,2.79702,0.8586292413411316,0.9080224708486806,0.23954967554850415,0.13471194468250539,0.3410213845189604
8210,0,1.84586,20.71314,4.970224,2.406569,66.24149,2.948921,1.446339,0.707132,0.389268,67.90338722799996,2.4896283437728,9.099178851999998,7.323189467000001,0.7633727351662971,41.32812,14.43339,3.53417,1.59335,2.79702,0.8586292413411316,0.9080224708486806,0.23954967554850415,0.13471194468250539,0.3410213845189604
8211,1,1.414006,20.65868,5.232774,2.504226,65.18295,3.01534,1.782925,0.774569,0.4065459,63.862584112000015,6.708167161572817,9.629700708,7.6203597180000004,0.6639555866978014,41.32812,14.43339,3.53417,1.59335,2.79702,0.8586292413411316,0.9080224708486806,0.23954967554850415,0.13471194468250539,0.3410213845189604
8212,2,1.614904,20.84787,5.141125,2.42104,66.2825,3.049795,1.472859,0.709552,0.4006435,66.81780636599999,4.404164839320039,9.527581569999999,7.36722472,0.7609916478032867,41.32812,14.43339,3.53417,1.59335,2.79702,0.8586292413411316,0.9080224708486806,0.23954967554850415,0.13471194468250539,0.3410213845189604
8213,0,1.885124,20.7738,4.88126,2.376172,66.24797,2.93012,1.471125,0.7121362,0.3909366,67.95003542599999,2.507763042728037,8.914855976000002,7.230691396,0.754869697872562,41.32812,14.43339,3.53417,1.59335,2.79702,0.8586292413411316,0.9080224708486806,0.23954967554850415,0.13471194468250539,0.3410213845189604
8214,1,1.416588,20.63496,5.10738,2.477441,65.53768,3.005298,1.907778,0.7794641,0.4085095,66.35715006199996,4.750331627576045,9.342726828,7.538852963,0.624015338464813,41.32812,14.43339,3.53417,1.59335,2.79702,0.8586292413411316,0.9080224708486806,0.23954967554850415,0.13471194468250539,0.3410213845189604
8215,2,1.589911,20.65154,5.174317,2.439003,65.71381,3.056746,1.605985,0.7588018,0.4031963,65.84785293299996,4.649777161038472,9.585146974,7.421886129000001,0.7260603656198703,41.32812,14.43339,3.53417,1.59335,2.79702,0.8586292413411316,0.9080224708486806,0.23954967554850415,0.13471194468250539,0.3410213845189604
8216,0,1.660918,20.7943,4.927562,2.417897,66.06804,2.937531,1.510587,0.7223185,0.3981813,67.60375943599999,3.5163401866384305,8.966957575999999,7.357660571,0.7470747937833541,41.32812,14.43339,3.53417,1.59335,2.79702,0.8586292413411316,0.9080224708486806,0.23954967554850415,0.13471194468250539,0.3410213845189604
8217,1,1.599967,20.72671,5.078244,2.514685,66.51927,3.077478,1.360429,0.6051015,0.3744692,69.05184377099995,2.4173152537568257,9.20249958,7.652186455000001,0.7337141920057048,41.32812,14.43339,3.53417,1.59335,2.79702,0.8586292413411316,0.9080224708486806,0.23954967554850415,0.13471194468250539,0.3410213845189604
8218,0,1.723755,20.81451,4.880301,2.407474,66.19919,2.946989,1.399536,0.6842468,0.3921158,68.06066994700001,3.0366063354112356,8.859351642,7.325943382000001,0.7776102744733981,41.32812,14.43339,3.53417,1.59335,2.79702,0.8586292413411316,0.9080224708486806,0.23954967554850415,0.13471194468250539,0.3410213845189604
8219,2,1.566349,20.66031,5.277457,2.483404,65.92026,3.096835,1.52476,0.7141325,0.4087524,65.961191835,4.661780611838424,9.783341482,7.556998372000001,0.7445071959117731,41.32812,14.43339,3.53417,1.59335,2.79702,0.8586292413411316,0.9080224708486806,0.23954967554850415,0.13471194468250539,0.3410213845189604
8220,1,1.54,20.7,5.1,2.41,65.69,2.98,1.96,0.79,0.42,66.12654999999997,7.8026029840000035,9.437279999999998,7.333630000000001,0.6195285252055523,41.32812,14.43339,3.53417,1.59335,2.79702,0.8586292413411316,0.9080224708486806,0.23954967554850415,0.13471194468250539,0.3410213845189604
8221,2,1.467126,20.73491,5.207495,2.445406,65.81213,3.063808,1.57209,0.7480962,0.4044178,65.88231329400003,5.239894729984037,9.662234797999997,7.441370458000001,0.7369215734316199,41.32812,14.43339,3.53417,1.59335,2.79702,0.8586292413411316,0.9080224708486806,0.23954967554850415,0.13471194468250539,0.3410213845189604
8222,0,1.688298,20.94643,4.909273,2.424729,66.36391,2.944755,1.312085,0.6626801,0.3893281,67.65368996800004,3.8307408767855975,8.906931982,7.378450347000001,0.8127079438751793,41.32812,14.43339,3.53417,1.59335,2.79702,0.8586292413411316,0.9080224708486806,0.23954967554850415,0.13471194468250539,0.3410213845189604
8223,1,1.254695,20.76131,5.15975,2.533501,65.34164,3.026556,1.662378,0.723414,0.3992012,64.82589016499999,6.764959238296029,9.386653807999998,7.709443543,0.680212209222179,41.32812,14.43339,3.53417,1.59335,2.79702,0.8586292413411316,0.9080224708486806,0.23954967554850415,0.13471194468250539,0.3410213845189604
8224,2,1.385926,20.6746,5.230552,2.457548,65.5034,3.037917,1.592255,0.7697377,0.4019981,65.24213467799999,5.799315094774457,9.702791584,7.478318564,0.7371954496610584,41.32812,14.43339,3.53417,1.59335,2.79702,0.8586292413411316,0.9080224708486806,0.23954967554850415,0.13471194468250539,0.3410213845189604
8225,0,1.418847,20.83984,4.928503,2.430486,65.71108,2.929853,1.634703,0.7344918,0.4044837,66.765618409,5.022636310737653,8.948150637999998,7.3959688980000005,0.7016649849350141,41.32812,14.43339,3.53417,1.59335,2.79702,0.8586292413411316,0.9080224708486806,0.23954967554850415,0.13471194468250539,0.3410213845189604
8226,1,1.289743,20.85579,5.054128,2.495127,65.56424,2.982325,1.652442,0.7252613,0.3970304,65.63580977299998,6.317191946225641,9.171684316,7.592671461000001,0.6835586059281045,41.32812,14.43339,3.53417,1.59335,2.79702,0.8586292413411316,0.9080224708486806,0.23954967554850415,0.13471194468250539,0.3410213845189604
8227,2,1.329442,20.86529,5.207613,2.487852,65.92426,3.110003,1.379067,0.6400037,0.3876255,65.84692758399996,6.063239093489635,9.590728866,7.570533636000001,0.7576469710926815,41.32812,14.43339,3.53417,1.59335,2.79702,0.8586292413411316,0.9080224708486806,0.23954967554850415,0.13471194468250539,0.3410213845189604
8228,0,1.491146,20.96967,4.921714,2.433215,66.035,2.935095,1.524322,0.7172126,0.4029361,66.84496553199997,5.112957480788815,8.925542319999998,7.404273245000001,0.7415173765875953,41.32812,14.43339,3.53417,1.59335,2.79702,0.8586292413411316,0.9080224708486806,0.23954967554850415,0.13471194468250539,0.3410213845189604
8229,1,1.253043,20.84802,5.05506,2.4806,65.66417,2.990922,1.596851,0.70953,0.3906869,66.26559493699997,5.932517088584042,9.1987338,7.5484658,0.6938452292550741,41.32812,14.43339,3.53417,1.59335,2.79702,0.8586292413411316,0.9080224708486806,0.23954967554850415,0.13471194468250539,0.3410213845189604
8230,2,1.29878,20.88095,5.323122,2.530719,65.67553,3.123046,1.346052,0.6688643,0.3908148,64.00286748400003,7.593463234438424,9.824296751999999,7.700977917,0.7975348456495588,41.32812,14.43339,3.53417,1.59335,2.79702,0.8586292413411316,0.9080224708486806,0.23954967554850415,0.13471194468250539,0.3410213845189604
8231,0,1.565261,20.97238,4.941702,2.424022,65.99842,2.950972,1.404399,0.6930741,0.3938331,66.25259679299995,5.339990826214432,8.994065076000002,7.376298946,0.7818447889864805,41.32812,14.43339,3.53417,1.59335,2.79702,0.8586292413411316,0.9080224708486806,0.23954967554850415,0.13471194468250539,0.3410213845189604
8232,1,1.322664,20.66014,5.294714,2.525246,65.00382,3.022564,1.903054,0.7985122,0.4127643,63.04793164400003,7.607452919372776,9.758275867999998,7.684323578000001,0.6369677097118753,41.32812,14.43339,3.53417,1.59335,2.79702,0.8586292413411316,0.9080224708486806,0.23954967554850415,0.13471194468250539,0.3410213845189604
8233,2,1.304776,20.81481,5.334663,2.500182,65.67901,3.140601,1.517375,0.7364199,0.4095749,64.46142431999998,7.039489887609598,9.906549005999999,7.608053826000001,0.7613306416416613,41.32812,14.43339,3.53417,1.59335,2.79702,0.8586292413411316,0.9080224708486806,0.23954967554850415,0.13471194468250539,0.3410213845189604
8234,0,1.733359,20.85029,4.925362,2.410125,66.10531,2.952785,1.423108,0.697427,0.3961235,67.06094785499997,3.863882497926433,8.9742778,7.334010375,0.7762460687391363,41.32812,14.43339,3.53417,1.59335,2.79702,0.8586292413411316,0.9080224708486806,0.23954967554850415,0.13471194468250539,0.3410213845189604
8235,1,1.384312,20.73486,5.093049,2.468089,65.78635,3.013123,1.735093,0.7568889,0.4082261,66.85129024600002,4.763090410388855,9.320573261999998,7.510394827000001,0.6748365193082771,41.32812,14.43339,3.53417,1.59335,2.79702,0.8586292413411316,0.9080224708486806,0.23954967554850415,0.13471194468250539,0.3410213845189604
8236,2,1.286192,20.89879,5.311716,2.479583,65.87411,3.101706,1.396273,0.7118377,0.4029056,64.8766984,7.024052263699204,9.880592963999998,7.545371069,0.8062159138630648,41.32812,14.43339,3.53417,1.59335,2.79702,0.8586292413411316,0.9080224708486806,0.23954967554850415,0.13471194468250539,0.3410213845189604
8237,0,1.548597,20.87273,4.905397,2.410874,66.22141,2.951158,1.435735,0.66934,0.3868395,68.24826685699999,3.599938630166406,8.920103242,7.336289582000001,0.7444262386619196,41.32812,14.43339,3.53417,1.59335,2.79702,0.8586292413411316,0.9080224708486806,0.23954967554850415,0.13471194468250539,0.3410213845189604
8238,1,1.375059,20.80508,5.186049,2.486516,65.90018,3.030968,1.587535,0.7127243,0.397885,66.16756452900005,5.508631296980823,9.535844778,7.566468188,0.7054797987700588,41.32812,14.43339,3.53417,1.59335,2.79702,0.8586292413411316,0.9080224708486806,0.23954967554850415,0.13471194468250539,0.3410213845189604
8239,2,1.531944,20.86446,5.125062,2.419802,65.94232,3.050188,1.496395,0.7358791,0.3981119,65.75426132,5.5088503847264505,9.487109315999998,7.363457486,0.7618127962870309,41.32812,14.43339,3.53417,1.59335,2.79702,0.8586292413411316,0.9080224708486806,0.23954967554850415,0.13471194468250539,0.3410213845189604
8240,0,1.55473,20.89272,4.897752,2.414153,65.88646,2.920915,1.614526,0.7511261,0.4158554,66.75446410399994,4.7653393180304136,8.894295923999998,7.346267579000001,0.7282904507096044,41.32812,14.43339,3.53417,1.59335,2.79702,0.8586292413411316,0.9080224708486806,0.23954967554850415,0.13471194468250539,0.3410213845189604
8241,1,1.500529,20.87722,5.0026,2.403629,66.03065,2.969616,1.681007,0.7366745,0.3982084,66.99059432099997,4.7092242555680315,9.189949732,7.314243047000001,0.6786255569424615,41.32812,14.43339,3.53417,1.59335,2.79702,0.8586292413411316,0.9080224708486806,0.23954967554850415,0.13471194468250539,0.3410213845189604
8243,0,1.526204,20.93833,4.877588,2.412939,65.90627,2.910663,1.547247,0.7290785,0.4100428,66.74180173199998,4.99326366008961,8.842915412,7.342573377000001,0.7429840382928515,41.32812,14.43339,3.53417,1.59335,2.79702,0.8586292413411316,0.9080224708486806,0.23954967554850415,0.13471194468250539,0.3410213845189604
8244,1,1.750646,20.55636,5.245535,2.482924,65.5648,2.976261,1.744215,0.7697513,0.4084656,64.76899948399999,4.69713985460001,9.699560342,7.555537732,0.6777604116800259,41.32812,14.43339,3.53417,1.59335,2.79702,0.8586292413411316,0.9080224708486806,0.23954967554850415,0.13471194468250539,0.3410213845189604
8245,0,1.727887,20.92571,4.86345,2.395152,66.12235,2.912057,1.5461,0.732527,0.4003499,67.01673841299997,4.130268641624035,8.835545316000001,7.2884475360000005,0.7373441240356934,41.32812,14.43339,3.53417,1.59335,2.79702,0.8586292413411316,0.9080224708486806,0.23954967554850415,0.13471194468250539,0.3410213845189604
8249,0,1.614441,20.94603,4.872823,2.393334,65.9621,2.911757,1.529047,0.7443498,0.4038631,66.611399255,4.842725032049621,8.863459822,7.282915362,0.7551127394440567,41.32812,14.43339,3.53417,1.59335,2.79702,0.8586292413411316,0.9080224708486806,0.23954967554850415,0.13471194468250539,0.3410213845189604
8253,0,1.599594,20.98547,4.883509,2.399828,65.98695,2.918552,1.521752,0.7292601,0.4064958,66.392186774,5.16677095586882,8.880789874,7.302676604,0.7525257750897916,41.32812,14.43339,3.53417,1.59335,2.79702,0.8586292413411316,0.9080224708486806,0.23954967554850415,0.13471194468250539,0.3410213845189604
8254,1,1.59572,20.47498,5.215134,2.517847,66.06034,3.032829,1.794042,0.6570441,0.3811522,68.189828598,2.3589528169808247,9.559907975999998,7.661808421000001,0.5858256152351434,41.32812,14.43339,3.53417,1.59335,2.79702,0.8586292413411316,0.9080224708486806,0.23954967554850415,0.13471194468250539,0.3410213845189604
8256,0,1.73468,20.93335,4.871572,2.386096,65.91077,2.905191,1.487956,0.7205604,0.3924837,66.02806441400001,4.87716578028644,8.872391367999999,7.260890128000001,0.752490983780557,41.32812,14.43339,3.53417,1.59335,2.79702,0.8586292413411316,0.9080224708486806,0.23954967554850415,0.13471194468250539,0.3410213845189604
8257,1,1.383622,20.8911,5.135678,2.527061,65.95374,3.01189,1.287028,0.629436,0.3775454,65.97740834399995,5.872406099313622,9.333759488000002,7.689846622999999,0.794734510519326,41.32812,14.43339,3.53417,1.59335,2.79702,0.8586292413411316,0.9080224708486806,0.23954967554850415,0.13471194468250539,0.3410213845189604
8259,0,1.507284,21.06054,4.850983,2.403203,66.19357,2.907955,1.36419,0.6793172,0.3845705,67.25228222199996,5.016639641041635,8.788885474,7.312946729,0.7875459414541525,41.32812,14.43339,3.53417,1.59335,2.79702,0.8586292413411316,0.9080224708486806,0.23954967554850415,0.13471194468250539,0.3410213845189604
8261,1,1.498429,20.70069,5.064054,2.494466,65.42336,2.971511,1.673811,0.7432538,0.3951022,65.32574894899997,5.465521535244825,9.199106628,7.590660038,0.6824938513694171,41.32812,14.43339,3.53417,1.59335,2.79702,0.8586292413411316,0.9080224708486806,0.23954967554850415,0.13471194468250539,0.3410213845189604
8263,0,1.556009,20.98126,4.929719,2.43188,65.78522,2.900034,1.461054,0.7138328,0.3939024,65.42410133899995,6.018881151236833,8.949014390000002,7.400210840000001,0.7636804922241527,41.32812,14.43339,3.53417,1.59335,2.79702,0.8586292413411316,0.9080224708486806,0.23954967554850415,0.13471194468250539,0.3410213845189604
8264,1,2.0,20.7061,5.001581,2.42078,65.85535,2.965021,1.473354,0.7343268,0.38478,65.52643329200001,3.7892297407552107,9.158229889999998,7.366433540000001,0.7611540073221027,41.32812,14.43339,3.53417,1.59335,2.79702,0.8586292413411316,0.9080224708486806,0.23954967554850415,0.13471194468250539,0.3410213845189604
8266,0,1.70142,20.93414,4.909522,2.402098,65.92643,2.906873,1.473259,0.722347,0.390654,65.94338277400001,5.045461400926406,8.945883484,7.309584214000001,0.7594272844589266,41.32812,14.43339,3.53417,1.59335,2.79702,0.8586292413411316,0.9080224708486806,0.23954967554850415,0.13471194468250539,0.3410213845189604
8267,1,1.773885,20.63187,4.971251,2.408141,65.66098,2.935688,1.757165,0.7426369,0.3858956,66.44164589699997,3.58041182761923,9.099240578,7.327973063000001,0.6430592520946707,41.32812,14.43339,3.53417,1.59335,2.79702,0.8586292413411316,0.9080224708486806,0.23954967554850415,0.13471194468250539,0.3410213845189604
8269,0,1.482342,21.05074,4.896842,2.415848,65.99696,2.909291,1.378973,0.6805817,0.391991,66.30173868199996,5.7822340201984375,8.889016484000003,7.351425464,0.7868270856606936,41.32812,14.43339,3.53417,1.59335,2.79702,0.8586292413411316,0.9080224708486806,0.23954967554850415,0.13471194468250539,0.3410213845189604
8270,1,1.587651,20.55525,5.090145,2.44043,65.438,2.945574,1.923422,0.7789661,0.4139083,66.02946176899997,4.243648852184009,9.359676689999997,7.426228490000001,0.62234137809949,41.32812,14.43339,3.53417,1.59335,2.79702,0.8586292413411316,0.9080224708486806,0.23954967554850415,0.13471194468250539,0.3410213845189604
8271,2,1.810969,20.61949,5.158807,2.449764,65.37522,2.991555,1.846148,0.760722,0.3973795,63.901913875000005,5.347001218574434,9.525837862000001,7.454631852,0.6284277970449218,41.32812,14.43339,3.53417,1.59335,2.79702,0.8586292413411316,0.9080224708486806,0.23954967554850415,0.13471194468250539,0.3410213845189604
8272,0,1.442409,21.00305,4.910037,2.423619,65.9147,2.897046,1.416441,0.6833149,0.3859466,66.39211292499994,5.69996918939848,8.910834701999999,7.375072617,0.7621497885530755,41.32812,14.43339,3.53417,1.59335,2.79702,0.8586292413411316,0.9080224708486806,0.23954967554850415,0.13471194468250539,0.3410213845189604
8273,1,1.452092,21.02182,4.826249,2.357692,66.52721,2.922662,1.494953,0.6717638,0.3762925,69.36073303599998,3.484517702140863,8.800344985999999,7.1744567560000005,0.7072145960560934,41.32812,14.43339,3.53417,1.59335,2.79702,0.8586292413411316,0.9080224708486806,0.23954967554850415,0.13471194468250539,0.3410213845189604
8274,2,1.657891,20.77387,5.067061,2.4345,66.11372,3.092847,1.452826,0.6711298,0.3783568,66.99641706099996,3.9252428729232136,9.308537649999998,7.4081835,0.7291834125029327,41.32812,14.43339,3.53417,1.59335,2.79702,0.8586292413411316,0.9080224708486806,0.23954967554850415,0.13471194468250539,0.3410213845189604
8275,0,1.617346,20.81167,4.908646,2.426675,65.58572,2.889602,1.608012,0.736632,0.3918995,65.80012947599997,5.060615106555225,8.901977800000001,7.384372025,0.7043465006836879,41.32812,14.43339,3.53417,1.59335,2.79702,0.8586292413411316,0.9080224708486806,0.23954967554850415,0.13471194468250539,0.3410213845189604
8276,1,1.410941,20.76828,5.028148,2.443141,65.70476,2.968095,1.748703,0.7366188,0.4056754,66.62841925499995,4.945257442449638,9.190797628,7.434478062999999,0.6578371204564383,41.32812,14.43339,3.53417,1.59335,2.79702,0.8586292413411316,0.9080224708486806,0.23954967554850415,0.13471194468250539,0.3410213845189604
8277,2,1.633821,20.87641,5.054774,2.420386,65.67121,3.049768,1.576612,0.7347575,0.3989177,64.61637090700002,6.088654750468784,9.299857988,7.365234598000001,0.7231062861654775,41.32812,14.43339,3.53417,1.59335,2.79702,0.8586292413411316,0.9080224708486806,0.23954967554850415,0.13471194468250539,0.3410213845189604
8278,0,1.557758,20.83789,4.927943,2.419369,65.8371,2.901364,1.618128,0.7301658,0.3971963,66.74761853799995,4.604006523273611,8.965476601999999,7.362139867000001,0.700765982027608,41.32812,14.43339,3.53417,1.59335,2.79702,0.8586292413411316,0.9080224708486806,0.23954967554850415,0.13471194468250539,0.3410213845189604
8279,1,1.423043,20.85931,5.025937,2.427208,65.72259,2.968555,1.714646,0.7302199,0.3955399,65.99754763099993,5.645002798230422,9.211897114,7.385993944,0.6600999910167931,41.32812,14.43339,3.53417,1.59335,2.79702,0.8586292413411316,0.9080224708486806,0.23954967554850415,0.13471194468250539,0.3410213845189604
8280,2,1.98,20.67484,5.047058,2.414929,65.93827,2.998005,1.615374,0.7564527,0.3996933,65.88584905600005,3.489887316393606,9.288643832,7.348628947,0.717804559338874,41.32812,14.43339,3.53417,1.59335,2.79702,0.8586292413411316,0.9080224708486806,0.23954967554850415,0.13471194468250539,0.3410213845189604
8281,0,1.555053,20.8763,4.905573,2.4121,65.645,2.879113,1.68253,0.7724638,0.4107776,65.84535182299999,5.403105497361622,8.918495250000001,7.340020300000001,0.7057536049302098,41.32812,14.43339,3.53417,1.59335,2.79702,0.8586292413411316,0.9080224708486806,0.23954967554850415,0.13471194468250539,0.3410213845189604
8282,1,1.417379,20.94134,4.955083,2.405308,65.8744,2.951688,1.652501,0.7330422,0.3967975,66.52251045700001,5.5015459161296505,9.061188814000001,7.319352244,0.6873596302339351,41.32812,14.43339,3.53417,1.59335,2.79702,0.8586292413411316,0.9080224708486806,0.23954967554850415,0.13471194468250539,0.3410213845189604
8283,2,1.788409,20.66898,5.026753,2.399355,66.01093,3.017541,1.567023,0.7330162,0.3922197,67.16483068699996,3.096630029345647,9.26118679,7.301237265,0.7210701501841109,41.32812,14.43339,3.53417,1.59335,2.79702,0.8586292413411316,0.9080224708486806,0.23954967554850415,0.13471194468250539,0.3410213845189604
8284,0,1.654786,20.99426,4.851118,2.368133,66.04487,2.89736,1.503796,0.7119269,0.3886674,66.59941504999998,4.866135279273607,8.848581664,7.206228718999999,0.7364041110783633,41.32812,14.43339,3.53417,1.59335,2.79702,0.8586292413411316,0.9080224708486806,0.23954967554850415,0.13471194468250539,0.3410213845189604
8285,1,1.476299,20.78861,5.042343,2.440297,65.68806,2.993922,1.654183,0.7355182,0.3945183,66.04855804700001,5.240265815625612,9.233226425999998,7.425823771000001,0.6861567354627358,41.32812,14.43339,3.53417,1.59335,2.79702,0.8586292413411316,0.9080224708486806,0.23954967554850415,0.13471194468250539,0.3410213845189604
8286,2,1.56751,20.7823,5.050021,2.411138,66.13415,3.017569,1.57944,0.722302,0.4045284,67.53134302200004,3.8234382668191955,9.302910154000001,7.337092933999999,0.7196837077794895,41.32812,14.43339,3.53417,1.59335,2.79702,0.8586292413411316,0.9080224708486806,0.23954967554850415,0.13471194468250539,0.3410213845189604
8287,0,1.707396,20.95106,4.91426,2.400402,65.96102,2.898173,1.537347,0.7287459,0.3978634,65.90187376399999,5.106932171568012,8.961308815999997,7.3044232860000005,0.7373620956283797,41.32812,14.43339,3.53417,1.59335,2.79702,0.8586292413411316,0.9080224708486806,0.23954967554850415,0.13471194468250539,0.3410213845189604
8289,0,1.613795,20.96129,4.902596,2.406051,66.05077,2.900838,1.484858,0.7125962,0.3924296,66.64082836700001,4.866258100867228,8.920841108000001,7.321613193000001,0.749449189927507,41.32812,14.43339,3.53417,1.59335,2.79702,0.8586292413411316,0.9080224708486806,0.23954967554850415,0.13471194468250539,0.3410213845189604
8290,2,1.452092,20.66637,5.197953,2.475833,65.56708,3.16257,1.736861,0.7858232,0.4266635,65.48741470400002,5.387473901801634,9.585466014000001,7.533959819000001,0.7020246585735739,41.32812,14.43339,3.53417,1.59335,2.79702,0.8586292413411316,0.9080224708486806,0.23954967554850415,0.13471194468250539,0.3410213845189604
8291,1,1.294584,20.93702,4.922062,2.403719,65.95112,2.938467,1.74191,0.7079354,0.4000595,67.59167537,5.059705852670405,8.976371752,7.314516917000001,0.6422283695584561,41.32812,14.43339,3.53417,1.59335,2.79702,0.8586292413411316,0.9080224708486806,0.23954967554850415,0.13471194468250539,0.3410213845189604
8293,0,1.637357,20.9003,4.946847,2.41404,65.90329,2.908213,1.543065,0.7428373,0.4008406,66.09933789699998,5.027537452966449,9.024588869999999,7.34592372,0.7448912617849303,41.32812,14.43339,3.53417,1.59335,2.79702,0.8586292413411316,0.9080224708486806,0.23954967554850415,0.13471194468250539,0.3410213845189604
8294,1,1.666405,20.74566,5.109291,2.441679,65.42093,2.949593,1.72968,0.7263108,0.3858613,64.061837367,6.032063847403208,9.408300281999999,7.4300291970000005,0.6452189997288091,41.32812,14.43339,3.53417,1.59335,2.79702,0.8586292413411316,0.9080224708486806,0.23954967554850415,0.13471194468250539,0.3410213845189604
8295,0,1.565704,21.03044,4.976501,2.426963,65.98419,2.921475,1.412056,0.6947727,0.3874739,65.51362169800004,6.062571132939219,9.081306254,7.385248409000001,0.7728179601051675,41.32812,14.43339,3.53417,1.59335,2.79702,0.8586292413411316,0.9080224708486806,0.23954967554850415,0.13471194468250539,0.3410213845189604
8297,1,1.542465,20.83339,5.053285,2.445367,66.38111,3.003102,1.362805,0.6251552,0.3681501,68.17951635500008,3.5578485967119846,9.253644285999998,7.441251781000001,0.738975396935129,41.32812,14.43339,3.53417,1.59335,2.79702,0.8586292413411316,0.9080224708486806,0.23954967554850415,0.13471194468250539,0.3410213845189604
8298,2,1.489554,20.9188,5.052482,2.411465,66.11216,3.03539,1.392191,0.7131658,0.3878463,66.70478,5.077758446670408,9.30887852,7.338087995000001,0.7954342871997837,41.32812,14.43339,3.53417,1.59335,2.79702,0.8586292413411316,0.9080224708486806,0.23954967554850415,0.13471194468250539,0.3410213845189604
8299,0,1.616832,20.87153,4.893905,2.399249,65.88208,2.909399,1.55963,0.7391915,0.3971049,66.69201674800001,4.560972546032005,8.909318942,7.300914707000001,0.7318995968858055,41.32812,14.43339,3.53417,1.59335,2.79702,0.8586292413411316,0.9080224708486806,0.23954967554850415,0.13471194468250539,0.3410213845189604
8300,0,1.819935,20.79829,4.902698,2.396228,66.49415,2.928417,1.489133,0.70742,0.3905151,68.85879406099997,2.092614364177635,8.937731924,7.291721804,0.742680489977046,41.32812,14.43339,3.53417,1.59335,2.79702,0.8586292413411316,0.9080224708486806,0.23954967554850415,0.13471194468250539,0.3410213845189604
8301,1,1.373661,20.63707,4.956856,2.435664,65.741,2.959042,1.660683,0.7382193,0.3866977,68.41454694099997,3.3361165804032495,9.014524912,7.411725552000001,0.6787788631992978,41.32812,14.43339,3.53417,1.59335,2.79702,0.8586292413411316,0.9080224708486806,0.23954967554850415,0.13471194468250539,0.3410213845189604
