Repository: jcordonc/Proyecto2-model-PD

ProyectoFinal_DataScienceAtWork
==============================

Proyecto final para predecir la calidad del clinker con base a sus variables de operación y la concentración de sus compuestos químicos.

Project Organization
------------

    ├── LICENSE
    ├── Makefile           <- Makefile with commands like `make data` or `make train`
    ├── README.md          <- The top-level README for developers using this project.
    ├── data
    │   ├── external       <- Data from third party sources.
    │   ├── interim        <- Intermediate data that has been transformed.
    │   ├── processed      <- The final, canonical data sets for modeling.

File: data/processed/features_for_model.csv (part 32 of 98)
,id_eq,FCAO,SiO2,Al2O3,Fe2O3,CaO,MgO,SO3,K2O,Na2O,C3S,C2S,C3A,C4AF,A/S," ""CaO""  [CurrentProduct.Dry basis]"," ""SiO2""  [CurrentProduct.Dry basis]"," ""Al2O3""  [CurrentProduct.Dry basis]"," ""Fe2O3""  [CurrentProduct.Dry basis]"," ""MgO""  [CurrentProduct.Dry basis]"," ""CaO""  [Rolling.Analysis1.Dry basis]"," ""SiO2""  [Rolling.Analysis1.Dry basis]"," ""Al2O3""  [Rolling.Analysis1.Dry basis]"," ""Fe2O3""  [Rolling.Analysis1.Dry basis]"," ""MgO""  [Rolling.Analysis1.Dry basis]"
9055,1,1.291323,20.89,5.06,2.53,66.2,3.03,1.56,0.68,0.41,67.86824406699996,4.725964032,9.128239999999998,7.69879,0.710099783538356,41.32924,14.39995,3.56792,1.57161,2.81011,0.9543783965987768,0.9543906730004111,0.25881726500850044,0.13274759453303636,0.5234509374519636
9057,0,1.749644,20.79,5.11,2.4,66.13,2.84,1.53,0.73,0.35,66.32744927599997,4.194061400000024,9.480700000000002,7.3032,0.7012349666473774,41.32924,14.39995,3.56792,1.57161,2.81011,0.9543783965987768,0.9543906730004111,0.25881726500850044,0.13274759453303636,0.5234509374519636
9059,2,1.789989,20.77,5.22,2.45,66.81,3.03,1.43,0.66,0.36,68.273004781,2.5450882800000088,9.687599999999998,7.455350000000001,0.7176351445397431,41.32924,14.39995,3.56792,1.57161,2.81011,0.9543783965987768,0.9543906730004111,0.25881726500850044,0.13274759453303636,0.5234509374519636
9060,0,1.714298,20.95,5.09,2.39,66.27,2.86,1.5,0.71,0.37,65.97394284199997,5.028019960000002,9.444619999999999,7.27277,0.7211164493250973,41.32924,14.39995,3.56792,1.57161,2.81011,0.9543783965987768,0.9543906730004111,0.25881726500850044,0.13274759453303636,0.5234509374519636
9061,1,1.342982,20.78,5.17,2.52,66.16,3.02,1.6,0.68,0.39,67.60642027799994,4.449460720000005,9.43666,7.668360000000001,0.6762182566918324,41.32924,14.39995,3.56792,1.57161,2.81011,0.9543783965987768,0.9543906730004111,0.25881726500850044,0.13274759453303636,0.5234509374519636
9063,0,1.788461,20.86,5.07,2.39,66.28,2.86,1.53,0.71,0.35,66.53109526899999,4.12190755200001,9.391620000000001,7.27277,0.6901099492645376,41.32924,14.39995,3.56792,1.57161,2.81011,0.9543783965987768,0.9543906730004111,0.25881726500850044,0.13274759453303636,0.5234509374519636
9064,1,1.486929,20.67,5.13,2.48,65.94,2.93,1.72,0.71,0.42,67.28671204099992,3.933194000000036,9.398340000000001,7.54664,0.6663900017557581,41.32924,14.39995,3.56792,1.57161,2.81011,0.9543783965987768,0.9543906730004111,0.25881726500850044,0.13274759453303636,0.5234509374519636
9066,0,1.588064,20.94,4.96,2.36,66.47,2.85,1.49,0.71,0.35,68.29428145599996,3.636571624000034,9.15088,7.18148,0.708636390855532,41.32924,14.39995,3.56792,1.57161,2.81011,0.9543783965987768,0.9543906730004111,0.25881726500850044,0.13274759453303636,0.5234509374519636
9067,2,1.908376,20.51,5.3,2.48,66.12,3.02,1.71,0.75,0.37,66.37772130399998,2.865884432000037,9.84884,7.54664,0.6524662147246405,41.32924,14.39995,3.56792,1.57161,2.81011,0.9543783965987768,0.9543906730004111,0.25881726500850044,0.13274759453303636,0.5234509374519636
9069,2,1.442715,20.6,5.19,2.46,65.74,3.11,1.89,0.71,0.37,66.81002723499992,4.227903392000037,9.591180000000001,7.48578,0.5723146423215058,41.32924,14.39995,3.56792,1.57161,2.81011,0.9543783965987768,0.9543906730004111,0.25881726500850044,0.13274759453303636,0.5234509374519636
9070,0,1.601513,20.94,5.03,2.39,66.51,2.88,1.45,0.7,0.36,67.889210577,3.900853032000022,9.28562,7.27277,0.7312143516436703,41.32924,14.39995,3.56792,1.57161,2.81011,0.9543783965987768,0.9543906730004111,0.25881726500850044,0.13274759453303636,0.5234509374519636
9071,1,1.449493,20.97,5.19,2.44,66.78,3.02,1.3,0.61,0.32,68.23287399699997,4.194481455999998,9.625020000000001,7.42492,0.7169632015205111,41.32924,14.39995,3.56792,1.57161,2.81011,0.9543783965987768,0.9543906730004111,0.25881726500850044,0.13274759453303636,0.5234509374519636
9072,2,1.263905,20.98,5.03,2.45,66.42,3.03,1.53,0.66,0.35,68.50742274499999,4.586002768,9.184099999999999,7.455350000000001,0.6622974058074385,41.32924,14.39995,3.56792,1.57161,2.81011,0.9543783965987768,0.9543906730004111,0.25881726500850044,0.13274759453303636,0.5234509374519636
9073,0,1.584766,20.93,5.12,2.42,66.48,2.83,1.45,0.7,0.35,67.26373761399998,4.39547259199999,9.47336,7.36406,0.7223155752254278,41.32924,14.39995,3.56792,1.57161,2.81011,0.9543783965987768,0.9543906730004111,0.25881726500850044,0.13274759453303636,0.5234509374519636
9074,1,1.364404,20.98,5.13,2.52,66.57,3.01,1.34,0.6,0.37,67.93704131599999,4.7076497680000315,9.33066,7.668360000000001,0.7373564572470523,41.32924,14.39995,3.56792,1.57161,2.81011,0.9543783965987768,0.9543906730004111,0.25881726500850044,0.13274759453303636,0.5234509374519636
9075,2,1.8197,20.84,5.28,2.47,66.74,2.99,1.54,0.68,0.38,66.90340129999998,3.6877598400000124,9.81276,7.516210000000001,0.6941857044808315,41.32924,14.39995,3.56792,1.57161,2.81011,0.9543783965987768,0.9543906730004111,0.25881726500850044,0.13274759453303636,0.5234509374519636
9076,0,1.60345,20.93,5.06,2.4,66.4,2.85,1.5,0.72,0.42,67.29367505000003,4.315506192000001,9.348199999999999,7.3032,0.7698009608785175,41.32924,14.39995,3.56792,1.57161,2.81011,0.9543783965987768,0.9543906730004111,0.25881726500850044,0.13274759453303636,0.5234509374519636
9077,1,1.192252,20.73,5.13,2.49,65.4,3.08,1.91,0.77,0.43,65.817702108,6.118436015999997,9.381419999999999,7.577070000000001,0.6335905018919317,41.32924,14.39995,3.56792,1.57161,2.81011,0.9543783965987768,0.9543906730004111,0.25881726500850044,0.13274759453303636,0.5234509374519636
9078,2,1.659013,20.88,5.24,2.45,65.92,3.0,1.55,0.73,0.37,64.21265807699997,6.325832399999989,9.740599999999999,7.455350000000001,0.7088360971505746,41.32924,14.39995,3.56792,1.57161,2.81011,0.9543783965987768,0.9543906730004111,0.25881726500850044,0.13274759453303636,0.5234509374519636
9079,0,1.617006,20.92,5.12,2.43,66.36,2.85,1.43,0.67,0.41,66.70566857399994,4.688795600000063,9.45644,7.394490000000001,0.7687028140013727,41.32924,14.39995,3.56792,1.57161,2.81011,0.9543783965987768,0.9543906730004111,0.25881726500850044,0.13274759453303636,0.5234509374519636
9080,1,1.459764,20.68,5.16,2.48,66.03,3.1,1.87,0.73,0.41,67.48615075599997,3.894835559999997,9.47784,7.54664,0.6151384244968968,41.32695,14.42634,3.55365,1.55876,2.83038,0.9928784999649304,1.0011818372830505,0.27964662685574515,0.15922491705042827,0.41509933532845655
9082,0,1.745913,20.68,5.12,2.43,66.68,2.92,1.53,0.7,0.4,69.30760817700003,1.6419180320000137,9.45644,7.394490000000001,0.7267148451693649,41.32695,14.42634,3.55365,1.55876,2.83038,0.9928784999649304,1.0011818372830505,0.27964662685574515,0.15922491705042827,0.41509933532845655
9083,1,1.324601,21.01,5.06,2.47,66.43,2.99,1.53,0.65,0.32,67.84289932899999,4.986921960000011,9.229759999999999,7.516210000000001,0.6314344543582704,41.32695,14.42634,3.55365,1.55876,2.83038,0.9928784999649304,1.0011818372830505,0.27964662685574515,0.15922491705042827,0.41509933532845655
9085,0,1.767502,20.74,5.04,2.4,66.72,2.84,1.51,0.68,0.33,69.50689935800001,1.597289439999983,9.295200000000001,7.3032,0.6652515601776308,41.32695,14.42634,3.55365,1.55876,2.83038,0.9928784999649304,1.0011818372830505,0.27964662685574515,0.15922491705042827,0.41509933532845655
9086,1,1.258418,21.01,5.02,2.45,66.06,2.99,1.83,0.74,0.41,66.90338032199998,5.898953840000033,9.157599999999999,7.455350000000001,0.633234695140475,41.32695,14.42634,3.55365,1.55876,2.83038,0.9928784999649304,1.0011818372830505,0.27964662685574515,0.15922491705042827,0.41509933532845655
9087,2,2.448974,20.62,5.18,2.39,66.37,2.95,1.78,0.71,0.35,65.29355684600003,2.3388838479999876,9.683119999999999,7.27277,0.593184394592552,41.32695,14.42634,3.55365,1.55876,2.83038,0.9928784999649304,1.0011818372830505,0.27964662685574515,0.15922491705042827,0.41509933532845655
9088,0,1.609435,20.9,5.08,2.4,66.19,2.83,1.56,0.72,0.34,66.50804011499996,4.8037982800000165,9.4012,7.3032,0.6740228428629252,41.32695,14.42634,3.55365,1.55876,2.83038,0.9928784999649304,1.0011818372830505,0.27964662685574515,0.15922491705042827,0.41509933532845655
9089,2,1.609255,20.66,5.19,2.38,66.29,2.99,1.8,0.7,0.33,68.02949289499998,2.968487111999977,9.72654,7.24234,0.5675284069244262,41.32695,14.42634,3.55365,1.55876,2.83038,0.9928784999649304,1.0011818372830505,0.27964662685574515,0.15922491705042827,0.41509933532845655
9090,1,1.332341,20.96,5.01,2.46,66.33,2.96,1.8,0.71,0.42,68.134489789,4.599825320000001,9.114179999999998,7.48578,0.6367726683443911,41.32695,14.42634,3.55365,1.55876,2.83038,0.9928784999649304,1.0011818372830505,0.27964662685574515,0.15922491705042827,0.41509933532845655
9091,2,1.597317,20.59,5.21,2.41,66.34,2.99,1.72,0.74,0.33,68.63638249300003,2.346623135999991,9.72878,7.333630000000001,0.6137172591020097,41.32695,14.42634,3.55365,1.55876,2.83038,0.9928784999649304,1.0011818372830505,0.27964662685574515,0.15922491705042827,0.41509933532845655
9092,0,1.963974,20.82,5.05,2.41,66.31,2.85,1.55,0.7,0.33,66.34847184600005,3.6059697359999845,9.304779999999997,7.333630000000001,0.6590652467509465,41.32695,14.42634,3.55365,1.55876,2.83038,0.9928784999649304,1.0011818372830505,0.27964662685574515,0.15922491705042827,0.41509933532845655
9093,1,1.293276,21.08,5.05,2.48,66.2,2.99,1.63,0.7,0.32,66.55497340400002,6.25542743999997,9.186339999999998,7.54664,0.6188023967224022,41.32695,14.42634,3.55365,1.55876,2.83038,0.9928784999649304,1.0011818372830505,0.27964662685574515,0.15922491705042827,0.41509933532845655
9095,1,1.198385,20.98,5.06,2.5,66.35,2.96,1.6,0.69,0.34,68.21614466499993,5.006965512000029,9.178999999999998,7.6075,0.6412148249828414,41.32695,14.42634,3.55365,1.55876,2.83038,0.9928784999649304,1.0011818372830505,0.27964662685574515,0.15922491705042827,0.41509933532845655
9097,0,2.0,20.59,4.85,2.31,65.86,2.8,1.9,0.84,0.4,67.60446000000002,1.888400575999988,8.94398,7.029330000000001,0.6479066575154426,41.32695,14.42634,3.55365,1.55876,2.83038,0.9928784999649304,1.0011818372830505,0.27964662685574515,0.15922491705042827,0.41509933532845655
9098,1,1.384941,20.84,5.14,2.48,66.03,3.05,1.8,0.73,0.37,66.70911518899999,5.169544775999988,9.42484,7.54664,0.6103866392129947,41.32695,14.42634,3.55365,1.55876,2.83038,0.9928784999649304,1.0011818372830505,0.27964662685574515,0.15922491705042827,0.41509933532845655
9099,2,1.731909,20.5,5.27,2.45,65.85,2.91,1.84,0.79,0.39,66.31738846099996,3.4246883440000175,9.820099999999998,7.455350000000001,0.6388946912953956,41.32695,14.42634,3.55365,1.55876,2.83038,0.9928784999649304,1.0011818372830505,0.27964662685574515,0.15922491705042827,0.41509933532845655
9100,0,1.887567,20.9,5.09,2.37,66.55,2.87,1.52,0.68,0.38,66.81704474299997,3.716496647999982,9.478459999999998,7.2119100000000005,0.7033197269082109,41.32695,14.42634,3.55365,1.55876,2.83038,0.9928784999649304,1.0011818372830505,0.27964662685574515,0.15922491705042827,0.41509933532845655
9101,1,1.31076,20.8,5.12,2.49,65.99,3.11,1.62,0.7,0.37,67.27232603999994,4.857800408000003,9.35492,7.577070000000001,0.6624469356109712,41.32695,14.42634,3.55365,1.55876,2.83038,0.9928784999649304,1.0011818372830505,0.27964662685574515,0.15922491705042827,0.41509933532845655
9102,0,1.708025,20.89,5.14,2.41,66.28,2.92,1.51,0.67,0.34,66.13169022499999,4.756260736000016,9.54328,7.333630000000001,0.6681605585276833,41.32695,14.42634,3.55365,1.55876,2.83038,0.9928784999649304,1.0011818372830505,0.27964662685574515,0.15922491705042827,0.41509933532845655
9104,1,1.267375,20.71,5.08,2.48,65.71,3.02,1.81,0.76,0.36,67.27608637499998,4.730175992000021,9.26584,7.54664,0.6139915136301414,41.32695,14.42634,3.55365,1.55876,2.83038,0.9928784999649304,1.0011818372830505,0.27964662685574515,0.15922491705042827,0.41509933532845655
9105,2,1.683417,20.66,5.25,2.47,66.23,3.01,1.65,0.74,0.4,66.951539393,3.553931688000006,9.73326,7.516210000000001,0.6944947068488594,41.32695,14.42634,3.55365,1.55876,2.83038,0.9928784999649304,1.0011818372830505,0.27964662685574515,0.15922491705042827,0.41509933532845655
9106,0,1.603773,20.95,5.15,2.42,66.62,2.85,1.45,0.65,0.32,67.40276011699996,4.289560432000009,9.55286,7.36406,0.6662722173573474,41.32695,14.42634,3.55365,1.55876,2.83038,0.9928784999649304,1.0011818372830505,0.27964662685574515,0.15922491705042827,0.41509933532845655
9107,1,1.652832,20.69,5.06,2.46,66.34,3.08,1.66,0.67,0.35,68.58658092800002,2.5003978560000135,9.246679999999998,7.48578,0.6155576320381045,41.32695,14.42634,3.55365,1.55876,2.83038,0.9928784999649304,1.0011818372830505,0.27964662685574515,0.15922491705042827,0.41509933532845655
9108,0,1.539543,20.96,5.1,2.42,66.41,2.83,1.5,0.68,0.4,67.069230447,4.767105976000018,9.420359999999999,7.36406,0.7299016243422558,41.32695,14.42634,3.55365,1.55876,2.83038,0.9928784999649304,1.0011818372830505,0.27964662685574515,0.15922491705042827,0.41509933532845655
9109,2,1.504283,20.73,5.25,2.51,66.3,3.02,1.5,0.69,0.33,67.37656390699998,3.984132800000019,9.66558,7.63793,0.6753603294440632,41.32695,14.42634,3.55365,1.55876,2.83038,0.9928784999649304,1.0011818372830505,0.27964662685574515,0.15922491705042827,0.41509933532845655
9110,1,1.581282,20.67,5.06,2.49,66.22,3.1,1.7,0.67,0.35,68.49844097799996,2.729292304000019,9.195919999999997,7.577070000000001,0.6010739230489726,41.32695,14.42634,3.55365,1.55876,2.83038,0.9928784999649304,1.0011818372830505,0.27964662685574515,0.15922491705042827,0.41509933532845655
9111,2,1.726276,20.71,5.19,2.43,66.15,2.98,1.62,0.71,0.36,66.531660404,3.8824114480000063,9.641940000000002,7.394490000000001,0.6597354618402432,41.32695,14.42634,3.55365,1.55876,2.83038,0.9928784999649304,1.0011818372830505,0.27964662685574515,0.15922491705042827,0.41509933532845655
9112,0,1.361702,21.07,5.15,2.44,66.38,2.81,1.52,0.68,0.42,66.470591158,6.08026804800005,9.519020000000001,7.42492,0.7372755842936098,41.32695,14.42634,3.55365,1.55876,2.83038,0.9928784999649304,1.0011818372830505,0.27964662685574515,0.15922491705042827,0.41509933532845655
9113,1,1.591831,20.76,5.04,2.44,66.57,3.1,1.73,0.7,0.35,69.40220599899992,2.273124280000033,9.22752,7.42492,0.6054090081369192,41.32695,14.42634,3.55365,1.55876,2.83038,0.9928784999649304,1.0011818372830505,0.27964662685574515,0.15922491705042827,0.41509933532845655
9114,2,1.715125,20.85,5.1,2.42,66.48,2.98,1.44,0.7,0.35,67.47540612499998,3.6060762080000046,9.420359999999999,7.36406,0.7273316556089378,41.32695,14.42634,3.55365,1.55876,2.83038,0.9928784999649304,1.0011818372830505,0.27964662685574515,0.15922491705042827,0.41509933532845655
9115,0,1.475661,20.95,5.23,2.46,65.92,2.87,1.57,0.72,0.4,64.47996406899998,6.887970527999997,9.69718,7.48578,0.7190413947164797,41.32695,14.42634,3.55365,1.55876,2.83038,0.9928784999649304,1.0011818372830505,0.27964662685574515,0.15922491705042827,0.41509933532845655
9116,1,1.587572,20.54,5.03,2.47,66.34,3.29,1.58,0.66,0.35,70.17949438800004,1.0690780000000046,9.15026,7.516210000000001,0.6413386271426461,41.32695,14.42634,3.55365,1.55876,2.83038,0.9928784999649304,1.0011818372830505,0.27964662685574515,0.15922491705042827,0.41509933532845655
9117,2,1.718512,20.7,5.15,2.43,65.54,2.88,1.99,0.79,0.38,64.42467764800001,5.467093744000017,9.53594,7.394490000000001,0.5842527669231539,41.32695,14.42634,3.55365,1.55876,2.83038,0.9928784999649304,1.0011818372830505,0.27964662685574515,0.15922491705042827,0.41509933532845655
9118,0,1.629996,20.94,5.25,2.48,66.28,2.86,1.38,0.66,0.39,65.23026628399998,5.819284688000025,9.716339999999999,7.54664,0.7716869087762228,41.32695,14.42634,3.55365,1.55876,2.83038,0.9928784999649304,1.0011818372830505,0.27964662685574515,0.15922491705042827,0.41509933532845655
9119,1,1.581914,20.71,5.07,2.45,66.22,3.06,1.69,0.7,0.38,68.181888106,3.0808388160000106,9.2901,7.455350000000001,0.6426433499977664,41.32695,14.42634,3.55365,1.55876,2.83038,0.9928784999649304,1.0011818372830505,0.27964662685574515,0.15922491705042827,0.41509933532845655
9120,2,1.596518,20.93,5.23,2.47,67.03,3.0,1.38,0.59,0.34,68.644465222,3.317759384000013,9.68026,7.516210000000001,0.681766186227408,41.32695,14.42634,3.55365,1.55876,2.83038,0.9928784999649304,1.0011818372830505,0.27964662685574515,0.15922491705042827,0.41509933532845655
9121,0,1.549226,21.01,5.18,2.44,66.22,2.87,1.49,0.68,0.37,65.31028095399996,6.207669408000029,9.598519999999999,7.42492,0.7088206436872678,41.32695,14.42634,3.55365,1.55876,2.83038,0.9928784999649304,1.0011818372830505,0.27964662685574515,0.15922491705042827,0.41509933532845655
9122,1,1.34733,20.83,5.07,2.46,66.03,3.01,1.79,0.72,0.4,67.43708957000001,4.707200391999983,9.27318,7.48578,0.6306675920138956,41.32695,14.42634,3.55365,1.55876,2.83038,0.9928784999649304,1.0011818372830505,0.27964662685574515,0.15922491705042827,0.41509933532845655
9123,2,1.321417,20.96,5.25,2.47,65.92,3.0,1.66,0.73,0.4,64.88323139300003,7.086124031999994,9.73326,7.516210000000001,0.6851841132546659,41.32695,14.42634,3.55365,1.55876,2.83038,0.9928784999649304,1.0011818372830505,0.27964662685574515,0.15922491705042827,0.41509933532845655
9124,0,1.664803,21.02,5.17,2.42,66.43,2.88,1.43,0.66,0.39,65.71445698700003,5.576473271999973,9.60586,7.36406,0.7447048490288024,41.32695,14.42634,3.55365,1.55876,2.83038,0.9928784999649304,1.0011818372830505,0.27964662685574515,0.15922491705042827,0.41509933532845655
9125,1,1.350082,20.88,5.03,2.48,65.96,3.0,1.7,0.7,0.37,67.00103617799994,5.171057232000017,9.13334,7.54664,0.631272962170455,41.32695,14.42634,3.55365,1.55876,2.83038,0.9928784999649304,1.0011818372830505,0.27964662685574515,0.15922491705042827,0.41509933532845655
9126,2,1.360088,20.89,5.24,2.45,65.99,3.04,1.68,0.71,0.42,65.63855175199991,6.196855432000021,9.740599999999999,7.455350000000001,0.6822564303689905,41.32695,14.42634,3.55365,1.55876,2.83038,0.9928784999649304,1.0011818372830505,0.27964662685574515,0.15922491705042827,0.41509933532845655
9127,0,1.698019,20.98,5.19,2.4,66.51,2.9,1.46,0.65,0.35,66.103154651,5.066548024000035,9.692700000000002,7.3032,0.688222186703773,41.32695,14.42634,3.55365,1.55876,2.83038,0.9928784999649304,1.0011818372830505,0.27964662685574515,0.15922491705042827,0.41509933532845655
9128,1,1.448847,20.55,5.19,2.47,65.93,3.06,1.74,0.72,0.42,67.924253863,3.2251484560000208,9.57426,7.516210000000001,0.6636215179987219,41.32695,14.42634,3.55365,1.55876,2.83038,0.9928784999649304,1.0011818372830505,0.27964662685574515,0.15922491705042827,0.41509933532845655
9129,2,1.259064,20.9,5.24,2.45,66.2,3.07,1.57,0.71,0.42,66.82873045600003,5.637915727999982,9.740599999999999,7.455350000000001,0.7300578363184101,41.32695,14.42634,3.55365,1.55876,2.83038,0.9928784999649304,1.0011818372830505,0.27964662685574515,0.15922491705042827,0.41509933532845655
9130,0,1.696405,20.78,5.08,2.42,66.33,2.91,1.45,0.63,0.4,67.607325245,3.363358584000018,9.36736,7.36406,0.7257236172579463,41.32695,14.42634,3.55365,1.55876,2.83038,0.9928784999649304,1.0011818372830505,0.27964662685574515,0.15922491705042827,0.41509933532845655
9131,1,1.828362,20.61,5.17,2.46,66.44,3.06,1.63,0.68,0.4,68.14811829799999,2.0627329279999884,9.53818,7.48578,0.6716886113579041,41.32695,14.42634,3.55365,1.55876,2.83038,0.9928784999649304,1.0011818372830505,0.27964662685574515,0.15922491705042827,0.41509933532845655
9132,2,1.502338,21.0,5.28,2.46,66.59,3.01,1.51,0.68,0.38,66.38303200200001,5.5137166799999875,9.82968,7.48578,0.7079774734440268,41.32695,14.42634,3.55365,1.55876,2.83038,0.9928784999649304,1.0011818372830505,0.27964662685574515,0.15922491705042827,0.41509933532845655
9133,0,1.567838,21.03,5.17,2.41,65.91,2.9,1.56,0.69,0.42,63.930581501999974,7.248694200000031,9.622779999999999,7.333630000000001,0.7238266195026661,41.32695,14.42634,3.55365,1.55876,2.83038,0.9928784999649304,1.0011818372830505,0.27964662685574515,0.15922491705042827,0.41509933532845655
9134,1,1.98,20.69,5.14,2.45,66.39,3.05,1.59,0.69,0.38,66.93508999999997,2.741496552000015,9.475599999999998,7.455350000000001,0.6777085680492785,41.32695,14.42634,3.55365,1.55876,2.83038,0.9928784999649304,1.0011818372830505,0.27964662685574515,0.15922491705042827,0.41509933532845655
9135,2,1.454657,20.74,5.25,2.47,66.05,2.95,1.53,0.72,0.36,66.54204135300002,4.79477611999998,9.73326,7.516210000000001,0.7041059388752069,41.32695,14.42634,3.55365,1.55876,2.83038,0.9928784999649304,1.0011818372830505,0.27964662685574515,0.15922491705042827,0.41509933532845655
9136,0,1.407368,20.9,5.1,2.43,66.2,2.85,1.52,0.65,0.38,67.19410487200001,4.906811599999976,9.40344,7.394490000000001,0.6865224144781996,41.32695,14.42634,3.55365,1.55876,2.83038,0.9928784999649304,1.0011818372830505,0.27964662685574515,0.15922491705042827,0.41509933532845655
9137,1,2.049183,20.43,5.21,2.48,65.68,2.95,1.87,0.76,0.38,65.22587600700001,3.0730353599999916,9.61034,7.54664,0.6080914926649514,41.32695,14.42634,3.55365,1.55876,2.83038,0.9928784999649304,1.0011818372830505,0.27964662685574515,0.15922491705042827,0.41509933532845655
9138,2,1.543093,20.65,5.33,2.48,66.48,3.06,1.42,0.68,0.34,68.06480839700001,3.1163693439999633,9.928339999999999,7.54664,0.7165021701934325,41.32695,14.42634,3.55365,1.55876,2.83038,0.9928784999649304,1.0011818372830505,0.27964662685574515,0.15922491705042827,0.41509933532845655
9139,0,1.453043,20.9,5.12,2.43,66.0,2.84,1.51,0.65,0.38,66.05960194700002,5.622405264000008,9.45644,7.394490000000001,0.6910689205343467,41.32695,14.42634,3.55365,1.55876,2.83038,0.9928784999649304,1.0011818372830505,0.27964662685574515,0.15922491705042827,0.41509933532845655
9140,0,1.870913,20.77461,5.15201,2.377443,65.8494,2.890392,1.595821,0.7492779,0.4254866,64.55843790699997,5.112350769927993,9.630192944000001,7.2345590490000005,0.7436286945032504,41.32695,14.42634,3.55365,1.55876,2.83038,0.9928784999649304,1.0011818372830505,0.27964662685574515,0.15922491705042827,0.41509933532845655
9142,2,1.549549,20.63551,5.243808,2.439168,66.1951,2.975561,1.545343,0.7152748,0.3784881,67.62624973699998,3.3861548588896255,9.769018943999999,7.4223882240000005,0.7099499933502025,41.32695,14.42634,3.55365,1.55876,2.83038,0.9928784999649304,1.0011818372830505,0.27964662685574515,0.15922491705042827,0.41509933532845655
9143,1,1.756976,20.56786,5.19076,2.423402,66.25137,2.978511,1.923183,0.7448142,0.3825222,67.90395143399999,2.345662145528024,9.655117816,7.374412286,0.5862476206320352,41.32695,14.42634,3.55365,1.55876,2.83038,0.9928784999649304,1.0011818372830505,0.27964662685574515,0.15922491705042827,0.41509933532845655
9144,1,1.943822,20.59491,5.230567,2.422086,65.90994,2.975033,1.952253,0.8052162,0.4198594,65.28221829200001,3.8272155680623783,9.762833037999998,7.370407698000001,0.6285273719619601,41.32695,14.42634,3.55365,1.55876,2.83038,0.9928784999649304,1.0011818372830505,0.27964662685574515,0.15922491705042827,0.41509933532845655
9145,2,1.49341,20.86128,5.262789,2.435076,66.29713,2.992137,1.598238,0.7477419,0.4008364,66.43264093799999,5.106307912828832,9.826242257999999,7.409936268,0.7217850803014939,41.32695,14.42634,3.55365,1.55876,2.83038,0.9928784999649304,1.0011818372830505,0.27964662685574515,0.15922491705042827,0.41509933532845655
9147,0,1.895274,20.65005,5.094496,2.362217,66.5886,2.890012,1.404431,0.717947,0.4101885,68.82335570800001,1.4629666736272213,9.503543236,7.188226331,0.8119261161817299,41.32695,14.42634,3.55365,1.55876,2.83038,0.9928784999649304,1.0011818372830505,0.27964662685574515,0.15922491705042827,0.41509933532845655
9148,1,1.304853,20.98202,5.110718,2.444586,66.92937,3.060802,1.333694,0.6178941,0.364603,69.86449520300002,3.4425678039696024,9.407163187999998,7.438875198000001,0.7470400279373709,41.32695,14.42634,3.55365,1.55876,2.83038,0.9928784999649304,1.0011818372830505,0.27964662685574515,0.15922491705042827,0.41509933532845655
9150,0,1.848103,20.73059,5.106426,2.373904,66.77855,2.892954,1.407473,0.6899739,0.4066692,69.07971314899997,1.6453486017072194,9.515383331999999,7.223789872,0.7900302751101708,41.32695,14.42634,3.55365,1.55876,2.83038,0.9928784999649304,1.0011818372830505,0.27964662685574515,0.15922491705042827,0.41509933532845655
9153,0,1.74837,20.69283,5.118337,2.388623,66.40104,2.866442,1.493959,0.6951495,0.4128719,68.13479271399994,2.556234897510471,9.522042934,7.268579789,0.7526006612153023,41.32695,14.42634,3.55365,1.55876,2.83038,0.9928784999649304,1.0011818372830505,0.27964662685574515,0.15922491705042827,0.41509933532845655
9154,1,1.469244,20.66461,5.121245,2.420847,65.95431,2.963954,1.935278,0.7514145,0.4028323,67.60133256600001,3.7350117692239806,9.475226125999999,7.366637421000001,0.5990277960225278,41.32695,14.42634,3.55365,1.55876,2.83038,0.9928784999649304,1.0011818372830505,0.27964662685574515,0.15922491705042827,0.41509933532845655
9155,2,1.734599,20.66891,5.2572,2.4156,66.41318,3.024286,1.440201,0.7608282,0.3899601,67.45060965100001,3.0460969376480307,9.8443848,7.3506708000000005,0.7989771457475539,41.32695,14.42634,3.55365,1.55876,2.83038,0.9928784999649304,1.0011818372830505,0.27964662685574515,0.15922491705042827,0.41509933532845655
9156,0,1.538898,20.8812,5.089057,2.396263,66.35051,2.86249,1.541199,0.6982198,0.4217845,67.53601143600002,4.191334813886385,9.431524054,7.291828309,0.7386896056495011,41.32695,14.42634,3.55365,1.55876,2.83038,0.9928784999649304,1.0011818372830505,0.27964662685574515,0.15922491705042827,0.41509933532845655
9157,1,1.582148,20.78537,5.130481,2.437059,66.63281,3.007215,1.563644,0.6977634,0.3915013,68.90086727400003,2.754115185899174,9.472270821999999,7.415970537000001,0.7028480646690021,41.32695,14.42634,3.55365,1.55876,2.83038,0.9928784999649304,1.0011818372830505,0.27964662685574515,0.15922491705042827,0.41509933532845655
9158,2,1.399142,20.66904,5.28068,2.439628,66.04828,2.985261,1.703326,0.6675068,0.3801854,67.13766051800006,4.312801398799998,9.865951424,7.423788004,0.6215208950421904,41.32695,14.42634,3.55365,1.55876,2.83038,0.9928784999649304,1.0011818372830505,0.27964662685574515,0.15922491705042827,0.41509933532845655
9159,0,1.597963,20.91973,5.080124,2.399143,66.42058,2.870258,1.426296,0.6571119,0.4051252,67.343878285,4.265347365844818,9.402978644,7.300592149000001,0.7585987507229587,41.32695,14.42634,3.55365,1.55876,2.83038,0.9928784999649304,1.0011818372830505,0.27964662685574515,0.15922491705042827,0.41509933532845655
9160,1,1.39072,20.68967,5.120595,2.461667,66.21738,2.989818,1.708106,0.7177191,0.4065792,68.74749984,3.1833501540160114,9.404436186,7.490852681,0.6647380716056803,41.32695,14.42634,3.55365,1.55876,2.83038,0.9928784999649304,1.0011818372830505,0.27964662685574515,0.15922491705042827,0.41509933532845655
9161,2,1.461744,20.8541,5.286813,2.454428,66.16138,3.042421,1.588424,0.6747456,0.3958762,65.87441638199996,5.604098886433647,9.857162274,7.468824404,0.6831044950643437,41.32695,14.42634,3.55365,1.55876,2.83038,0.9928784999649304,1.0011818372830505,0.27964662685574515,0.15922491705042827,0.41509933532845655
9162,0,1.672026,20.6981,5.16045,2.420896,65.9212,2.868212,1.632197,0.7169701,0.4118052,66.12304297400001,4.3234728136320015,9.579036468,7.3667865280000004,0.6993940483508014,41.32695,14.42634,3.55365,1.55876,2.83038,0.9928784999649304,1.0011818372830505,0.27964662685574515,0.15922491705042827,0.41509933532845655
9163,1,1.495728,20.64135,5.175899,2.469235,66.2191,3.004891,1.800698,0.7288383,0.4048279,68.31189187999999,3.0509427377408116,9.53818673,7.5138821049999995,0.6345575413194097,41.32695,14.42634,3.55365,1.55876,2.83038,0.9928784999649304,1.0011818372830505,0.27964662685574515,0.15922491705042827,0.41509933532845655
9164,2,1.538252,20.85884,5.268516,2.439911,66.18121,2.992111,1.575342,0.6895642,0.3885131,65.75133479999995,5.475572718995252,9.833237988,7.424649173000001,0.690751833406728,41.32695,14.42634,3.55365,1.55876,2.83038,0.9928784999649304,1.0011818372830505,0.27964662685574515,0.15922491705042827,0.41509933532845655
9165,0,1.886628,20.57093,5.093343,2.3921,65.84251,2.839659,1.918808,0.7616836,0.4184598,66.38754634800001,3.100257484921599,9.449925749999998,7.279160300000001,0.6192331336613072,41.32695,14.42634,3.55365,1.55876,2.83038,0.9928784999649304,1.0011818372830505,0.27964662685574515,0.15922491705042827,0.41509933532845655
9166,1,1.636777,20.63162,5.102894,2.430243,66.424,2.978566,1.741177,0.7035921,0.3927401,69.19198345100001,1.9259213612208157,9.410697943999999,7.395229449,0.6349516485623697,41.32695,14.42634,3.55365,1.55876,2.83038,0.9928784999649304,1.0011818372830505,0.27964662685574515,0.15922491705042827,0.41509933532845655
9167,2,1.433946,20.91548,5.230982,2.425478,66.15015,2.989152,1.586605,0.7013156,0.3974411,65.89184786799999,5.8522972057904,9.758193524,7.380729554,0.6994126239561728,41.32695,14.42634,3.55365,1.55876,2.83038,0.9928784999649304,1.0011818372830505,0.27964662685574515,0.15922491705042827,0.41509933532845655
9168,0,1.762248,20.68946,5.105893,2.382268,66.26052,2.862574,1.628965,0.7144424,0.4079888,67.62453689799997,2.888888503313609,9.499818994000002,7.249241523999999,0.696438073498636,41.32695,14.42634,3.55365,1.55876,2.83038,0.9928784999649304,1.0011818372830505,0.27964662685574515,0.15922491705042827,0.41509933532845655
9169,1,1.470472,20.75368,5.047535,2.431383,66.25286,2.986711,1.802128,0.7219778,0.400397,68.61491572799999,3.2219569343839964,9.262067714,7.398698469,0.6276415891723243,41.32695,14.42634,3.55365,1.55876,2.83038,0.9928784999649304,1.0011818372830505,0.27964662685574515,0.15922491705042827,0.41509933532845655
9170,2,1.414957,20.9614,5.232649,2.438687,65.95132,2.973714,1.557364,0.6964519,0.3886484,64.78063538099995,6.880566848796818,9.740261446,7.420924541,0.7026018501315099,41.32695,14.42634,3.55365,1.55876,2.83038,0.9928784999649304,1.0011818372830505,0.27964662685574515,0.15922491705042827,0.41509933532845655
9171,0,1.710607,20.78131,5.083623,2.394581,66.36713,2.88314,1.470439,0.6682677,0.3999642,67.70271898899998,3.2518397813616318,9.419969898000002,7.286709983000001,0.7377533558310027,41.32695,14.42634,3.55365,1.55876,2.83038,0.9928784999649304,1.0011818372830505,0.27964662685574515,0.15922491705042827,0.41509933532845655
9172,0,1.996601,20.69405,5.101868,2.375108,66.22907,2.888914,1.548848,0.7081451,0.4156596,66.544847635,2.9968294913936333,9.501267463999998,7.227453644000001,0.7353927877964781,41.32695,14.42634,3.55365,1.55876,2.83038,0.9928784999649304,1.0011818372830505,0.27964662685574515,0.15922491705042827,0.41509933532845655
9173,1,1.510495,20.65683,5.149107,2.437244,65.72911,2.953674,1.815004,0.7501635,0.4025587,66.36511391899998,4.518621336358379,9.521316701999998,7.416533492000001,0.6379421763928659,41.32695,14.42634,3.55365,1.55876,2.83038,0.9928784999649304,1.0011818372830505,0.27964662685574515,0.15922491705042827,0.41509933532845655
9174,2,1.47015,20.87942,5.200871,2.421924,66.2301,2.980253,1.547902,0.695488,0.3995703,66.55136175199995,5.140187548171248,9.684412742,7.369914732000001,0.7154711742062644,41.32695,14.42634,3.55365,1.55876,2.83038,0.9928784999649304,1.0011818372830505,0.27964662685574515,0.15922491705042827,0.41509933532845655
9175,1,1.453689,20.88428,5.154919,2.45615,66.62781,3.002366,1.569079,0.6761292,0.3931141,68.46027824900001,3.7645889671008277,9.504729549999999,7.47406445,0.6900054786170605,41.32695,14.42634,3.55365,1.55876,2.83038,0.9928784999649304,1.0011818372830505,0.27964662685574515,0.15922491705042827,0.41509933532845655
9176,2,1.4809,20.91454,5.27045,2.456094,66.17128,3.00036,1.50902,0.6768625,0.3961104,65.48493545999992,6.0123735870560395,9.810981452,7.473894042000001,0.7204433241691619,41.32695,14.42634,3.55365,1.55876,2.83038,0.9928784999649304,1.0011818372830505,0.27964662685574515,0.15922491705042827,0.41509933532845655
9177,0,1.619588,20.88749,5.145854,2.402223,66.13346,2.883253,1.505406,0.6814063,0.4086758,65.88602284999999,5.206307539108828,9.571951784,7.309964589000001,0.7355117943082297,41.32695,14.42634,3.55365,1.55876,2.83038,0.9928784999649304,1.0011818372830505,0.27964662685574515,0.15922491705042827,0.41509933532845655
9179,2,1.5602,20.75843,5.297025,2.437121,65.9433,2.989998,1.666464,0.7250136,0.4147381,65.26903511999998,5.484138255232061,9.913507518,7.416159203,0.6913913451161866,41.32695,14.42634,3.55365,1.55876,2.83038,0.9928784999649304,1.0011818372830505,0.27964662685574515,0.15922491705042827,0.41509933532845655
9180,0,1.832288,20.732,5.145297,2.386462,66.18105,2.881412,1.526385,0.681777,0.4093073,66.42186419599997,3.7030427552064396,9.597143346,7.262003866,0.7261432707303559,41.32695,14.42634,3.55365,1.55876,2.83038,0.9928784999649304,1.0011818372830505,0.27964662685574515,0.15922491705042827,0.41509933532845655
9182,2,1.583439,20.67212,5.276389,2.428921,66.05237,2.970486,1.740573,0.7309502,0.4157364,66.42476776900001,4.293432031812806,9.872696518000001,7.391206603,0.6655965254613704,41.32695,14.42634,3.55365,1.55876,2.83038,0.9928784999649304,1.0011818372830505,0.27964662685574515,0.15922491705042827,0.41509933532845655
9183,0,1.733523,20.76928,5.117918,2.391061,66.21117,2.89212,1.446263,0.6684987,0.4086148,66.84058258299999,3.797366718489627,9.516807488000001,7.275998623,0.7579395774182106,41.32695,14.42634,3.55365,1.55876,2.83038,0.9928784999649304,1.0011818372830505,0.27964662685574515,0.15922491705042827,0.41509933532845655
9185,2,1.415953,20.73428,5.215513,2.417354,65.8588,2.965173,1.784516,0.7702711,0.4221241,66.271669583,5.101518729057581,9.730946481999998,7.356008222000001,0.6725779597408719,41.32695,14.42634,3.55365,1.55876,2.83038,0.9928784999649304,1.0011818372830505,0.27964662685574515,0.15922491705042827,0.41509933532845655
9186,0,1.724154,20.85122,5.088692,2.385178,66.27801,2.880878,1.464514,0.6723505,0.4096722,66.73283837999999,4.142344645758428,9.449312624000001,7.258096654,0.7516640208369072,41.32695,14.42634,3.55365,1.55876,2.83038,0.9928784999649304,1.0011818372830505,0.27964662685574515,0.15922491705042827,0.41509933532845655
9187,1,1.349114,20.68619,5.139841,2.443311,66.1825,3.026206,1.606494,0.6564531,0.3971127,68.69828383800004,3.338280328739188,9.486496438,7.4349953730000005,0.666723295096446,41.32695,14.42634,3.55365,1.55876,2.83038,0.9928784999649304,1.0011818372830505,0.27964662685574515,0.15922491705042827,0.41509933532845655
9188,2,1.456916,20.90368,5.254111,2.419212,66.38914,3.079701,1.425507,0.6627195,0.4017727,66.71452504599996,5.12729434237923,9.830087446,7.361662116,0.7593319309140222,41.32695,14.42634,3.55365,1.55876,2.83038,0.9928784999649304,1.0011818372830505,0.27964662685574515,0.15922491705042827,0.41509933532845655
9189,0,1.698342,20.82909,5.068535,2.354016,66.17963,2.872828,1.624836,0.7138221,0.4190686,66.785578438,4.118383679872032,9.448622678,7.163270688000001,0.7066816882639976,41.32695,14.42634,3.55365,1.55876,2.83038,0.9928784999649304,1.0011818372830505,0.27964662685574515,0.15922491705042827,0.41509933532845655
9190,1,1.488205,20.49946,5.186508,2.467638,65.74316,3.006793,1.58754,0.658791,0.3886709,67.41434272100003,3.344359548025629,9.569002703999999,7.509022434,0.6690754438937218,41.32695,14.42634,3.55365,1.55876,2.83038,0.9928784999649304,1.0011818372830505,0.27964662685574515,0.15922491705042827,0.41509933532845655
9191,2,1.361056,20.83245,5.213835,2.384212,65.89252,3.005165,1.667853,0.7408454,0.4138443,65.94500325400001,5.798006799928025,9.782576046,7.255157116000001,0.6982026404998196,41.32695,14.42634,3.55365,1.55876,2.83038,0.9928784999649304,1.0011818372830505,0.27964662685574515,0.15922491705042827,0.41509933532845655
9192,0,1.815476,20.85348,5.089217,2.370191,66.06796,2.864875,1.477132,0.6899818,0.4118537,65.50668142799998,4.793372177654433,9.476061878,7.212491213000001,0.7573071886762642,41.32695,14.42634,3.55365,1.55876,2.83038,0.9928784999649304,1.0011818372830505,0.27964662685574515,0.15922491705042827,0.41509933532845655
9194,2,1.643795,20.74986,5.294518,2.422878,66.72641,3.045078,1.447474,0.5909035,0.3806256,68.21910220100001,2.977303638497645,9.930963123999998,7.372817754,0.686731783918947,41.32695,14.42634,3.55365,1.55876,2.83038,0.9928784999649304,1.0011818372830505,0.27964662685574515,0.15922491705042827,0.41509933532845655
9195,0,1.712221,20.82337,5.089208,2.371316,66.17829,2.885905,1.475938,0.6705354,0.4042623,66.603473675,4.196739610129619,9.474134528,7.215914588000001,0.7400698401460382,41.32695,14.42634,3.55365,1.55876,2.83038,0.9928784999649304,1.0011818372830505,0.27964662685574515,0.15922491705042827,0.41509933532845655
9196,1,1.614192,20.54699,5.155994,2.393606,66.31144,2.998048,1.906842,0.7177438,0.4163814,69.164548336,1.773346404780817,9.613402747999999,7.283743058000001,0.6021013328921262,41.32695,14.42634,3.55365,1.55876,2.83038,0.9928784999649304,1.0011818372830505,0.27964662685574515,0.15922491705042827,0.41509933532845655
9198,0,1.959133,20.71733,5.08144,2.36456,65.86234,2.853895,1.686289,0.7402925,0.4192845,65.17981297700001,4.20842571019201,9.464980479999998,7.195356080000001,0.6944529842021636,41.32695,14.42634,3.55365,1.55876,2.83038,0.9928784999649304,1.0011818372830505,0.27964662685574515,0.15922491705042827,0.41509933532845655
9201,0,1.824758,20.53929,5.149003,2.396636,65.83169,2.849303,1.852888,0.7063282,0.4196542,66.45542453799997,3.148351116073613,9.589749838,7.292963348000001,0.6166695846167194,41.32695,14.42634,3.55365,1.55876,2.83038,0.9928784999649304,1.0011818372830505,0.27964662685574515,0.15922491705042827,0.41509933532845655
9202,2,2.348351,20.72813,5.247774,2.398401,66.25672,2.963036,1.34741,0.6984377,0.3966003,63.952923037000026,3.9696033939248068,9.848506608000001,7.298334242999999,0.8209508511963193,41.32695,14.42634,3.55365,1.55876,2.83038,0.9928784999649304,1.0011818372830505,0.27964662685574515,0.15922491705042827,0.41509933532845655
9203,1,1.561852,20.63457,5.227955,2.406885,66.21196,3.00362,1.751925,0.6879365,0.4036092,67.80461042799998,3.2111200625920233,9.781631329999998,7.324151055,0.6314562192197466,41.32695,14.42634,3.55365,1.55876,2.83038,0.9928784999649304,1.0011818372830505,0.27964662685574515,0.15922491705042827,0.41509933532845655
9204,2,2.142138,20.67772,5.268046,2.405317,66.2177,2.957493,1.510722,0.7174633,0.4065553,64.87060456399996,3.7660925919472277,9.890525536,7.319379631000001,0.751425177961766,41.32695,14.42634,3.55365,1.55876,2.83038,0.9928784999649304,1.0011818372830505,0.27964662685574515,0.15922491705042827,0.41509933532845655
9205,0,1.758052,20.75378,5.110418,2.377311,66.17643,2.863003,1.648551,0.6915632,0.4146372,66.78714598399993,3.7179082462656368,9.520197487999999,7.234157373000001,0.6815562075224841,41.32695,14.42634,3.55365,1.55876,2.83038,0.9928784999649304,1.0011818372830505,0.27964662685574515,0.15922491705042827,0.41509933532845655
9208,2,1.700601,20.84,5.23,2.42,66.85,2.96,1.19,0.62,0.33,68.24346332899995,3.0425894160000126,9.76486,7.36406,0.8012319546899062,41.32695,14.42634,3.55365,1.55876,2.83038,0.9928784999649304,1.0011818372830505,0.27964662685574515,0.15922491705042827,0.41509933532845655
9209,0,1.688659,20.82,5.03,2.37,66.43,2.81,1.56,0.66,0.38,68.149359211,3.092917383999996,9.31946,7.2119100000000005,0.6743748130158562,41.32695,14.42634,3.55365,1.55876,2.83038,0.9928784999649304,1.0011818372830505,0.27964662685574515,0.15922491705042827,0.41509933532845655
9210,1,1.609871,20.67028,5.286519,2.423728,66.16682,3.001419,1.64653,0.6809675,0.4032194,66.73644569699998,3.97184995837285,9.908327574,7.375404304000001,0.6679683366138678,41.32695,14.42634,3.55365,1.55876,2.83038,0.9928784999649304,1.0011818372830505,0.27964662685574515,0.15922491705042827,0.41509933532845655
9211,2,1.35331,20.94851,5.209784,2.436096,66.06585,2.950146,1.643093,0.6628737,0.3975381,65.75312814799997,6.299290623844833,9.684053167999998,7.4130401280000005,0.655532107363374,41.32695,14.42634,3.55365,1.55876,2.83038,0.9928784999649304,1.0011818372830505,0.27964662685574515,0.15922491705042827,0.41509933532845655
9212,0,1.654614,20.79777,5.107106,2.387572,66.41264,2.883703,1.532027,0.678714,0.4096862,67.843105778,3.36508640400325,9.494059076,7.265381596,0.7220866805930459,41.32695,14.42634,3.55365,1.55876,2.83038,0.9928784999649304,1.0011818372830505,0.27964662685574515,0.15922491705042827,0.41509933532845655
9213,1,1.638986,20.65812,5.261323,2.405993,66.20076,2.976568,1.749922,0.6915532,0.4070663,67.04313204999998,3.6162061603936095,9.871565793999999,7.321436699,0.6364870854834069,41.32695,14.42634,3.55365,1.55876,2.83038,0.9928784999649304,1.0011818372830505,0.27964662685574515,0.15922491705042827,0.41509933532845655
9214,2,1.204445,21.02441,5.217635,2.410356,65.75414,2.973312,1.723321,0.7140312,0.419896,64.49741133500001,7.92139727824798,9.748410397999997,7.334713308,0.6670187492534212,41.32695,14.42634,3.55365,1.55876,2.83038,0.9928784999649304,1.0011818372830505,0.27964662685574515,0.15922491705042827,0.41509933532845655
