Repository: jcordonc/Proyecto2-model-PD

ProyectoFinal_DataScienceAtWork
==============================

Proyecto final para predecir la calidad del clinker con base a sus variables de operación y la concentración de sus compuestos químicos.

Project Organization
------------

    ├── LICENSE
    ├── Makefile           <- Makefile with commands like `make data` or `make train`
    ├── README.md          <- The top-level README for developers using this project.
    ├── data
    │   ├── external       <- Data from third party sources.
    │   ├── interim        <- Intermediate data that has been transformed.
    │   ├── processed      <- The final, canonical data sets for modeling.

File: data/processed/features_for_model.csv (part 38 of 98)
,id_eq,FCAO,SiO2,Al2O3,Fe2O3,CaO,MgO,SO3,K2O,Na2O,C3S,C2S,C3A,C4AF,A/S," ""CaO""  [CurrentProduct.Dry basis]"," ""SiO2""  [CurrentProduct.Dry basis]"," ""Al2O3""  [CurrentProduct.Dry basis]"," ""Fe2O3""  [CurrentProduct.Dry basis]"," ""MgO""  [CurrentProduct.Dry basis]"," ""CaO""  [Rolling.Analysis1.Dry basis]"," ""SiO2""  [Rolling.Analysis1.Dry basis]"," ""Al2O3""  [Rolling.Analysis1.Dry basis]"," ""Fe2O3""  [Rolling.Analysis1.Dry basis]"," ""MgO""  [Rolling.Analysis1.Dry basis]"
9987,1,1.291839,20.30601,4.97981,2.453742,65.39948,2.97371,1.478221,0.684739,0.3779075,69.69331587099997,1.6735529295040408,9.044765035999998,7.466736906,0.7240995604783331,41.33885,14.43815,3.53261,1.57292,2.81864,0.733072109413543,0.6768369456275534,0.20324051164579215,0.12441101283125536,0.38477467053761294
9988,0,1.770935,20.67932,5.039249,2.427574,66.37008,2.918825,1.547901,0.6899668,0.3756231,68.49518169299999,2.1763235021968086,9.246554642,7.387107682,0.6924737143886968,41.33885,14.43815,3.53261,1.57292,2.81864,0.733072109413543,0.6768369456275534,0.20324051164579215,0.12441101283125536,0.38477467053761294
9990,1,1.269364,20.86077,5.133368,2.4965,66.12598,3.052414,1.72905,0.7162942,0.3942701,67.43347051199999,5.0379015632736355,9.3793472,7.596849500000001,0.6467989346806678,41.33885,14.43815,3.53261,1.57292,2.81864,0.733072109413543,0.6768369456275534,0.20324051164579215,0.12441101283125536,0.38477467053761294
9991,2,1.447632,20.65784,5.290142,2.480385,66.37818,3.066716,1.573279,0.7411618,0.3979538,68.24655240199996,3.2952222967344227,9.82206488,7.547811555000001,0.727312049670496,41.33885,14.43815,3.53261,1.57292,2.81864,0.733072109413543,0.6768369456275534,0.20324051164579215,0.12441101283125536,0.38477467053761294
9992,0,1.928842,20.67861,5.054511,2.42532,66.8437,2.920526,1.465099,0.7026612,0.3716553,69.68653841999999,0.7905703762512175,9.290812709999999,7.380248760000001,0.7354893817560078,41.33885,14.43815,3.53261,1.57292,2.81864,0.733072109413543,0.6768369456275534,0.20324051164579215,0.12441101283125536,0.38477467053761294
9994,0,2.069489,20.93906,5.039615,2.384856,66.36022,2.891431,1.464057,0.7302507,0.3829019,65.32423225099994,4.396254522072049,9.319803398000001,7.257116808000001,0.7619627686550073,41.33885,14.43815,3.53261,1.57292,2.81864,0.733072109413543,0.6768369456275534,0.20324051164579215,0.12441101283125536,0.38477467053761294
9995,1,1.730451,20.61568,5.283354,2.469043,65.7196,2.964857,1.843958,0.7650185,0.3899842,64.79635391699995,4.908596235012851,9.823267344,7.513297849000001,0.6259822587189751,41.33885,14.43815,3.53261,1.57292,2.81864,0.733072109413543,0.6768369456275534,0.20324051164579215,0.12441101283125536,0.38477467053761294
9998,0,2.0,20.66541,4.974358,2.398877,66.87743,2.900067,1.547023,0.6951544,0.379092,70.21077037600001,0.13870761458561276,9.123148815999999,7.299782711000001,0.6986138756174809,41.33885,14.43815,3.53261,1.57292,2.81864,0.733072109413543,0.6768369456275534,0.20324051164579215,0.12441101283125536,0.38477467053761294
10000,0,1.920373,20.61484,4.986166,2.389114,66.63405,2.896831,1.64466,0.720772,0.3770815,69.86309885899999,0.5005542654352269,9.170959011999999,7.270073902000001,0.6688189369942437,41.33885,14.43815,3.53261,1.57292,2.81864,0.733072109413543,0.6768369456275534,0.20324051164579215,0.12441101283125536,0.38477467053761294
10001,1,1.99,20.77087,5.179732,2.422836,66.45458,2.99189,1.435154,0.6806594,0.3670735,66.31459812400007,3.4110454054943986,9.626851287999997,7.372689948000001,0.7336688756406159,41.33885,14.43815,3.53261,1.57292,2.81864,0.733072109413543,0.6768369456275534,0.20324051164579215,0.12441101283125536,0.38477467053761294
10002,1,1.522086,20.64525,5.224346,2.515617,65.78747,3.011749,1.520143,0.714772,0.3793163,66.02598952599998,4.705659075059216,9.588092935999999,7.655022531000001,0.7221406031152694,41.33885,14.43815,3.53261,1.57292,2.81864,0.733072109413543,0.6768369456275534,0.20324051164579215,0.12441101283125536,0.38477467053761294
10003,0,1.86631,20.75225,4.990239,2.405491,66.67007,2.900929,1.554272,0.7145516,0.3830741,69.13472922799996,1.6100270378928272,9.154042577999999,7.3199091130000005,0.709282662601474,41.33885,14.43815,3.53261,1.57292,2.81864,0.733072109413543,0.6768369456275534,0.20324051164579215,0.12441101283125536,0.38477467053761294
10004,1,1.439459,20.88359,5.193792,2.4966,65.41693,2.987911,1.446694,0.6700096,0.3716146,63.27496778499996,7.718111592094452,9.539301600000002,7.5971538,0.7256017138715113,41.33885,14.43815,3.53261,1.57292,2.81864,0.733072109413543,0.6768369456275534,0.20324051164579215,0.12441101283125536,0.38477467053761294
10005,0,1.782554,20.59047,4.986311,2.420257,66.52528,2.885581,1.610896,0.7730386,0.3931924,70.12106073799995,0.6593435647232511,9.118649305999998,7.364842051,0.7233553399768987,41.33885,14.43815,3.53261,1.57292,2.81864,0.733072109413543,0.6768369456275534,0.20324051164579215,0.12441101283125536,0.38477467053761294
10006,1,1.401048,20.78453,5.154607,2.49676,66.01386,3.031578,1.74765,0.7169068,0.3850231,66.87731302599997,4.8344637412304365,9.435190630000001,7.5976406800000005,0.6333862311152179,41.3634,14.4294,3.52051,1.56484,2.78783,0.9307385573637935,0.9289321638223832,0.2446043786548494,0.14690494265345672,0.36915749782547624
10007,1,1.251691,20.65441,5.144459,2.53228,65.80824,3.008003,1.477104,0.6757962,0.3737862,67.65455901700001,4.333754928196804,9.34819859,7.70572804,0.7158943962789405,41.3634,14.4294,3.52051,1.56484,2.78783,0.9307385573637935,0.9289321638223832,0.2446043786548494,0.14690494265345672,0.36915749782547624
10008,0,1.726254,20.77549,5.016491,2.408443,66.07101,2.862123,1.655459,0.7402526,0.3915191,66.90891764800001,3.7859430949392205,9.218615594,7.328892049000001,0.685724109295264,41.3634,14.4294,3.52051,1.56484,2.78783,0.9307385573637935,0.9289321638223832,0.2446043786548494,0.14690494265345672,0.36915749782547624
10010,0,1.867763,20.60546,5.06403,2.41325,66.34151,2.868228,1.639566,0.7331896,0.3957364,68.40002699700001,1.738977071992025,9.3364605,7.3435197500000005,0.6920238415772199,41.3634,14.4294,3.52051,1.56484,2.78783,0.9307385573637935,0.9289321638223832,0.2446043786548494,0.14690494265345672,0.36915749782547624
10011,0,1.890998,20.57,5.02,2.4,66.53,2.83,1.72,0.74,0.39,69.65701714200004,0.6173743120000239,9.2422,7.3032,0.658728511915213,41.3634,14.4294,3.52051,1.56484,2.78783,0.9307385573637935,0.9289321638223832,0.2446043786548494,0.14690494265345672,0.36915749782547624
10012,1,1.332303,20.6664,5.293423,2.4442,65.70087,3.023055,1.962669,0.7517943,0.3973143,65.92337454299998,5.426563281993637,9.89198455,7.4377006,0.5872047446988966,41.3634,14.4294,3.52051,1.56484,2.78783,0.9307385573637935,0.9289321638223832,0.2446043786548494,0.14690494265345672,0.36915749782547624
10014,1,1.450756,20.65376,5.165493,2.418238,66.38471,3.040971,1.720743,0.7122962,0.3883076,69.21768842000002,2.541305613417599,9.596897753999999,7.358698234000001,0.6434729628021283,41.3634,14.4294,3.52051,1.56484,2.78783,0.9307385573637935,0.9289321638223832,0.2446043786548494,0.14690494265345672,0.36915749782547624
10016,0,1.87,20.65,5.01,2.41,66.42,2.81,1.5,0.7,0.4,68.73956999999999,1.6033447039999515,9.19878,7.333630000000001,0.7412491420727523,41.3634,14.4294,3.52051,1.56484,2.78783,0.9307385573637935,0.9289321638223832,0.2446043786548494,0.14690494265345672,0.36915749782547624
10017,1,1.930379,20.6949,5.135482,2.392998,66.24995,2.963304,1.674069,0.723649,0.3790519,66.64157832499995,3.129671325310426,9.560074684,7.281892914,0.6600508791263405,41.3634,14.4294,3.52051,1.56484,2.78783,0.9307385573637935,0.9289321638223832,0.2446043786548494,0.14690494265345672,0.36915749782547624
10018,0,1.91,20.7,5.12,2.43,66.35,2.8,1.61,0.72,0.41,67.14417999999999,2.8274104240000284,9.45644,7.394490000000001,0.7091914382057917,41.3634,14.4294,3.52051,1.56484,2.78783,0.9307385573637935,0.9289321638223832,0.2446043786548494,0.14690494265345672,0.36915749782547624
10019,1,1.551134,20.65622,5.212495,2.457547,66.16733,3.015528,1.758022,0.7442527,0.4041352,67.53342829600003,3.5106871315759918,9.654942226,7.478315521,0.656915173635505,41.3634,14.4294,3.52051,1.56484,2.78783,0.9307385573637935,0.9289321638223832,0.2446043786548494,0.14690494265345672,0.36915749782547624
10020,0,1.720146,20.79091,5.026298,2.426699,66.30137,2.83407,1.597,0.7009016,0.3944968,67.66239737000004,3.2804857926015742,9.213714992,7.384445057000001,0.6922605692124346,41.3634,14.4294,3.52051,1.56484,2.78783,0.9307385573637935,0.9289321638223832,0.2446043786548494,0.14690494265345672,0.36915749782547624
10021,1,1.276142,20.90434,5.122724,2.48738,66.01484,3.028591,1.492035,0.6636481,0.3718391,66.70684232599996,5.690168718044816,9.36657164,7.56909734,0.7001171425025523,41.3634,14.4294,3.52051,1.56484,2.78783,0.9307385573637935,0.9289321638223832,0.2446043786548494,0.14690494265345672,0.36915749782547624
10022,2,1.738013,20.68,5.2,2.46,66.4,3.02,1.52,0.74,0.42,67.61954907700006,2.9396520000000024,9.61768,7.48578,0.7708702091536321,41.3634,14.4294,3.52051,1.56484,2.78783,0.9307385573637935,0.9289321638223832,0.2446043786548494,0.14690494265345672,0.36915749782547624
10023,0,1.64409,20.77994,5.017315,2.439039,66.19025,2.798752,1.683002,0.7505444,0.4138801,67.64572541999999,3.495192449175974,9.169030761999998,7.421995677000001,0.696850051395684,41.3634,14.4294,3.52051,1.56484,2.78783,0.9307385573637935,0.9289321638223832,0.2446043786548494,0.14690494265345672,0.36915749782547624
10024,1,1.511435,20.71982,5.165002,2.434506,65.96927,2.957024,1.614486,0.7040921,0.3868989,66.75738726899995,4.400395758462437,9.568071148000001,7.408201758,0.6803723948338422,41.3634,14.4294,3.52051,1.56484,2.78783,0.9307385573637935,0.9289321638223832,0.2446043786548494,0.14690494265345672,0.36915749782547624
10025,0,1.856144,20.75605,5.003207,2.415078,66.42526,2.794808,1.557094,0.7398585,0.4037261,68.04978507000001,2.4706249476464066,9.172186574,7.349082354,0.7389430000606545,41.3634,14.4294,3.52051,1.56484,2.78783,0.9307385573637935,0.9289321638223832,0.2446043786548494,0.14690494265345672,0.36915749782547624
10026,1,1.445915,21.0176,5.149762,2.421467,66.02657,2.974192,1.582319,0.7029007,0.3974772,65.115287579,6.694153585046436,9.549747135999999,7.3685240809999994,0.7021891086144706,41.3634,14.4294,3.52051,1.56484,2.78783,0.9307385573637935,0.9289321638223832,0.2446043786548494,0.14690494265345672,0.36915749782547624
10027,2,1.262263,20.68,5.2,2.46,66.4,3.02,1.52,0.74,0.42,69.55632732700003,2.9396520000000024,9.61768,7.48578,0.7708702091536321,41.3634,14.4294,3.52051,1.56484,2.78783,0.9307385573637935,0.9289321638223832,0.2446043786548494,0.14690494265345672,0.36915749782547624
10028,0,1.783523,20.78,4.98,2.42,66.44,2.78,1.52,0.71,0.41,68.37227786699994,2.518724800000008,9.102360000000001,7.36406,0.7455839323772713,41.3634,14.4294,3.52051,1.56484,2.78783,0.9307385573637935,0.9289321638223832,0.2446043786548494,0.14690494265345672,0.36915749782547624
10029,1,1.379192,20.82969,5.062451,2.445039,66.30749,2.970613,1.582888,0.6876144,0.3918234,68.51150557,3.7982259314512063,9.278489162,7.440253677,0.689108973803587,41.3634,14.4294,3.52051,1.56484,2.78783,0.9307385573637935,0.9289321638223832,0.2446043786548494,0.14690494265345672,0.36915749782547624
10031,0,1.696353,20.86311,5.001388,2.437993,66.72229,2.803121,1.352199,0.6539143,0.3946376,69.07529895299997,2.4946624053695956,9.128594044000002,7.418812699000001,0.7881477615071829,41.3634,14.4294,3.52051,1.56484,2.78783,0.9307385573637935,0.9289321638223832,0.2446043786548494,0.14690494265345672,0.36915749782547624
10032,1,1.409736,20.85781,5.166413,2.501537,66.36913,3.008833,1.462062,0.6583643,0.3831574,67.64517653000003,4.438599014881618,9.458393846,7.612177091,0.7213830109218909,41.3634,14.4294,3.52051,1.56484,2.78783,0.9307385573637935,0.9289321638223832,0.2446043786548494,0.14690494265345672,0.36915749782547624
10033,2,1.510144,20.63351,5.339164,2.495979,66.03931,3.086454,1.697863,0.6905125,0.3751604,66.445805064,4.39196747457283,9.925588132000001,7.595264097000001,0.6312335849534553,41.3634,14.4294,3.52051,1.56484,2.78783,0.9307385573637935,0.9289321638223832,0.2446043786548494,0.14690494265345672,0.36915749782547624
10034,0,1.517245,20.93152,5.04022,2.439313,65.7789,2.757802,1.686148,0.7695476,0.4235634,65.18122995499996,6.178549282600038,9.229265404,7.422829459,0.7125516544303425,41.3634,14.4294,3.52051,1.56484,2.78783,0.9307385573637935,0.9289321638223832,0.2446043786548494,0.14690494265345672,0.36915749782547624
10035,1,1.319392,20.71661,5.02393,2.464937,66.31482,2.939633,1.697277,0.7259915,0.4011284,69.87452973799998,2.6294156506320334,9.142741096000002,7.500803291,0.668983400258793,41.3634,14.4294,3.52051,1.56484,2.78783,0.9307385573637935,0.9289321638223832,0.2446043786548494,0.14690494265345672,0.36915749782547624
10036,2,1.528541,20.74775,5.224907,2.462589,66.47803,3.041997,1.425719,0.6584943,0.3670482,68.104042223,3.4120192671503986,9.679302962,7.493658327,0.7252700297156909,41.3634,14.4294,3.52051,1.56484,2.78783,0.9307385573637935,0.9289321638223832,0.2446043786548494,0.14690494265345672,0.36915749782547624
10037,0,1.670665,20.88551,5.012791,2.441099,66.49969,2.798483,1.382912,0.6745096,0.399577,68.02238326700004,3.4320948186192126,9.153556642000002,7.428264257,0.7879271777312706,41.3634,14.4294,3.52051,1.56484,2.78783,0.9307385573637935,0.9289321638223832,0.2446043786548494,0.14690494265345672,0.36915749782547624
10038,1,1.493649,20.68436,5.073526,2.468268,66.08424,2.958718,1.681211,0.7089286,0.3969066,68.13358905299992,3.3151490070592686,9.268534444,7.510939524000001,0.66349853632221,41.3634,14.4294,3.52051,1.56484,2.78783,0.9307385573637935,0.9289321638223832,0.2446043786548494,0.14690494265345672,0.36915749782547624
10039,2,1.595146,20.8313,5.105759,2.429245,66.67225,3.01017,1.560981,0.7052738,0.3774169,68.83670107200003,2.8942845098127705,9.41997881,7.392192535,0.6964995535907821,41.3634,14.4294,3.52051,1.56484,2.78783,0.9307385573637935,0.9289321638223832,0.2446043786548494,0.14690494265345672,0.36915749782547624
10040,1,1.488015,20.70222,5.123568,2.456382,66.12973,2.975576,1.734496,0.7162317,0.4086984,67.88679368099994,3.569838984657629,9.421256856,7.474770426000001,0.6554709078663599,41.3634,14.4294,3.52051,1.56484,2.78783,0.9307385573637935,0.9289321638223832,0.2446043786548494,0.14690494265345672,0.36915749782547624
10041,2,1.488196,20.79879,5.167505,2.46038,66.54845,3.037449,1.465374,0.6814178,0.3715729,68.555848044,3.34141468281603,9.53092529,7.48693634,0.7229410005766432,41.3634,14.4294,3.52051,1.56484,2.78783,0.9307385573637935,0.9289321638223832,0.2446043786548494,0.14690494265345672,0.36915749782547624
10042,0,1.854207,20.55782,5.027282,2.425821,66.52998,2.822571,1.712821,0.7189253,0.4205508,69.81343537699995,0.5777505876144389,9.217808167999998,7.381773303,0.6740327872540816,41.3634,14.4294,3.52051,1.56484,2.78783,0.9307385573637935,0.9289321638223832,0.2446043786548494,0.14690494265345672,0.36915749782547624
10043,1,1.393627,20.56482,5.280757,2.498311,65.91392,3.009983,1.806939,0.7430219,0.4079568,67.32077054700001,3.8928019135584293,9.766863838,7.602360373000001,0.6412806048225917,41.3634,14.4294,3.52051,1.56484,2.78783,0.9307385573637935,0.9289321638223832,0.2446043786548494,0.14690494265345672,0.36915749782547624
10044,2,1.448174,20.70011,5.176224,2.460434,65.93478,3.010167,1.71861,0.7481153,0.3789591,66.91184357400002,4.421650156556801,9.553939272000001,7.487100662,0.6549905773918419,41.3634,14.4294,3.52051,1.56484,2.78783,0.9307385573637935,0.9289321638223832,0.2446043786548494,0.14690494265345672,0.36915749782547624
10045,0,1.65926,20.63611,4.960552,2.409772,66.43255,2.804642,1.783046,0.7473877,0.4185082,70.086665294,1.1947972646223661,9.068128576,7.3329361959999995,0.659593313320595,41.3634,14.4294,3.52051,1.56484,2.78783,0.9307385573637935,0.9289321638223832,0.2446043786548494,0.14690494265345672,0.36915749782547624
10046,1,1.556262,20.6,5.24,2.49,65.84,2.96,1.61,0.73,0.41,66.37607739799999,4.206553871999986,9.672919999999998,7.577070000000001,0.7144775489498117,41.3634,14.4294,3.52051,1.56484,2.78783,0.9307385573637935,0.9289321638223832,0.2446043786548494,0.14690494265345672,0.36915749782547624
10047,2,1.494329,20.84791,5.320544,2.482534,66.60329,3.075493,1.628961,0.7194718,0.3906403,67.32102601900003,4.3949560194768225,9.898994071999999,7.554350962,0.6853254470376606,41.3634,14.4294,3.52051,1.56484,2.78783,0.9307385573637935,0.9289321638223832,0.2446043786548494,0.14690494265345672,0.36915749782547624
10048,0,1.86621,20.67391,5.043937,2.438131,66.08064,2.808262,1.850894,0.7729259,0.4381355,66.92353243400004,3.0538602355264217,9.241115398,7.419232633,0.6608403320924929,41.3634,14.4294,3.52051,1.56484,2.78783,0.9307385573637935,0.9289321638223832,0.2446043786548494,0.14690494265345672,0.36915749782547624
10050,2,1.472381,20.55,5.17,2.48,65.94,3.01,1.81,0.77,0.41,67.98921694899997,3.1038635680000226,9.50434,7.54664,0.6543377939230312,41.3634,14.4294,3.52051,1.56484,2.78783,0.9307385573637935,0.9289321638223832,0.2446043786548494,0.14690494265345672,0.36915749782547624
10053,2,1.490538,20.70194,5.268704,2.479457,66.00288,3.235999,1.638316,0.7237009,0.4038982,66.35422329999999,4.717458777348796,9.766824355999999,7.5449876510000005,0.694050859123883,41.3634,14.4294,3.52051,1.56484,2.78783,0.9307385573637935,0.9289321638223832,0.2446043786548494,0.14690494265345672,0.36915749782547624
10054,1,1.272568,20.63025,5.272684,2.510953,65.76076,2.994714,1.703541,0.6876683,0.4080969,66.72897572999999,4.898631582484811,9.724080124,7.640829979000001,0.6526560042773064,41.3634,14.4294,3.52051,1.56484,2.78783,0.9307385573637935,0.9289321638223832,0.2446043786548494,0.14690494265345672,0.36915749782547624
10055,2,1.479482,20.8351,5.273888,2.506243,66.28132,3.044873,1.3424,0.6142444,0.3632925,66.44761542399995,5.062728250497642,9.735240044000001,7.626497449,0.7386216534701981,41.3634,14.4294,3.52051,1.56484,2.78783,0.9307385573637935,0.9289321638223832,0.2446043786548494,0.14690494265345672,0.36915749782547624
10057,1,1.547899,20.507,5.178744,2.47678,65.80112,2.942565,1.848192,0.7367782,0.4094435,67.38906509899995,3.201716197756838,9.53295984,7.536841540000001,0.6251295699495139,41.3634,14.4294,3.52051,1.56484,2.78783,0.9307385573637935,0.9289321638223832,0.2446043786548494,0.14690494265345672,0.36915749782547624
10058,2,1.232136,20.71996,5.274023,2.481052,65.69787,2.999967,1.770758,0.7849094,0.4191609,65.98951623999996,5.837851629897642,9.778220966,7.549841236000001,0.6826798321360391,41.3634,14.4294,3.52051,1.56484,2.78783,0.9307385573637935,0.9289321638223832,0.2446043786548494,0.14690494265345672,0.36915749782547624
10060,1,1.514663,20.71539,5.132843,2.447594,66.52988,2.981833,1.470215,0.670822,0.3985418,69.25748571300001,2.491706970081623,9.460704902,7.448028542,0.7380960092887773,41.3634,14.4294,3.52051,1.56484,2.78783,0.9307385573637935,0.9289321638223832,0.2446043786548494,0.14690494265345672,0.36915749782547624
10063,1,1.424935,20.71102,5.0293,2.404638,66.1305,2.933588,1.648203,0.7219889,0.4073408,68.78713337499994,3.109581243696013,9.258997504,7.317313434,0.6916985775149886,41.3634,14.4294,3.52051,1.56484,2.78783,0.9307385573637935,0.9289321638223832,0.2446043786548494,0.14690494265345672,0.36915749782547624
10064,2,1.40686,20.86403,5.291613,2.500461,66.23169,3.045739,1.318079,0.6622604,0.3791552,66.21053956600002,5.547554543585605,9.791994438,7.608902823,0.798782461801954,41.3634,14.4294,3.52051,1.56484,2.78783,0.9307385573637935,0.9289321638223832,0.2446043786548494,0.14690494265345672,0.36915749782547624
10066,1,1.518213,20.59891,5.059745,2.419373,66.2894,2.957836,1.60773,0.7088985,0.3995692,69.68071597699993,1.8275712724000428,9.314745133999999,7.362152039000001,0.6959446136047397,41.3634,14.4294,3.52051,1.56484,2.78783,0.9307385573637935,0.9289321638223832,0.2446043786548494,0.14690494265345672,0.36915749782547624
10067,2,1.345682,20.71336,5.262777,2.455751,65.52911,3.001873,1.801359,0.7487251,0.4052987,65.00213957200002,6.215088182366429,9.791228358000001,7.472850293,0.6440575785170857,41.3634,14.4294,3.52051,1.56484,2.78783,0.9307385573637935,0.9289321638223832,0.2446043786548494,0.14690494265345672,0.36915749782547624
10071,0,1.609934,20.80778,4.993083,2.43785,66.31622,2.828725,1.487413,0.699315,0.4116748,68.250505212,3.223662477025613,9.10682775,7.418377550000001,0.7572577303346415,41.3634,14.4294,3.52051,1.56484,2.78783,0.9307385573637935,0.9289321638223832,0.2446043786548494,0.14690494265345672,0.36915749782547624
10072,1,1.680455,20.32519,5.297202,2.46781,65.914,3.031083,1.732115,0.7340214,0.4131277,67.90774635900003,1.8820727821184136,9.86205078,7.50954583,0.6684123535849451,41.3634,14.4294,3.52051,1.56484,2.78783,0.9307385573637935,0.9289321638223832,0.2446043786548494,0.14690494265345672,0.36915749782547624
10073,2,1.417376,20.74456,5.145047,2.427293,65.79205,2.955954,1.702709,0.7367946,0.396199,66.37518711799999,5.04852759655838,9.527394794,7.3862525990000005,0.6685133808369988,41.3634,14.4294,3.52051,1.56484,2.78783,0.9307385573637935,0.9289321638223832,0.2446043786548494,0.14690494265345672,0.36915749782547624
10074,1,2.304782,20.2889,5.14936,2.379547,66.10507,2.960377,1.878298,0.7778081,0.4126137,67.53917975799999,0.1386663882080299,9.619610475999998,7.240961521000001,0.6358783934280293,41.3634,14.4294,3.52051,1.56484,2.78783,0.9307385573637935,0.9289321638223832,0.2446043786548494,0.14690494265345672,0.36915749782547624
10075,2,1.622465,20.7036,5.150467,2.440693,65.8376,2.97169,1.6892,0.7258211,0.3874837,65.98142628899991,4.598286820502437,9.519084994,7.427028799,0.6616736045751352,41.3634,14.4294,3.52051,1.56484,2.78783,0.9307385573637935,0.9289321638223832,0.2446043786548494,0.14690494265345672,0.36915749782547624
10076,0,1.740595,20.67452,4.985909,2.398987,66.27508,2.846625,1.582729,0.69352,0.4170485,68.66764836299998,2.1256321135648193,9.153572846,7.300117441,0.7129185628166516,41.3634,14.4294,3.52051,1.56484,2.78783,0.9307385573637935,0.9289321638223832,0.2446043786548494,0.14690494265345672,0.36915749782547624
10077,1,2.159874,20.46464,5.166205,2.396231,65.80057,2.964122,1.838036,0.7743451,0.4057088,65.41683389599994,2.6886466875600163,9.636020398,7.291730933000001,0.6433564588448922,41.3634,14.4294,3.52051,1.56484,2.78783,0.9307385573637935,0.9289321638223832,0.2446043786548494,0.14690494265345672,0.36915749782547624
10078,1,2.285202,20.43264,5.179073,2.391459,66.18848,2.961497,1.65618,0.743726,0.4008389,66.64938195399998,1.2821657913376399,9.678194821999998,7.277209737,0.6944714836209278,41.3634,14.4294,3.52051,1.56484,2.78783,0.9307385573637935,0.9289321638223832,0.2446043786548494,0.14690494265345672,0.36915749782547624
10079,2,1.490778,20.80978,5.181006,2.451673,66.28561,2.984698,1.351142,0.6715202,0.3857723,67.313542374,4.302188668947224,9.581435184,7.460440939000001,0.7913877763172994,41.3634,14.4294,3.52051,1.56484,2.78783,0.9307385573637935,0.9289321638223832,0.2446043786548494,0.14690494265345672,0.36915749782547624
10080,0,1.642476,20.76117,4.995858,2.405431,66.39532,2.849006,1.502612,0.6939622,0.4125454,68.82199554999998,2.558957529217608,9.169034448000001,7.319726533000001,0.7473138593468338,41.3634,14.4294,3.52051,1.56484,2.78783,0.9307385573637935,0.9289321638223832,0.2446043786548494,0.14690494265345672,0.36915749782547624
10081,1,1.789961,20.56934,5.180098,2.406188,66.68443,2.976531,1.48788,0.6790922,0.3803973,69.61765209499998,0.9557872351055963,9.655989603999998,7.322030084000001,0.718328114039499,41.3634,14.4294,3.52051,1.56484,2.78783,0.9307385573637935,0.9289321638223832,0.2446043786548494,0.14690494265345672,0.36915749782547624
10082,2,1.578569,20.75622,5.116477,2.426716,66.57697,2.978138,1.383635,0.6793085,0.3865659,69.018522105,2.5927750216224226,9.452660578,7.384496788,0.7783335946940058,41.3634,14.4294,3.52051,1.56484,2.78783,0.9307385573637935,0.9289321638223832,0.2446043786548494,0.14690494265345672,0.36915749782547624
10083,0,1.735765,20.66021,4.994521,2.397027,66.08723,2.834639,1.590971,0.7316796,0.419764,67.976277327,2.6210093675151853,9.179710966,7.2941531610000006,0.7318404988495246,41.3634,14.4294,3.52051,1.56484,2.78783,0.9307385573637935,0.9289321638223832,0.2446043786548494,0.14690494265345672,0.36915749782547624
10085,2,1.708558,20.5713,5.178585,2.468475,66.07094,2.969471,1.435721,0.6913555,0.3804089,67.35772384199993,2.9162982620160776,9.54659055,7.511569425000001,0.751704441965295,41.3634,14.4294,3.52051,1.56484,2.78783,0.9307385573637935,0.9289321638223832,0.2446043786548494,0.14690494265345672,0.36915749782547624
10086,0,1.601485,20.76837,5.019048,2.430498,66.46651,2.854696,1.402733,0.6736605,0.4138018,69.032328171,2.5468150178736337,9.188074583999999,7.396005414,0.789363258409117,41.3634,14.4294,3.52051,1.56484,2.78783,0.9307385573637935,0.9289321638223832,0.2446043786548494,0.14690494265345672,0.36915749782547624
10087,1,1.620528,20.5336,5.271861,2.430096,65.87174,3.070279,1.748915,0.7443942,0.4009869,66.61992457400005,3.635162555867204,9.858709218000001,7.394782128,0.6580819710142044,41.3634,14.4294,3.52051,1.56484,2.78783,0.9307385573637935,0.9289321638223832,0.2446043786548494,0.14690494265345672,0.36915749782547624
10088,0,1.879706,20.78125,4.887141,2.329829,66.44957,2.824359,1.661934,0.7576767,0.4298988,68.76294763599996,1.9325007793872544,9.008852981999999,7.089669647000001,0.721773164924005,41.3634,14.4294,3.52051,1.56484,2.78783,0.9307385573637935,0.9289321638223832,0.2446043786548494,0.14690494265345672,0.36915749782547624
10089,2,1.603091,20.61431,5.251492,2.461707,66.40299,3.064886,1.47726,0.6931627,0.3929532,68.33186856299997,2.6286194393344218,9.751245555999999,7.490974401000001,0.7425653501918645,41.3634,14.4294,3.52051,1.56484,2.78783,0.9307385573637935,0.9289321638223832,0.2446043786548494,0.14690494265345672,0.36915749782547624
10090,1,1.962332,20.49146,5.253815,2.422808,66.59743,2.941487,1.533214,0.6908083,0.3932017,68.63464334799998,0.9447077397920012,9.823218614000002,7.372604744,0.7143679810547472,41.3634,14.4294,3.52051,1.56484,2.78783,0.9307385573637935,0.9289321638223832,0.2446043786548494,0.14690494265345672,0.36915749782547624
10091,2,1.654095,20.43906,5.211527,2.461169,66.29515,3.04075,1.630182,0.7332608,0.4037235,69.28636884900001,1.2494611065264039,9.646248602,7.489337267,0.7023665413235749,41.3634,14.4294,3.52051,1.56484,2.78783,0.9307385573637935,0.9289321638223832,0.2446043786548494,0.14690494265345672,0.36915749782547624
10092,0,1.783823,20.81849,5.016294,2.394956,66.49658,2.870791,1.360114,0.6667852,0.4070256,68.100859575,2.8332193570048148,9.240913548,7.287851108000001,0.8033672828440056,41.3634,14.4294,3.52051,1.56484,2.78783,0.9307385573637935,0.9289321638223832,0.2446043786548494,0.14690494265345672,0.36915749782547624
10093,0,1.748019,20.76308,5.012115,2.409998,66.45825,2.862244,1.373956,0.6731478,0.408122,68.51825669100002,2.4694344012639746,9.204388133999998,7.333623914,0.800244532531548,41.3634,14.4294,3.52051,1.56484,2.78783,0.9307385573637935,0.9289321638223832,0.2446043786548494,0.14690494265345672,0.36915749782547624
10094,1,1.690229,20.41092,5.265134,2.44228,66.03909,2.916617,1.613513,0.7187114,0.3954601,67.977590519,2.0451527165168244,9.820267340000001,7.43185804,0.695340151191802,41.3634,14.4294,3.52051,1.56484,2.78783,0.9307385573637935,0.9289321638223832,0.2446043786548494,0.14690494265345672,0.36915749782547624
10095,2,1.661842,20.49534,5.200364,2.451415,66.24,2.999091,1.704635,0.7490562,0.4022744,68.69152841600001,1.8357711940688333,9.63317042,7.459655845,0.6784786069940816,41.3634,14.4294,3.52051,1.56484,2.78783,0.9307385573637935,0.9289321638223832,0.2446043786548494,0.14690494265345672,0.36915749782547624
10097,2,1.545002,20.55398,5.251307,2.46244,66.18724,3.034841,1.502603,0.7018299,0.4025295,68.14873327200002,2.7722113455184,9.74951507,7.49320492,0.7431736431905154,41.3634,14.4294,3.52051,1.56484,2.78783,0.9307385573637935,0.9289321638223832,0.2446043786548494,0.14690494265345672,0.36915749782547624
10098,0,1.687719,20.87554,4.959687,2.406327,66.47636,2.839725,1.490255,0.7171836,0.426204,68.34022863499999,3.1113526794304036,9.071665266,7.322453061000001,0.7785980697517446,41.3634,14.4294,3.52051,1.56484,2.78783,0.9307385573637935,0.9289321638223832,0.2446043786548494,0.14690494265345672,0.36915749782547624
10099,1,1.392982,20.92328,5.186117,2.428402,66.27142,3.009829,1.399266,0.6427825,0.3816804,66.79024423199999,5.322716685342364,9.634353866,7.3896272860000005,0.7429179118765769,41.3634,14.4294,3.52051,1.56484,2.78783,0.9307385573637935,0.9289321638223832,0.2446043786548494,0.14690494265345672,0.36915749782547624
10101,0,1.734463,20.74399,4.974226,2.412581,66.28452,2.822109,1.497454,0.7106959,0.421225,68.26211694899995,2.6495678701231995,9.099611847999999,7.341483983,0.7668774489903151,41.3634,14.4294,3.52051,1.56484,2.78783,0.9307385573637935,0.9289321638223832,0.2446043786548494,0.14690494265345672,0.36915749782547624
10103,2,1.490778,20.698,5.124036,2.43999,66.29127,2.975925,1.489082,0.6574876,0.3917715,68.58554338399996,3.0221178470032513,9.450232320000001,7.42488957,0.7152564652563411,41.3634,14.4294,3.52051,1.56484,2.78783,0.9307385573637935,0.9289321638223832,0.2446043786548494,0.14690494265345672,0.36915749782547624
10104,0,1.885003,20.68077,4.906991,2.373401,66.51773,2.833003,1.620785,0.7522255,0.4295699,69.586850649,1.0066042391472294,8.987731658,7.222259243,0.736973538642757,41.3634,14.4294,3.52051,1.56484,2.78783,0.9307385573637935,0.9289321638223832,0.2446043786548494,0.14690494265345672,0.36915749782547624
10105,1,1.35296,20.35375,5.309641,2.486119,65.45242,3.020599,1.93017,0.7900543,0.4286893,67.03508325199998,3.6280816802272184,9.864035302,7.565260117,0.6349358461528467,41.3634,14.4294,3.52051,1.56484,2.78783,0.9307385573637935,0.9289321638223832,0.2446043786548494,0.14690494265345672,0.36915749782547624
10106,2,1.66035,20.81918,5.138371,2.437602,66.63985,2.992414,1.372562,0.6525639,0.3917008,68.300429262,3.0638478501472406,9.492260565999999,7.417622886,0.7728568319767469,41.3634,14.4294,3.52051,1.56484,2.78783,0.9307385573637935,0.9289321638223832,0.2446043786548494,0.14690494265345672,0.36915749782547624
10107,0,1.741872,20.65934,5.000197,2.409528,66.24588,2.847432,1.572512,0.7404107,0.4253129,68.54788408199998,2.168539352766416,9.173600674,7.332193704,0.7497097667090137,41.3634,14.4294,3.52051,1.56484,2.78783,0.9307385573637935,0.9289321638223832,0.2446043786548494,0.14690494265345672,0.36915749782547624
10108,1,1.411934,20.68444,5.266323,2.461077,65.88303,3.005994,1.669872,0.7215623,0.4065139,66.36158979199999,4.903134645073614,9.791613666,7.489057311,0.6818664178956315,41.3634,14.4294,3.52051,1.56484,2.78783,0.9307385573637935,0.9289321638223832,0.2446043786548494,0.14690494265345672,0.36915749782547624
10109,2,1.720907,20.68383,5.175769,2.422016,66.63024,2.977812,1.498783,0.673658,0.39911,68.814487621,2.1020133926608153,9.617736778,7.370194688000001,0.7261268660026827,41.3634,14.4294,3.52051,1.56484,2.78783,0.9307385573637935,0.9289321638223832,0.2446043786548494,0.14690494265345672,0.36915749782547624
10110,0,1.916572,20.43424,5.024347,2.523474,65.87034,2.833571,1.79934,0.762432,0.4454626,67.69343456199995,1.6312422993744349,9.044801541999998,7.678931382000001,0.6800653292236285,41.3634,14.4294,3.52051,1.56484,2.78783,0.9307385573637935,0.9289321638223832,0.2446043786548494,0.14690494265345672,0.36915749782547624
10111,1,1.659905,20.5383,5.342215,2.470764,66.02551,2.968562,1.649124,0.7162847,0.4030454,66.51910506500003,3.6037625316320074,9.976337062,7.518534852,0.6850076650665209,41.3634,14.4294,3.52051,1.56484,2.78783,0.9307385573637935,0.9289321638223832,0.2446043786548494,0.14690494265345672,0.36915749782547624
10112,2,1.77825,20.68659,5.212072,2.454062,66.96309,3.01912,1.34888,0.6470023,0.3952386,69.62539128399995,1.3220709237904202,9.659717896,7.467710666,0.7863008908440555,41.3634,14.4294,3.52051,1.56484,2.78783,0.9307385573637935,0.9289321638223832,0.2446043786548494,0.14690494265345672,0.36915749782547624
10113,0,1.982989,20.63806,5.011244,2.394856,66.44876,2.852026,1.589551,0.7280696,0.4317385,68.50071646899998,1.402603375612827,9.227700248,7.287546808,0.7402817761817838,41.3634,14.4294,3.52051,1.56484,2.78783,0.9307385573637935,0.9289321638223832,0.2446043786548494,0.14690494265345672,0.36915749782547624
10114,1,2.248622,20.68327,5.154576,2.383648,66.2616,2.914974,1.577403,0.7339038,0.4015032,65.36692322999998,3.0805519833152033,9.626493984,7.253440864000001,0.7243980288389805,41.3634,14.4294,3.52051,1.56484,2.78783,0.9307385573637935,0.9289321638223832,0.2446043786548494,0.14690494265345672,0.36915749782547624
10115,2,1.80096,20.59288,5.147916,2.417629,66.56803,2.969662,1.689678,0.7423401,0.4216979,69.11994481199993,1.364967074163225,9.551349132,7.356845047,0.6959344508783823,41.3634,14.4294,3.52051,1.56484,2.78783,0.9307385573637935,0.9289321638223832,0.2446043786548494,0.14690494265345672,0.36915749782547624
10116,0,1.76803,20.6,5.02,2.4,66.42,2.84,1.6,0.72,0.44,69.48180987000002,1.2132153759999866,9.2422,7.3032,0.7378174330816747,41.3634,14.4294,3.52051,1.56484,2.78783,0.9307385573637935,0.9289321638223832,0.2446043786548494,0.14690494265345672,0.36915749782547624
10117,1,2.289289,20.66355,5.206596,2.398896,65.89646,2.878862,1.608762,0.7505777,0.396649,63.493479932999996,4.312445405251232,9.738547367999999,7.299840528000001,0.7152050416439574,41.3634,14.4294,3.52051,1.56484,2.78783,0.9307385573637935,0.9289321638223832,0.2446043786548494,0.14690494265345672,0.36915749782547624
10119,0,2.096133,20.59723,5.089388,2.432755,66.48905,2.873342,1.511235,0.7151735,0.4250948,67.93526887300006,1.3646338334495738,9.370656739999998,7.402873465,0.7657099770897173,41.3634,14.4294,3.52051,1.56484,2.78783,0.9307385573637935,0.9289321638223832,0.2446043786548494,0.14690494265345672,0.36915749782547624
10120,0,1.960423,20.59352,5.094578,2.433061,66.32639,2.865708,1.510636,0.7087632,0.4248878,67.81844742299997,1.8589148146336,9.383892488,7.403804623,0.7622253448116557,41.3634,14.4294,3.52051,1.56484,2.78783,0.9307385573637935,0.9289321638223832,0.2446043786548494,0.14690494265345672,0.36915749782547624
10121,1,1.918498,20.65529,5.253925,2.413964,66.34857,2.906163,1.515203,0.7154325,0.3986958,66.56678244199999,3.109023949920008,9.838474161999999,7.345692452000001,0.7413692534615114,41.3634,14.4294,3.52051,1.56484,2.78783,0.9307385573637935,0.9289321638223832,0.2446043786548494,0.14690494265345672,0.36915749782547624
10122,0,1.870668,20.65826,5.06461,2.406293,66.73689,2.878343,1.365394,0.6882671,0.4165919,69.60256479200001,0.9742384326720099,9.349768744,7.322349599,0.8226908639751047,41.3634,14.4294,3.52051,1.56484,2.78783,0.9307385573637935,0.9289321638223832,0.2446043786548494,0.14690494265345672,0.36915749782547624
10124,2,1.734786,20.60008,5.153282,2.414104,66.51291,2.960164,1.606201,0.7191082,0.4117126,69.07921760800001,1.619565177518389,9.571533331999998,7.346118472000001,0.7117720903171728,41.3634,14.4294,3.52051,1.56484,2.78783,0.9307385573637935,0.9289321638223832,0.2446043786548494,0.14690494265345672,0.36915749782547624
10125,1,1.932638,20.66131,5.218689,2.398235,65.95425,2.869504,1.757258,0.7398832,0.4024005,65.11739769999997,4.176272902948853,9.771712230000002,7.297829105000001,0.6538108128687633,41.3634,14.4294,3.52051,1.56484,2.78783,0.9307385573637935,0.9289321638223832,0.2446043786548494,0.14690494265345672,0.36915749782547624
10126,2,1.685579,20.64234,5.17887,2.425519,66.47844,2.969742,1.57893,0.7129246,0.410973,68.629812301,2.230878649335999,9.620027352,7.380854317000001,0.720128240239286,41.3634,14.4294,3.52051,1.56484,2.78783,0.9307385573637935,0.9289321638223832,0.2446043786548494,0.14690494265345672,0.36915749782547624
10130,2,1.745437,20.60215,5.072515,2.38541,66.38986,2.944102,1.681668,0.7503012,0.4233305,69.10281396299997,1.574987826584028,9.40605103,7.25880263,0.7045309276217208,41.3634,14.4294,3.52051,1.56484,2.78783,0.9307385573637935,0.9289321638223832,0.2446043786548494,0.14690494265345672,0.36915749782547624
10131,1,1.613804,20.55762,5.259923,2.447605,65.89189,3.021528,1.678467,0.7775433,0.4281465,66.60193824200002,3.7382472807055933,9.79744829,7.448062015,0.7233899001276748,41.38632,14.44026,3.55933,1.57103,2.78476,0.775323498262148,0.8261348728906991,0.22466563920646418,0.1319055944533792,0.3516252816375729
10132,2,1.846138,20.68394,5.111718,2.404409,66.9015,2.975295,1.451612,0.6933096,0.408206,69.86360830800004,0.9262673778736144,9.477792672,7.3166165869999995,0.7693296437058208,41.38632,14.44026,3.55933,1.57103,2.78476,0.775323498262148,0.8261348728906991,0.22466563920646418,0.1319055944533792,0.3516252816375729
10134,1,1.475608,20.4883,5.250365,2.456044,65.462,2.94978,1.958625,0.7819757,0.4205452,65.99342684199999,4.4229901998959775,9.757840802,7.473741892,0.6168358934377376,41.38632,14.44026,3.55933,1.57103,2.78476,0.775323498262148,0.8261348728906991,0.22466563920646418,0.1319055944533792,0.3516252816375729
10135,2,1.602131,20.61722,5.114494,2.43472,66.30637,2.959865,1.60557,0.724996,0.4100133,68.87926467700001,2.2269550968367824,9.433862859999998,7.40885296,0.7138071162859696,41.38632,14.44026,3.55933,1.57103,2.78476,0.775323498262148,0.8261348728906991,0.22466563920646418,0.1319055944533792,0.3516252816375729
10138,2,1.507885,20.632,5.156224,2.423083,65.8969,2.941107,1.923101,0.7507594,0.4309779,67.21995854299998,3.8105546758768583,9.564137164,7.373441569000001,0.6214154567762162,41.38632,14.44026,3.55933,1.57103,2.78476,0.775323498262148,0.8261348728906991,0.22466563920646418,0.1319055944533792,0.3516252816375729
10140,1,1.305191,20.77408,5.117954,2.481428,65.8739,2.98501,1.477188,0.7040876,0.3982737,67.04534932700008,4.9721294199327914,9.364001924,7.550985404000001,0.7535432441563288,41.38632,14.44026,3.55933,1.57103,2.78476,0.775323498262148,0.8261348728906991,0.22466563920646418,0.1319055944533792,0.3516252816375729
10141,2,1.598606,20.7319,5.213498,2.465894,66.61455,3.000916,1.413054,0.6581851,0.4013598,68.56696003999994,2.802171122449657,9.643477052000001,7.503715442000001,0.7629157447755849,41.38632,14.44026,3.55933,1.57103,2.78476,0.775323498262148,0.8261348728906991,0.22466563920646418,0.1319055944533792,0.3516252816375729
10142,0,1.507562,20.80577,4.877107,2.40028,66.35564,2.816515,1.571263,0.7251906,0.4149043,69.67586831199992,2.457006921598449,8.863059789999998,7.30405204,0.7335142980255224,41.38632,14.44026,3.55933,1.57103,2.78476,0.775323498262148,0.8261348728906991,0.22466563920646418,0.1319055944533792,0.3516252816375729
10143,1,1.219883,20.66261,4.995485,2.400415,65.67931,2.963367,1.89868,0.8060154,0.4244843,68.38622963700003,3.9029795460880052,9.176533070000001,7.304462845000001,0.6497631146959173,41.38632,14.44026,3.55933,1.57103,2.78476,0.775323498262148,0.8261348728906991,0.22466563920646418,0.1319055944533792,0.3516252816375729
10144,2,1.603745,20.66176,5.13856,2.431696,66.34327,3.002576,1.625398,0.7386322,0.4206982,68.52705891499996,2.615398447576041,9.502754368,7.399650928000001,0.7207216546550104,41.38632,14.44026,3.55933,1.57103,2.78476,0.775323498262148,0.8261348728906991,0.22466563920646418,0.1319055944533792,0.3516252816375729
10145,0,1.799015,20.6094,4.958441,2.406636,66.52914,2.859196,1.538733,0.7107377,0.4119498,70.13260275699997,0.6543541713232202,9.067840537999999,7.323393348000001,0.7385500135295912,41.38632,14.44026,3.55933,1.57103,2.78476,0.775323498262148,0.8261348728906991,0.22466563920646418,0.1319055944533792,0.3516252816375729
10146,1,1.327078,20.60359,5.246487,2.440984,66.22389,3.067654,1.627515,0.7039244,0.4066933,68.87113086599997,3.0387464654623955,9.773045622,7.4279143119999995,0.6905313586245151,41.38632,14.44026,3.55933,1.57103,2.78476,0.775323498262148,0.8261348728906991,0.22466563920646418,0.1319055944533792,0.3516252816375729
10147,2,1.870668,20.41258,5.096847,2.392309,65.77084,2.8942,1.949628,0.8210123,0.4224288,67.340372196,1.9764719670943691,9.458857722000001,7.279796287000001,0.6379695468547151,41.38632,14.44026,3.55933,1.57103,2.78476,0.775323498262148,0.8261348728906991,0.22466563920646418,0.1319055944533792,0.3516252816375729
10148,0,1.98,20.52453,4.937934,2.384395,66.42374,2.843174,1.729283,0.7397095,0.4177035,69.78131207799997,0.12021124259682381,9.051128760000001,7.255713985000001,0.6757206646133201,41.38632,14.44026,3.55933,1.57103,2.78476,0.775323498262148,0.8261348728906991,0.22466563920646418,0.1319055944533792,0.3516252816375729
