Repository: jcordonc/Proyecto2-model-PD

ProyectoFinal_DataScienceAtWork
==============================

Proyecto final para predecir la calidad del clinker con base a sus variables de operación y la concentración de sus compuestos químicos.

Project Organization
------------

    ├── LICENSE
    ├── Makefile           <- Makefile with commands like `make data` or `make train`
    ├── README.md          <- The top-level README for developers using this project.
    ├── data
    │   ├── external       <- Data from third party sources.
    │   ├── interim        <- Intermediate data that has been transformed.
    │   ├── processed      <- The final, canonical data sets for modeling.

File: data/processed/features_for_model.csv (part 61 of 98)
,id_eq,FCAO,SiO2,Al2O3,Fe2O3,CaO,MgO,SO3,K2O,Na2O,C3S,C2S,C3A,C4AF,A/S," ""CaO""  [CurrentProduct.Dry basis]"," ""SiO2""  [CurrentProduct.Dry basis]"," ""Al2O3""  [CurrentProduct.Dry basis]"," ""Fe2O3""  [CurrentProduct.Dry basis]"," ""MgO""  [CurrentProduct.Dry basis]"," ""CaO""  [Rolling.Analysis1.Dry basis]"," ""SiO2""  [Rolling.Analysis1.Dry basis]"," ""Al2O3""  [Rolling.Analysis1.Dry basis]"," ""Fe2O3""  [Rolling.Analysis1.Dry basis]"," ""MgO""  [Rolling.Analysis1.Dry basis]"
13832,1,1.53,20.64,4.98,2.37,66.07,2.86,1.48,0.64,0.37,69.03359999999995,2.3970536880000353,9.186960000000001,7.2119100000000005,0.6906082472314455,41.38936,14.58667,3.461,1.52347,2.83833,0.8826229522564593,0.8840237101579388,0.27806902611714807,0.1429520332867816,0.5003084463293299
13833,0,1.74,20.69,4.96,2.38,65.95,2.81,1.6,0.65,0.4,67.43023,3.1050419120000328,9.11704,7.24234,0.6683253260123542,41.38936,14.58667,3.461,1.52347,2.83833,0.8826229522564593,0.8840237101579388,0.27806902611714807,0.1429520332867816,0.5003084463293299
13834,0,1.78,20.78715,5.036355,2.435605,65.8148,2.843611,1.652973,0.6672937,0.4050092,65.38618276000003,4.803060820096007,9.225297090000002,7.411546015,0.6597216337132705,41.38936,14.58667,3.461,1.52347,2.83833,0.8826229522564593,0.8840237101579388,0.27806902611714807,0.1429520332867816,0.5003084463293299
13835,1,0.83,20.94145,5.131462,2.491107,65.86916,2.950266,1.520917,0.6590595,0.408919,67.58395563399999,6.505043343950447,9.383421256,7.580438601,0.7157123771267586,41.38936,14.58667,3.461,1.52347,2.83833,0.8826229522564593,0.8840237101579388,0.27806902611714807,0.1429520332867816,0.5003084463293299
13836,1,0.79,20.95826,5.052641,2.465118,65.80563,2.9454,1.580108,0.6689801,0.4105021,67.92709275199998,6.417221468131224,9.218518994,7.501354074,0.6955378334833472,41.38936,14.58667,3.461,1.52347,2.83833,0.8826229522564593,0.8840237101579388,0.27806902611714807,0.1429520332867816,0.5003084463293299
13837,0,1.74,20.74904,5.071386,2.453055,66.04753,2.861171,1.603573,0.6667081,0.4018739,66.52581083199999,3.9569105285792503,9.28860384,7.464646365,0.6772115249371908,41.38936,14.58667,3.461,1.52347,2.83833,0.8826229522564593,0.8840237101579388,0.27806902611714807,0.1429520332867816,0.5003084463293299
13838,1,0.84,20.93704,5.135536,2.474279,65.61285,2.944802,1.750211,0.6992781,0.4207077,66.53001853199993,7.256778399699257,9.422690332,7.529230997000001,0.6501952867589285,41.38936,14.58667,3.461,1.52347,2.83833,0.8826229522564593,0.8840237101579388,0.27806902611714807,0.1429520332867816,0.5003084463293299
13839,0,1.44,20.90564,5.088081,2.463367,66.09977,2.869943,1.535513,0.6586248,0.4056723,66.64271670200003,5.239037660251199,9.315397685999999,7.496025781,0.7059398870039584,41.38936,14.58667,3.461,1.52347,2.83833,0.8826229522564593,0.8840237101579388,0.27806902611714807,0.1429520332867816,0.5003084463293299
13840,0,1.5,20.89721,5.0508,2.453117,65.82874,2.836974,1.555009,0.6684694,0.3981909,65.62427282999997,5.79891316328802,9.233946035999999,7.464835031000001,0.6962691774369112,41.38936,14.58667,3.461,1.52347,2.83833,0.8826229522564593,0.8840237101579388,0.27806902611714807,0.1429520332867816,0.5003084463293299
13843,0,1.64,20.84304,5.046173,2.458935,66.61414,2.883762,1.244975,0.568331,0.3767152,68.68615267600005,2.9037628814655676,9.211840429999999,7.482539205,0.778947437883545,41.38936,14.58667,3.461,1.52347,2.83833,0.8826229522564593,0.8840237101579388,0.27806902611714807,0.1429520332867816,0.5003084463293299
13845,1,1.6,20.90676,5.072692,2.422954,66.34376,2.91354,1.389323,0.6127774,0.3740846,67.13730188400004,4.377747654950383,9.342995632000001,7.373049022,0.7227998725297693,41.38936,14.58667,3.461,1.52347,2.83833,0.8826229522564593,0.8840237101579388,0.27806902611714807,0.1429520332867816,0.5003084463293299
13846,1,1.21,21.05027,4.972536,2.400361,66.31012,2.888705,1.423182,0.6421299,0.3856538,68.20252344199999,5.1833410175952395,9.115809588,7.304298523000001,0.7336456885812963,41.38936,14.58667,3.461,1.52347,2.83833,0.8826229522564593,0.8840237101579388,0.27806902611714807,0.1429520332867816,0.5003084463293299
13847,0,1.58,20.8246,4.979842,2.429681,66.30051,2.854738,1.501339,0.6421522,0.3846485,68.281213824,3.3406510154144016,9.085561047999999,7.393519283000001,0.694602055764613,41.38936,14.58667,3.461,1.52347,2.83833,0.8826229522564593,0.8840237101579388,0.27806902611714807,0.1429520332867816,0.5003084463293299
13848,1,1.06,20.93342,5.116213,2.472058,65.71424,2.915511,1.678303,0.6776195,0.4100661,66.207657166,6.81393354620964,9.375242314000001,7.5224724940000005,0.6588887675202912,41.38936,14.58667,3.461,1.52347,2.83833,0.8826229522564593,0.8840237101579388,0.27806902611714807,0.1429520332867816,0.5003084463293299
13849,0,1.3,20.90844,5.018788,2.444903,65.95163,2.842785,1.487655,0.6476989,0.386746,67.080212656,5.346981048553644,9.163012323999999,7.439839829,0.7059837147437896,41.38936,14.58667,3.461,1.52347,2.83833,0.8826229522564593,0.8840237101579388,0.27806902611714807,0.1429520332867816,0.5003084463293299
13850,2,1.25,20.83639,5.023657,2.428336,66.60393,2.933625,1.633976,0.5777868,0.3850429,70.477836824,2.7308041462144175,9.203946538,7.389426448,0.6050045993304721,41.38936,14.58667,3.461,1.52347,2.83833,0.8826229522564593,0.8840237101579388,0.27806902611714807,0.1429520332867816,0.5003084463293299
13851,1,1.29,20.71215,5.064913,2.450788,65.6213,2.88538,1.676676,0.6795045,0.3917118,66.949669926,4.91341067806561,9.275286154,7.457747884000001,0.6463599901071053,41.38936,14.58667,3.461,1.52347,2.83833,0.8826229522564593,0.8840237101579388,0.27806902611714807,0.1429520332867816,0.5003084463293299
13853,0,1.41,20.79499,4.985683,2.429675,65.72382,2.826369,1.83393,0.729963,0.4097643,66.81138357600004,4.886696692505609,9.101049849999999,7.393501025000001,0.6270540508172269,41.38936,14.58667,3.461,1.52347,2.83833,0.8826229522564593,0.8840237101579388,0.27806902611714807,0.1429520332867816,0.5003084463293299
13854,1,1.15,20.79,4.94,2.39,65.76,2.85,1.5,0.65,0.37,68.41869000000001,4.458033503999999,9.047120000000001,7.27277,0.687073896133608,41.38936,14.58667,3.461,1.52347,2.83833,0.8826229522564593,0.8840237101579388,0.27806902611714807,0.1429520332867816,0.5003084463293299
13856,0,1.55,20.61,4.93,2.37,65.9,2.79,1.67,0.65,0.38,68.82401000000003,7.168036855999979,9.054459999999999,7.2119100000000005,0.6248587245550081,41.38936,14.58667,3.461,1.52347,2.83833,0.8826229522564593,0.8840237101579388,0.27806902611714807,0.1429520332867816,0.5003084463293299
13857,1,1.34,21.11756,5.007176,2.418723,66.55631,2.922483,1.481584,0.6666988,0.397179,67.90515975199997,5.201341503331257,9.176537084,7.360174089,0.7288768414754869,41.38936,14.58667,3.461,1.52347,2.83833,0.8826229522564593,0.8840237101579388,0.27806902611714807,0.1429520332867816,0.5003084463293299
13858,0,1.6,20.79807,5.015808,2.426392,66.44422,2.853411,1.620121,0.655628,0.3957587,68.74954891600005,2.849854264009622,9.186435935999999,7.383510856,0.6596036121329943,41.38936,14.58667,3.461,1.52347,2.83833,0.8826229522564593,0.8840237101579388,0.27806902611714807,0.1429520332867816,0.5003084463293299
13859,1,0.73,21.19007,4.968215,2.449999,66.24281,2.867737,1.539685,0.6441433,0.3982407,68.77815057000004,6.624052464231973,9.020371441999998,7.455346957000001,0.6897943615555926,41.38936,14.58667,3.461,1.52347,2.83833,0.8826229522564593,0.8840237101579388,0.27806902611714807,0.1429520332867816,0.5003084463293299
13860,0,1.44,20.86976,5.045303,2.452974,66.40678,2.843822,1.646852,0.6487271,0.3996877,68.46748700599997,3.7595629829136072,9.219620941999999,7.464399882000001,0.6484093499166257,41.38936,14.58667,3.461,1.52347,2.83833,0.8826229522564593,0.8840237101579388,0.27806902611714807,0.1429520332867816,0.5003084463293299
13861,2,1.13,20.79166,5.063704,2.465582,66.0019,2.901376,1.828124,0.6826386,0.4174455,68.53314316800002,4.4381796183007935,9.247050856000001,7.502766026,0.6124356860449868,41.37494,14.56206,3.46148,1.53759,2.85338,0.7691324555217233,0.9174272344050775,0.22907799675688745,0.15581204743781782,0.3803164212304579
13862,1,0.89,20.51,4.98,2.42,65.36,2.86,1.91,0.72,0.4,69.66512999999996,3.5134613920000177,9.102360000000001,7.36406,0.5910444972276823,41.37494,14.56206,3.46148,1.53759,2.85338,0.7691324555217233,0.9174272344050775,0.22907799675688745,0.15581204743781782,0.3803164212304579
13863,2,1.0,20.83,4.9,2.38,66.18,2.82,1.59,0.62,0.4,70.71818,3.2986526079999763,8.95804,7.24234,0.6564708218403457,41.37494,14.56206,3.46148,1.53759,2.85338,0.7691324555217233,0.9174272344050775,0.22907799675688745,0.15581204743781782,0.3803164212304579
13864,0,1.5,20.61,5.0,2.42,65.97,2.82,1.65,0.65,0.39,68.77076999999997,5.672619912000016,9.15536,7.36406,0.6402529065535243,41.37494,14.56206,3.46148,1.53759,2.85338,0.7691324555217233,0.9174272344050775,0.22907799675688745,0.15581204743781782,0.3803164212304579
13865,1,1.21,20.67,4.97,2.36,66.12,2.91,1.9,0.69,0.42,70.39335000000004,2.4400402560000245,9.17738,7.18148,0.5942997507495574,41.37494,14.56206,3.46148,1.53759,2.85338,0.7691324555217233,0.9174272344050775,0.22907799675688745,0.15581204743781782,0.3803164212304579
13866,2,1.74,20.77,4.96,2.34,66.03,2.87,1.79,0.67,0.42,67.20511000000006,3.5042324399999814,9.18472,7.12062,0.6213118714125222,41.37494,14.56206,3.46148,1.53759,2.85338,0.7691324555217233,0.9174272344050775,0.22907799675688745,0.15581204743781782,0.3803164212304579
13867,0,1.57,20.7,4.99,2.4,66.1,2.83,1.71,0.67,0.42,68.42680999999997,2.9039895680000427,9.162700000000001,7.3032,0.6503790934669093,41.37494,14.56206,3.46148,1.53759,2.85338,0.7691324555217233,0.9174272344050775,0.22907799675688745,0.15581204743781782,0.3803164212304579
13868,1,1.19,20.68227,5.04278,2.470965,66.28961,3.029373,1.589847,0.6086908,0.3803116,70.42438431999997,2.5135364192320324,9.182494219999999,7.519146495,0.6345009101917013,41.37494,14.56206,3.46148,1.53759,2.85338,0.7691324555217233,0.9174272344050775,0.22907799675688745,0.15581204743781782,0.3803164212304579
13869,2,1.8,20.88688,5.037565,2.427975,66.83776,2.928991,1.546574,0.6462343,0.402726,68.71406704,2.5170075812640036,9.241413549999999,7.3883279250000005,0.6916145557281937,41.37494,14.56206,3.46148,1.53759,2.85338,0.7691324555217233,0.9174272344050775,0.22907799675688745,0.15581204743781782,0.3803164212304579
13870,0,1.53,20.87508,5.096807,2.466782,66.31807,2.868812,1.596374,0.6583382,0.4054875,67.33377728400002,4.3536814211903945,9.332743406,7.506417626,0.6787241004968692,41.37494,14.56206,3.46148,1.53759,2.85338,0.7691324555217233,0.9174272344050775,0.22907799675688745,0.15581204743781782,0.3803164212304579
13871,1,0.8,20.85412,4.998192,2.444114,65.47246,2.895433,1.873453,0.7460071,0.4155479,67.71733578399997,6.246181120790439,9.109767912,7.437438902,0.6250973460685406,41.37494,14.56206,3.46148,1.53759,2.85338,0.7691324555217233,0.9174272344050775,0.22907799675688745,0.15581204743781782,0.3803164212304579
13873,0,1.62,20.79353,5.041258,2.455649,66.48579,2.868824,1.536941,0.6628859,0.4084721,68.65905377599996,2.8436843696256204,9.204375591999998,7.472539907000001,0.7099940641569884,41.37494,14.56206,3.46148,1.53759,2.85338,0.7691324555217233,0.9174272344050775,0.22907799675688745,0.15581204743781782,0.3803164212304579
13874,2,2.49,20.78894,5.079295,2.412462,66.63618,2.927379,1.539449,0.6606842,0.4012774,65.57063031000001,2.488520214376038,9.378246046000001,7.341121866000001,0.7015897998923613,41.37494,14.56206,3.46148,1.53759,2.85338,0.7691324555217233,0.9174272344050775,0.22907799675688745,0.15581204743781782,0.3803164212304579
13876,2,2.17,20.43883,5.005122,2.445659,66.34335,2.856617,1.49056,0.630522,0.3872755,68.79289788400001,0.03664815455040582,9.125518271999999,7.4421403370000005,0.6952586884565207,41.37494,14.56206,3.46148,1.53759,2.85338,0.7691324555217233,0.9174272344050775,0.22907799675688745,0.15581204743781782,0.3803164212304579
13878,2,1.45,20.93259,5.247302,2.490483,66.08887,3.000278,1.488365,0.6445011,0.4121846,65.24439024399999,6.340489166166407,9.691453064000001,7.578539769,0.7258721289752708,41.37494,14.56206,3.46148,1.53759,2.85338,0.7691324555217233,0.9174272344050775,0.22907799675688745,0.15581204743781782,0.3803164212304579
13879,1,1.29,20.89963,5.113652,2.47381,66.57656,2.96656,1.520659,0.6600618,0.4147862,69.05333532400002,3.86391066181438,9.36549128,7.52780383,0.7213732489692004,41.37494,14.56206,3.46148,1.53759,2.85338,0.7691324555217233,0.9174272344050775,0.22907799675688745,0.15581204743781782,0.3803164212304579
13880,2,1.56,20.61283,5.083852,2.451236,66.50874,2.956911,1.681482,0.6533495,0.3895595,70.090227324,1.4302098890143853,9.324716488,7.459111148000001,0.6296228844640699,41.37494,14.56206,3.46148,1.53759,2.85338,0.7691324555217233,0.9174272344050775,0.22907799675688745,0.15581204743781782,0.3803164212304579
13882,1,1.51,20.66003,5.046607,2.431568,67.00458,2.990344,1.603314,0.6411498,0.3958969,72.231959114,0.10336794663838589,9.259295494,7.3992614240000005,0.6589439834821742,41.37494,14.56206,3.46148,1.53759,2.85338,0.7691324555217233,0.9174272344050775,0.22907799675688745,0.15581204743781782,0.3803164212304579
13883,2,1.07,20.92127,4.988779,2.434172,66.11558,2.889297,1.582935,0.6806169,0.4033426,68.80342089800003,4.790143712788826,9.101645326,7.407185396,0.6947161380903473,41.37494,14.56206,3.46148,1.53759,2.85338,0.7691324555217233,0.9174272344050775,0.22907799675688745,0.15581204743781782,0.3803164212304579
13884,0,1.5,20.81971,4.961484,2.406427,66.26095,2.825223,1.811015,0.6899861,0.4092637,68.63959132799994,3.301964388396833,9.076258115999998,7.322757361,0.6158449302266104,41.37494,14.56206,3.46148,1.53759,2.85338,0.7691324555217233,0.9174272344050775,0.22907799675688745,0.15581204743781782,0.3803164212304579
13885,0,1.37,21.08196,5.030173,2.424841,66.40055,2.866749,1.537283,0.6330785,0.3919723,67.25624820599994,5.496680301633617,9.227127477999998,7.378791163,0.6794851191637304,41.37494,14.56206,3.46148,1.53759,2.85338,0.7691324555217233,0.9174272344050775,0.22907799675688745,0.15581204743781782,0.3803164212304579
13886,1,0.72,21.2343,4.905798,2.42482,66.03555,2.83812,1.543199,0.6605878,0.3849269,68.09428048599999,7.297483089601606,8.89756926,7.378727260000001,0.6861605366167716,41.37494,14.56206,3.46148,1.53759,2.85338,0.7691324555217233,0.9174272344050775,0.22907799675688745,0.15581204743781782,0.3803164212304579
13887,2,0.81,20.79135,4.985548,2.48089,65.58306,2.864829,1.978886,0.6656642,0.3953157,68.63628309599996,5.342254054617619,9.014036319999999,7.54934827,0.5440472556770849,41.37494,14.56206,3.46148,1.53759,2.85338,0.7691324555217233,0.9174272344050775,0.22907799675688745,0.15581204743781782,0.3803164212304579
13888,1,1.26,20.72061,4.947578,2.425219,65.83488,2.880842,1.566552,0.6655483,0.3839271,68.70180830599998,3.7079871761935976,9.007611151999999,7.3799414169999995,0.6778031572255475,41.37494,14.56206,3.46148,1.53759,2.85338,0.7691324555217233,0.9174272344050775,0.22907799675688745,0.15581204743781782,0.3803164212304579
13889,2,1.31,20.82701,5.157994,2.477225,66.45163,2.981053,1.561107,0.6683612,0.4180833,68.71246428799994,3.8514389833728657,9.477219400000001,7.538195675,0.7099323525766246,41.37494,14.56206,3.46148,1.53759,2.85338,0.7691324555217233,0.9174272344050775,0.22907799675688745,0.15581204743781782,0.3803164212304579
13890,0,1.38,20.85553,5.006391,2.435417,66.22027,2.849748,1.502818,0.6357571,0.3876772,68.34713012199998,3.993832550203244,9.146210585999999,7.410973931000001,0.6928972886282411,41.37494,14.56206,3.46148,1.53759,2.85338,0.7691324555217233,0.9174272344050775,0.22907799675688745,0.15581204743781782,0.3803164212304579
13891,1,1.11,20.97915,5.061455,2.446897,66.10902,2.911301,1.532358,0.6425437,0.3794011,67.66755302000001,5.690137903952028,9.272706025999998,7.445907571,0.6763403255500819,41.37494,14.56206,3.46148,1.53759,2.85338,0.7691324555217233,0.9174272344050775,0.22907799675688745,0.15581204743781782,0.3803164212304579
13892,2,1.6,20.61013,5.140871,2.463423,65.64608,2.903638,1.83576,0.7402506,0.4162481,66.03553741200001,4.358480562627221,9.455196434,7.496196189000001,0.6357556724293715,41.37494,14.56206,3.46148,1.53759,2.85338,0.7691324555217233,0.9174272344050775,0.22907799675688745,0.15581204743781782,0.3803164212304579
13893,0,1.45,20.86425,5.046067,2.433185,65.82447,2.858111,1.656614,0.6571841,0.3953624,66.12123471400001,5.483066917998421,9.255128529999999,7.404181955,0.6455641744421701,41.37494,14.56206,3.46148,1.53759,2.85338,0.7691324555217233,0.9174272344050775,0.22907799675688745,0.15581204743781782,0.3803164212304579
13894,1,1.44,20.7919,4.994084,2.413971,66.10776,2.891958,1.654554,0.6729116,0.3883,68.24177611799999,3.70661465682079,9.149883667999998,7.345713753000001,0.6489500986179789,41.37494,14.56206,3.46148,1.53759,2.85338,0.7691324555217233,0.9174272344050775,0.22907799675688745,0.15581204743781782,0.3803164212304579
13895,2,1.75,20.70844,5.117274,2.456071,66.18193,2.950392,1.5433,0.6620269,0.4035335,67.02821476799998,3.4307851752608514,9.405103967999999,7.473824053,0.7024658433440967,41.37494,14.56206,3.46148,1.53759,2.85338,0.7691324555217233,0.9174272344050775,0.22907799675688745,0.15581204743781782,0.3803164212304579
13897,1,1.02,20.8933,5.002753,2.413687,65.98154,2.885953,1.792522,0.6958151,0.4053573,68.60928227599997,5.009970019225634,9.173337046,7.344849541,0.6221540049433937,41.37494,14.56206,3.46148,1.53759,2.85338,0.7691324555217233,0.9174272344050775,0.22907799675688745,0.15581204743781782,0.3803164212304579
13898,2,1.92,20.6996,5.089786,2.450628,66.51675,2.937248,1.443104,0.630484,0.3809068,67.95882886199998,2.181288014747217,9.341470324,7.457261004,0.7124051855035152,41.37494,14.56206,3.46148,1.53759,2.85338,0.7691324555217233,0.9174272344050775,0.22907799675688745,0.15581204743781782,0.3803164212304579
13899,0,1.32,20.89732,5.110419,2.458294,65.96472,2.919465,1.513255,0.6223715,0.3970819,66.50186785800001,5.689980076164815,9.383176902,7.480588642000001,0.6886093978053331,41.37494,14.56206,3.46148,1.53759,2.85338,0.7691324555217233,0.9174272344050775,0.22907799675688745,0.15581204743781782,0.3803164212304579
13900,1,1.53,20.52,4.91,2.34,66.13,2.85,1.66,0.66,0.38,70.70301999999997,0.7936032400000244,9.05222,7.12062,0.6337498242799613,41.37494,14.56206,3.46148,1.53759,2.85338,0.7691324555217233,0.9174272344050775,0.22907799675688745,0.15581204743781782,0.3803164212304579
13901,2,1.82,20.56,4.96,2.38,66.07,2.85,1.56,0.65,0.38,68.58106999999998,1.6184452240000056,9.11704,7.24234,0.6689192756454253,41.37494,14.56206,3.46148,1.53759,2.85338,0.7691324555217233,0.9174272344050775,0.22907799675688745,0.15581204743781782,0.3803164212304579
13902,0,1.14,20.74,5.03,2.44,65.94,2.89,1.51,0.62,0.39,68.89606000000002,7.056429600000008,9.20102,7.42492,0.6827055502779458,41.37494,14.56206,3.46148,1.53759,2.85338,0.7691324555217233,0.9174272344050775,0.22907799675688745,0.15581204743781782,0.3803164212304579
13903,1,1.44,20.72775,4.931987,2.392438,66.69289,2.90509,1.505267,0.6483167,0.380899,71.55934018399999,1.019926275430393,9.021760453999999,7.280188834,0.6930607488652729,41.37494,14.56206,3.46148,1.53759,2.85338,0.7691324555217233,0.9174272344050775,0.22907799675688745,0.15581204743781782,0.3803164212304579
13904,2,1.72,20.87685,5.079325,2.420281,66.6301,2.928491,1.548871,0.6667267,0.410329,68.00104992,3.271844678592025,9.365095797999999,7.3649150830000005,0.7081827685565503,41.37494,14.56206,3.46148,1.53759,2.85338,0.7691324555217233,0.9174272344050775,0.22907799675688745,0.15581204743781782,0.3803164212304579
13905,0,1.24,21.0247,5.151471,2.475863,66.14088,2.931993,1.42689,0.6186236,0.3996413,66.27569621199999,6.471495417907214,9.462237953999999,7.534051109,0.7303676974126617,41.37494,14.56206,3.46148,1.53759,2.85338,0.7691324555217233,0.9174272344050775,0.22907799675688745,0.15581204743781782,0.3803164212304579
13906,1,1.21,20.92413,4.869374,2.373966,66.52971,2.859827,1.634469,0.6784055,0.3917041,70.78592549799998,2.872779126548842,8.887090628,7.223978538,0.6624726612373888,41.37494,14.56206,3.46148,1.53759,2.85338,0.7691324555217233,0.9174272344050775,0.22907799675688745,0.15581204743781782,0.3803164212304579
13907,0,1.24,20.92097,5.130492,2.476106,66.00087,2.941448,1.636079,0.6603952,0.4147146,66.63465293400006,5.903304556830406,9.406232448,7.534790558000001,0.6705996965845366,41.37494,14.56206,3.46148,1.53759,2.85338,0.7691324555217233,0.9174272344050775,0.22907799675688745,0.15581204743781782,0.3803164212304579
13908,2,1.11,20.87547,5.136916,2.471492,65.89545,3.144838,1.600634,0.6473376,0.4110498,67.04395970199998,5.863326143051253,9.431062936,7.520750156,0.6755525971152393,41.37494,14.56206,3.46148,1.53759,2.85338,0.7691324555217233,0.9174272344050775,0.22907799675688745,0.15581204743781782,0.3803164212304579
13909,1,0.97,20.95743,5.041104,2.435535,65.87182,2.869443,1.715496,0.6942374,0.3868694,67.589889498,6.116418760948804,9.238000379999999,7.4113330049999995,0.6354002941459362,41.37494,14.56206,3.46148,1.53759,2.85338,0.7691324555217233,0.9174272344050775,0.22907799675688745,0.15581204743781782,0.3803164212304579
13910,2,1.04,20.97664,5.102281,2.434336,65.94087,3.06195,1.675009,0.6989039,0.4202341,67.03075353199999,6.378324635699194,9.402148137999998,7.407684448,0.6788318022018573,41.37494,14.56206,3.46148,1.53759,2.85338,0.7691324555217233,0.9174272344050775,0.22907799675688745,0.15581204743781782,0.3803164212304579
13911,0,1.26,20.96005,5.162168,2.485353,66.07481,2.94991,1.476088,0.6364151,0.412536,66.33121209599997,6.182839437017591,9.474527924,7.562929179,0.7275544469364006,41.37494,14.56206,3.46148,1.53759,2.85338,0.7691324555217233,0.9174272344050775,0.22907799675688745,0.15581204743781782,0.3803164212304579
13913,1,1.05,20.9187,5.080779,2.454559,66.21825,2.928767,1.602329,0.6565495,0.3786987,68.67513305800001,4.940979117284826,9.310950521999999,7.469223037000001,0.6536791231924663,41.37494,14.56206,3.46148,1.53759,2.85338,0.7691324555217233,0.9174272344050775,0.22907799675688745,0.15581204743781782,0.3803164212304579
13914,2,1.57,20.69935,5.175515,2.443777,66.10626,2.94082,1.865464,0.7215516,0.4248575,67.14834358000006,3.8669082014879876,9.580244065999999,7.436413411,0.623056619635414,41.37494,14.56206,3.46148,1.53759,2.85338,0.7691324555217233,0.9174272344050775,0.22907799675688745,0.15581204743781782,0.3803164212304579
13915,1,1.15,20.86086,5.058369,2.442098,66.29897,2.941437,1.731441,0.6909491,0.3990124,69.20459778799997,4.068607404972802,9.272648034,7.431304214000001,0.6369818532144392,41.37494,14.56206,3.46148,1.53759,2.85338,0.7691324555217233,0.9174272344050775,0.22907799675688745,0.15581204743781782,0.3803164212304579
13916,2,1.9,20.72889,5.152591,2.450709,66.28587,2.95332,1.679385,0.6877192,0.4142971,66.45569256199998,3.4606517174672007,9.507766522,7.457507487,0.6668332987349651,41.37494,14.56206,3.46148,1.53759,2.85338,0.7691324555217233,0.9174272344050775,0.22907799675688745,0.15581204743781782,0.3803164212304579
13917,0,1.46,20.83732,5.051859,2.427441,65.88535,2.901143,1.702082,0.6680498,0.4054663,66.50233845800003,5.087642319524775,9.280196178,7.386702963,0.6414117203855283,41.37494,14.56206,3.46148,1.53759,2.85338,0.7691324555217233,0.9174272344050775,0.22907799675688745,0.15581204743781782,0.3803164212304579
13918,1,1.17,20.80056,5.036679,2.443414,66.11426,2.945191,1.578176,0.6563666,0.3829078,68.97333491799996,4.008768766100822,9.212942862,7.435308802000001,0.6670260180015327,41.37494,14.56206,3.46148,1.53759,2.85338,0.7691324555217233,0.9174272344050775,0.22907799675688745,0.15581204743781782,0.3803164212304579
13919,2,2.38,20.77322,5.026813,2.410379,66.46354,2.921197,1.50764,0.6479049,0.3830598,65.79064763600003,2.6152977676416214,9.242693182,7.3347832969999995,0.6935867549344235,41.37494,14.56206,3.46148,1.53759,2.85338,0.7691324555217233,0.9174272344050775,0.22907799675688745,0.15581204743781782,0.3803164212304579
13920,0,1.39,20.85678,5.029775,2.430775,66.25553,2.937903,1.542056,0.6218602,0.3959788,68.29000792999997,4.009797657848054,9.216032449999998,7.396848325000001,0.6745430195148746,41.37494,14.56206,3.46148,1.53759,2.85338,0.7691324555217233,0.9174272344050775,0.22907799675688745,0.15581204743781782,0.3803164212304579
13922,1,1.2,20.94133,5.077054,2.445343,66.54852,2.974434,1.580141,0.6350066,0.3911805,69.27522765799996,4.092473601044844,9.316672744000002,7.441178749,0.6614474158915151,41.37494,14.56206,3.46148,1.53759,2.85338,0.7691324555217233,0.9174272344050775,0.22907799675688745,0.15581204743781782,0.3803164212304579
13923,0,1.46,20.9242,5.040052,2.418186,66.1907,2.909431,1.58129,0.6480997,0.407371,67.17768438400009,4.827246312950372,9.264567088,7.358539998,0.681224957323424,41.37494,14.56206,3.46148,1.53759,2.85338,0.7691324555217233,0.9174272344050775,0.22907799675688745,0.15581204743781782,0.3803164212304579
13924,2,2.59,20.66742,5.114187,2.420558,66.06796,2.932194,1.622701,0.6755835,0.3915553,63.52787695399995,3.3740592661424245,9.457011414,7.365757994000001,0.6656785976050759,41.37494,14.56206,3.46148,1.53759,2.85338,0.7691324555217233,0.9174272344050775,0.22907799675688745,0.15581204743781782,0.3803164212304579
13925,2,1.96,20.78802,5.156421,2.441917,66.25282,2.956999,1.570924,0.671244,0.405984,65.61434063200001,4.080623579459221,9.532792085999999,7.430753431,0.6971195372547286,41.37494,14.56206,3.46148,1.53759,2.85338,0.7691324555217233,0.9174272344050775,0.22907799675688745,0.15581204743781782,0.3803164212304579
13926,1,1.06,21.06039,5.044919,2.430926,66.64847,2.950564,1.59007,0.6634471,0.3998396,69.58370734799998,4.631064278908823,9.255908558000002,7.397307818,0.6795662419285711,41.37494,14.56206,3.46148,1.53759,2.85338,0.7691324555217233,0.9174272344050775,0.22907799675688745,0.15581204743781782,0.3803164212304579
13927,2,1.7,20.80584,5.175361,2.468956,66.32935,2.952252,1.432794,0.6257361,0.3851288,66.68301757200003,4.124005859923187,9.537233097999998,7.513033108,0.7185134421269924,41.37494,14.56206,3.46148,1.53759,2.85338,0.7691324555217233,0.9174272344050775,0.22907799675688745,0.15581204743781782,0.3803164212304579
13928,0,1.71,20.8293,5.101,2.433762,65.92267,2.900862,1.593529,0.659088,0.4063368,65.35830191000004,5.159919551336031,9.399724696,7.405937766000001,0.6810240076169969,41.37494,14.56206,3.46148,1.53759,2.85338,0.7691324555217233,0.9174272344050775,0.22907799675688745,0.15581204743781782,0.3803164212304579
13929,1,1.04,21.00453,5.044621,2.447033,65.92392,2.914543,1.518399,0.6438312,0.3836065,67.11898925199996,6.391720238531207,9.227865814000001,7.446321418999999,0.6868534396036673,41.37494,14.56206,3.46148,1.53759,2.85338,0.7691324555217233,0.9174272344050775,0.22907799675688745,0.15581204743781782,0.3803164212304579
13930,2,1.32,20.86303,5.115762,2.453864,66.44681,2.974654,1.552118,0.6586947,0.4073345,68.695500874,3.9367938988944147,9.404831412,7.467108152,0.6998077061591707,41.37494,14.56206,3.46148,1.53759,2.85338,0.7691324555217233,0.9174272344050775,0.22907799675688745,0.15581204743781782,0.3803164212304579
13931,0,2.37,20.88932,5.112984,2.426799,66.00685,2.91354,1.532607,0.6576684,0.4064378,62.48743526799996,5.470811502060826,9.443263692,7.3847493570000005,0.7073918220403433,41.37494,14.56206,3.46148,1.53759,2.85338,0.7691324555217233,0.9174272344050775,0.22907799675688745,0.15581204743781782,0.3803164212304579
13932,0,1.87,21.09226,5.113244,2.416645,65.91118,2.887404,1.523215,0.6454104,0.4107884,62.603892237999986,7.500366543892817,9.46113326,7.353850735,0.7085900514343724,41.37494,14.56206,3.46148,1.53759,2.85338,0.7691324555217233,0.9174272344050775,0.22907799675688745,0.15581204743781782,0.3803164212304579
13933,1,1.02,20.89956,4.81629,2.354843,66.00631,2.823562,1.635006,0.7067252,0.3837993,69.99935029999997,3.979250121920032,8.778774144000002,7.165787249,0.670757880120902,41.37494,14.56206,3.46148,1.53759,2.85338,0.7691324555217233,0.9174272344050775,0.22907799675688745,0.15581204743781782,0.3803164212304579
13934,2,1.8,20.7297,5.172996,2.459018,66.31886,2.952659,1.660212,0.6674567,0.4024109,66.84197619199999,3.478677856995205,9.547780944000001,7.482791774,0.6549092081534713,41.37494,14.56206,3.46148,1.53759,2.85338,0.7691324555217233,0.9174272344050775,0.22907799675688745,0.15581204743781782,0.3803164212304579
13935,0,1.62,20.94388,5.087199,2.440083,66.2927,2.919096,1.496788,0.6370728,0.4051528,66.44395212799998,4.945810502876853,9.352456914,7.425172569000001,0.7115018449325419,41.37494,14.56206,3.46148,1.53759,2.85338,0.7691324555217233,0.9174272344050775,0.22907799675688745,0.15581204743781782,0.3803164212304579
13936,2,1.75,20.5,5.03,2.42,65.85,2.91,1.61,0.66,0.38,67.89895999999996,2.1759903760000157,9.23486,7.36406,0.6534314958414508,41.37494,14.56206,3.46148,1.53759,2.85338,0.7691324555217233,0.9174272344050775,0.22907799675688745,0.15581204743781782,0.3803164212304579
13937,0,1.46,20.6,5.04,2.43,65.95,2.9,1.45,0.61,0.4,68.64517,2.7903866480000374,9.24444,7.394490000000001,0.713984805812605,41.37494,14.56206,3.46148,1.53759,2.85338,0.7691324555217233,0.9174272344050775,0.22907799675688745,0.15581204743781782,0.3803164212304579
13938,1,1.31,20.81077,5.120049,2.438388,66.51063,3.013153,1.786121,0.6462247,0.4019511,69.38652870799999,3.2963647049248337,9.442377353999998,7.420014684000001,0.5982937599021946,41.37494,14.56206,3.46148,1.53759,2.85338,0.7691324555217233,0.9174272344050775,0.22907799675688745,0.15581204743781782,0.3803164212304579
13939,2,1.34,20.88843,5.062617,2.435298,66.32286,2.95272,1.550475,0.6515212,0.3937577,68.30001791400004,4.24654479591841,9.295410834,7.410611814,0.6853129391138055,41.37494,14.56206,3.46148,1.53759,2.85338,0.7691324555217233,0.9174272344050775,0.22907799675688745,0.15581204743781782,0.3803164212304579
13940,0,1.21,20.99984,5.110711,2.46418,66.23596,2.927142,1.5002,0.6346082,0.4138384,67.26436526200003,5.7465047385872055,9.37399159,7.49849974,0.7159559507828607,41.37494,14.56206,3.46148,1.53759,2.85338,0.7691324555217233,0.9174272344050775,0.22907799675688745,0.15581204743781782,0.3803164212304579
13941,2,2.23,20.70679,5.073534,2.394462,66.21427,2.918517,1.870314,0.7130902,0.4142991,65.60027709800003,3.029132851508841,9.393435396000001,7.286347866,0.6103064835459245,41.37494,14.56206,3.46148,1.53759,2.85338,0.7691324555217233,0.9174272344050775,0.22907799675688745,0.15581204743781782,0.3803164212304579
13942,0,1.23,20.91575,5.154503,2.487198,65.95509,2.932181,1.558183,0.6511885,0.4241254,66.35149709599996,6.132663205017629,9.451093934,7.568543514,0.7068884459454154,41.37494,14.56206,3.46148,1.53759,2.85338,0.7691324555217233,0.9174272344050775,0.22907799675688745,0.15581204743781782,0.3803164212304579
13943,2,1.85,20.61131,5.205811,2.476996,66.16331,2.986027,1.823338,0.6323302,0.3911664,66.65878643200001,3.123893961939224,9.604321918,7.537498828000001,0.5719642767341026,41.37494,14.56206,3.46148,1.53759,2.85338,0.7691324555217233,0.9174272344050775,0.22907799675688745,0.15581204743781782,0.3803164212304579
13945,0,1.27,20.77274,5.085556,2.457832,65.54736,2.904541,1.580919,0.6590736,0.4160574,66.12084359200001,5.7738120424352175,9.318071656,7.479182776,0.6943821664438061,41.37494,14.56206,3.46148,1.53759,2.85338,0.7691324555217233,0.9174272344050775,0.22907799675688745,0.15581204743781782,0.3803164212304579
13946,1,1.44,20.7339,5.062082,2.42592,66.74611,3.017353,1.564111,0.6279865,0.3915733,70.80740133400005,1.6048209938703906,9.30986066,7.38207456,0.664730614842823,41.37494,14.56206,3.46148,1.53759,2.85338,0.7691324555217233,0.9174272344050775,0.22907799675688745,0.15581204743781782,0.3803164212304579
13947,2,1.24,20.97102,5.06654,2.430439,66.69917,2.98249,1.504067,0.6051943,0.3913813,69.59198558000001,3.8157861586880344,9.314028212,7.395825877,0.6782058962504078,41.37494,14.56206,3.46148,1.53759,2.85338,0.7691324555217233,0.9174272344050775,0.22907799675688745,0.15581204743781782,0.3803164212304579
13948,0,1.24,20.94806,5.079328,2.44939,66.12139,2.911103,1.480144,0.6240863,0.4088755,67.30132948600004,5.478030796001626,9.31585132,7.453493770000001,0.7152807881654253,41.37494,14.56206,3.46148,1.53759,2.85338,0.7691324555217233,0.9174272344050775,0.22907799675688745,0.15581204743781782,0.3803164212304579
13949,1,1.5,20.62195,5.253248,2.504368,66.41668,3.10199,1.601678,0.6440856,0.397999,68.67641797600001,2.7072044451456136,9.683716544,7.620791824,0.6628704734790651,41.37494,14.56206,3.46148,1.53759,2.85338,0.7691324555217233,0.9174272344050775,0.22907799675688745,0.15581204743781782,0.3803164212304579
13950,2,1.49,20.7492,5.216269,2.476611,65.92329,2.966813,1.635487,0.6572852,0.3881103,66.02955471799999,5.0995354609808246,9.632687038,7.536327273,0.6482345279696115,41.37494,14.56206,3.46148,1.53759,2.85338,0.7691324555217233,0.9174272344050775,0.22907799675688745,0.15581204743781782,0.3803164212304579
13951,0,1.28,20.96527,5.116058,2.460255,66.19199,2.902432,1.482176,0.6233217,0.4028477,67.032816996,5.607091192457602,9.39480224,7.486555965000001,0.7086135769722739,41.37494,14.56206,3.46148,1.53759,2.85338,0.7691324555217233,0.9174272344050775,0.22907799675688745,0.15581204743781782,0.3803164212304579
13952,1,1.36,20.73867,4.948346,2.376158,66.53119,3.030657,1.685644,0.6919045,0.4126287,71.05712812200001,1.6757956870032444,9.092657564,7.230648794000001,0.6651932570870714,41.37494,14.56206,3.46148,1.53759,2.85338,0.7691324555217233,0.9174272344050775,0.22907799675688745,0.15581204743781782,0.3803164212304579
13953,2,1.53,20.76141,5.188381,2.465079,66.10314,2.979168,1.588995,0.6747971,0.3981993,66.70993041199995,4.498419611427252,9.578295982,7.501235396999999,0.6847730500362909,41.37494,14.56206,3.46148,1.53759,2.85338,0.7691324555217233,0.9174272344050775,0.22907799675688745,0.15581204743781782,0.3803164212304579
13954,0,1.35,20.90889,5.033902,2.458851,66.49825,2.922987,1.432684,0.592132,0.3921207,68.97705118400006,3.7637380930303976,9.179464408000001,7.482283593000001,0.7049037479360147,41.37494,14.56206,3.46148,1.53759,2.85338,0.7691324555217233,0.9174272344050775,0.22907799675688745,0.15581204743781782,0.3803164212304579
13955,2,1.77,20.71848,5.074195,2.423071,66.22129,2.933166,1.610723,0.6570155,0.379615,67.36732005,3.142325582520016,9.346780617999999,7.373405053000001,0.6512528436678358,41.37494,14.56206,3.46148,1.53759,2.85338,0.7691324555217233,0.9174272344050775,0.22907799675688745,0.15581204743781782,0.3803164212304579
13956,0,1.34,20.86667,5.043662,2.440091,65.72741,2.875758,1.659169,0.6815952,0.4102449,66.16180266399998,5.797228460518404,9.237070328000001,7.425196913,0.6686656267933598,41.37494,14.56206,3.46148,1.53759,2.85338,0.7691324555217233,0.9174272344050775,0.22907799675688745,0.15581204743781782,0.3803164212304579
13957,1,1.97,20.74275,5.122716,2.42973,66.50142,3.014467,1.69013,0.6707528,0.4059911,67.17359083199995,2.743824514579238,9.464094239999998,7.393668390000001,0.6477093067867433,41.37494,14.56206,3.46148,1.53759,2.85338,0.7691324555217233,0.9174272344050775,0.22907799675688745,0.15581204743781782,0.3803164212304579
13958,0,1.42,20.88204,5.074706,2.446734,66.04339,2.90259,1.584051,0.6506172,0.4056817,66.787612162,5.123490573227208,9.308096972,7.445411562000001,0.6800141056203133,41.37494,14.56206,3.46148,1.53759,2.85338,0.7691324555217233,0.9174272344050775,0.22907799675688745,0.15581204743781782,0.3803164212304579
13960,2,1.72,20.7629,5.16108,2.45845,66.20133,2.962841,1.693293,0.6891741,0.4085806,66.51773548999999,4.064162434584027,9.517164600000001,7.48106335,0.6577313690718137,41.37494,14.56206,3.46148,1.53759,2.85338,0.7691324555217233,0.9174272344050775,0.22907799675688745,0.15581204743781782,0.3803164212304579
13961,1,1.27,20.86139,5.118855,2.461785,66.27848,3.008659,1.430174,0.6409118,0.3770601,68.19413764000001,4.463878562624025,9.399625529999998,7.491211755,0.7215807393744763,41.37494,14.56206,3.46148,1.53759,2.85338,0.7691324555217233,0.9174272344050775,0.22907799675688745,0.15581204743781782,0.3803164212304579
13962,2,1.98,20.70476,5.156736,2.444925,66.31734,3.016036,1.644509,0.6851116,0.4123094,66.42193994199998,3.1712409919952194,9.528537300000002,7.439906775000001,0.6780661164882148,41.37494,14.56206,3.46148,1.53759,2.85338,0.7691324555217233,0.9174272344050775,0.22907799675688745,0.15581204743781782,0.3803164212304579
13963,0,1.36,20.8561,5.104051,2.461448,66.15643,2.918906,1.63419,0.6673544,0.4081745,67.47102127199997,4.717826504643234,9.360965134,7.490186264,0.6698351878807911,41.37494,14.56206,3.46148,1.53759,2.85338,0.7691324555217233,0.9174272344050775,0.22907799675688745,0.15581204743781782,0.3803164212304579
13964,1,1.26,20.86228,5.086862,2.420608,66.41991,3.002126,1.80341,0.6841496,0.4127047,69.07765725399996,3.8306146198224056,9.384515563999999,7.365910144000001,0.6181496011843072,41.37494,14.56206,3.46148,1.53759,2.85338,0.7691324555217233,0.9174272344050775,0.22907799675688745,0.15581204743781782,0.3803164212304579
13965,2,1.3,20.92822,5.152163,2.465806,66.03973,3.008562,1.436402,0.6399903,0.3884761,66.36263521600004,5.945030729289577,9.481088197999998,7.503447658000001,0.7281611134039417,41.37494,14.56206,3.46148,1.53759,2.85338,0.7691324555217233,0.9174272344050775,0.22907799675688745,0.15581204743781782,0.3803164212304579
13966,0,1.23,21.04446,5.053587,2.456522,66.0058,2.905836,1.558118,0.6533732,0.4142731,66.30156187399993,6.539345906494454,9.235570326000001,7.475196446000001,0.6999522714943357,41.37494,14.56206,3.46148,1.53759,2.85338,0.7691324555217233,0.9174272344050775,0.22907799675688745,0.15581204743781782,0.3803164212304579
13968,2,1.28,20.82515,5.101492,2.436627,65.97292,2.977554,1.635344,0.6848617,0.4032707,67.337537454,4.975486038942435,9.396180916,7.414655961,0.674604432828308,41.37494,14.56206,3.46148,1.53759,2.85338,0.7691324555217233,0.9174272344050775,0.22907799675688745,0.15581204743781782,0.3803164212304579
13969,0,1.07,21.08121,5.076639,2.46885,66.01608,2.919342,1.45536,0.6180954,0.4011316,66.54297937800006,6.9539687754768025,9.27579915,7.512710550000001,0.7170925403942632,41.37494,14.56206,3.46148,1.53759,2.85338,0.7691324555217233,0.9174272344050775,0.22907799675688745,0.15581204743781782,0.3803164212304579
13970,1,1.17,20.8535,5.134659,2.449497,65.94678,3.014992,1.847522,0.6817328,0.4120106,67.222251508,5.481565070604802,9.462297426,7.453819371000001,0.6017924053433387,41.38018,14.57324,3.46624,1.53617,2.82558,0.7933457474820381,0.7172835820985288,0.22413076266157655,0.1282487133961449,0.4847649825911252
13971,2,1.42,20.70037,5.137841,2.432014,65.82572,3.03507,1.898251,0.7366937,0.4225595,66.87907826200001,4.53364065738721,9.500310961999999,7.400618602000001,0.617521827312751,41.38018,14.57324,3.46624,1.53617,2.82558,0.7933457474820381,0.7172835820985288,0.22413076266157655,0.1282487133961449,0.4847649825911252
13972,0,1.34,20.95029,5.085145,2.465262,66.26132,2.930249,1.443483,0.6283495,0.3939961,67.38516094999997,5.114065509560014,9.304410945999999,7.501792266000001,0.7226601189144747,41.38018,14.57324,3.46624,1.53617,2.82558,0.7933457474820381,0.7172835820985288,0.22413076266157655,0.1282487133961449,0.4847649825911252
13973,1,1.52,20.35,5.05,2.42,65.77,2.95,1.64,0.65,0.39,69.51524999999997,1.23297855200002,9.287859999999998,7.36406,0.6441568876910458,41.38018,14.57324,3.46624,1.53617,2.82558,0.7933457474820381,0.7172835820985288,0.22413076266157655,0.1282487133961449,0.4847649825911252
13974,2,1.43,20.62,5.05,2.43,66.16,3.05,1.49,0.61,0.4,69.40302999999994,2.3681319360000117,9.27094,7.394490000000001,0.6948174284753539,41.38018,14.57324,3.46624,1.53617,2.82558,0.7933457474820381,0.7172835820985288,0.22413076266157655,0.1282487133961449,0.4847649825911252
13975,0,1.32,20.68,4.99,2.4,65.84,2.89,1.62,0.64,0.41,68.53810000000006,3.5304829919999676,9.162700000000001,7.3032,0.6627858698323122,41.38018,14.57324,3.46624,1.53617,2.82558,0.7933457474820381,0.7172835820985288,0.22413076266157655,0.1282487133961449,0.4847649825911252
13977,2,1.09,20.99477,5.064856,2.432818,66.39234,2.968129,1.564595,0.6616489,0.4049063,68.78094179200001,4.956403202355212,9.305540343999999,7.403065174000001,0.6938314316126503,41.38018,14.57324,3.46624,1.53617,2.82558,0.7933457474820381,0.7172835820985288,0.22413076266157655,0.1282487133961449,0.4847649825911252
13978,0,1.45,20.87124,5.129612,2.465382,66.23132,3.045112,1.511934,0.6420863,0.4122579,67.11710004399998,4.751826443046404,9.422045456,7.502157426,0.7132600384350573,41.38018,14.57324,3.46624,1.53617,2.82558,0.7933457474820381,0.7172835820985288,0.22413076266157655,0.1282487133961449,0.4847649825911252
13979,1,1.57,20.39,5.04,2.42,66.25,2.98,1.34,0.58,0.36,71.02895999999998,0.05215760800004432,9.26136,7.36406,0.715024739036458,41.38018,14.57324,3.46624,1.53617,2.82558,0.7933457474820381,0.7172835820985288,0.22413076266157655,0.1282487133961449,0.4847649825911252
