Repository: jcordonc/Proyecto2-model-PD

ProyectoFinal_DataScienceAtWork
==============================

Proyecto final para predecir la calidad del clinker con base a sus variables de operación y la concentración de sus compuestos químicos.

Project Organization
------------

    ├── LICENSE
    ├── Makefile           <- Makefile with commands like `make data` or `make train`
    ├── README.md          <- The top-level README for developers using this project.
    ├── data
    │   ├── external       <- Data from third party sources.
    │   ├── interim        <- Intermediate data that has been transformed.
    │   ├── processed      <- The final, canonical data sets for modeling.

File: data/processed/features_for_model.csv (part 65 of 98)
,id_eq,FCAO,SiO2,Al2O3,Fe2O3,CaO,MgO,SO3,K2O,Na2O,C3S,C2S,C3A,C4AF,A/S," ""CaO""  [CurrentProduct.Dry basis]"," ""SiO2""  [CurrentProduct.Dry basis]"," ""Al2O3""  [CurrentProduct.Dry basis]"," ""Fe2O3""  [CurrentProduct.Dry basis]"," ""MgO""  [CurrentProduct.Dry basis]"," ""CaO""  [Rolling.Analysis1.Dry basis]"," ""SiO2""  [Rolling.Analysis1.Dry basis]"," ""Al2O3""  [Rolling.Analysis1.Dry basis]"," ""Fe2O3""  [Rolling.Analysis1.Dry basis]"," ""MgO""  [Rolling.Analysis1.Dry basis]"
14533,0,1.81,20.67,4.97,2.4,65.78,2.6,1.57,0.75,0.39,66.50940999999995,3.5273871520000384,9.1097,7.3032,0.727085145727413,41.37982,14.58405,3.4555,1.52879,2.82268,0.8884673842023002,0.9818140961900577,0.2506927245965453,0.13724662722692044,0.43248352241467924
14535,2,2.6,20.5,5.05,2.34,66.19,2.65,1.74,0.66,0.34,65.80279000000002,1.146852984000013,9.423219999999999,7.12062,0.5749493132637525,41.37982,14.58405,3.4555,1.52879,2.82268,0.8884673842023002,0.9818140961900577,0.2506927245965453,0.13724662722692044,0.43248352241467924
14536,0,1.77,20.71,4.97,2.4,65.87,2.61,1.57,0.74,0.39,66.73464000000001,3.595000135999996,9.1097,7.3032,0.7216643570026536,41.37982,14.58405,3.4555,1.52879,2.82268,0.8884673842023002,0.9818140961900577,0.2506927245965453,0.13724662722692044,0.43248352241467924
14538,2,2.53,20.58,4.95,2.34,66.03,2.7,1.65,0.7,0.38,65.50019999999999,1.8194682479999784,9.15822,7.12062,0.658222582724985,41.37982,14.58405,3.4555,1.52879,2.82268,0.8884673842023002,0.9818140961900577,0.2506927245965453,0.13724662722692044,0.43248352241467924
14539,0,1.54,20.77,4.97,2.41,65.79,2.6,1.49,0.72,0.38,66.87499,4.367507447999962,9.092779999999998,7.333630000000001,0.7403278779140736,41.37982,14.58405,3.4555,1.52879,2.82268,0.8884673842023002,0.9818140961900577,0.2506927245965453,0.13724662722692044,0.43248352241467924
14540,1,2.44,20.37,5.02,2.38,65.86,2.73,1.58,0.78,0.39,66.24305999999999,0.9333892800000072,9.276039999999998,7.24234,0.738642780813706,41.37982,14.58405,3.4555,1.52879,2.82268,0.8884673842023002,0.9818140961900577,0.2506927245965453,0.13724662722692044,0.43248352241467924
14541,2,2.5,20.37,5.01,2.35,66.03,2.74,1.63,0.75,0.4,66.80094999999999,0.3282473200000098,9.300299999999998,7.151050000000001,0.7082373647843498,41.37982,14.58405,3.4555,1.52879,2.82268,0.8884673842023002,0.9818140961900577,0.2506927245965453,0.13724662722692044,0.43248352241467924
14542,1,1.92,20.75,5.02,2.38,66.26,2.73,1.36,0.66,0.37,67.10038,2.97309151999999,9.276039999999998,7.24234,0.7640599136016795,41.37982,14.58405,3.4555,1.52879,2.82268,0.8884673842023002,0.9818140961900577,0.2506927245965453,0.13724662722692044,0.43248352241467924
14543,1,1.58,20.62,4.96,2.37,65.98,2.7,1.37,0.69,0.35,68.75001999999999,2.400088320000002,9.13396,7.2119100000000005,0.758282442174451,41.37982,14.58405,3.4555,1.52879,2.82268,0.8884673842023002,0.9818140961900577,0.2506927245965453,0.13724662722692044,0.43248352241467924
14544,2,2.35,20.54,5.08,2.43,66.4,2.77,1.35,0.65,0.38,67.04121000000005,1.095059536000015,9.350439999999999,7.394490000000001,0.7729733851902691,41.37982,14.58405,3.4555,1.52879,2.82268,0.8884673842023002,0.9818140961900577,0.2506927245965453,0.13724662722692044,0.43248352241467924
14545,0,1.99,20.6,4.97,2.4,66.12,2.61,1.53,0.72,0.39,67.69277000000002,1.8811611360000242,9.1097,7.3032,0.7294063816329551,41.37982,14.58405,3.4555,1.52879,2.82268,0.8884673842023002,0.9818140961900577,0.2506927245965453,0.13724662722692044,0.43248352241467924
14546,2,1.85,20.58,4.98,2.39,66.12,2.74,1.53,0.69,0.38,68.36183000000001,1.7490450080000102,9.153120000000001,7.27277,0.7042853746394462,41.37982,14.58405,3.4555,1.52879,2.82268,0.8884673842023002,0.9818140961900577,0.2506927245965453,0.13724662722692044,0.43248352241467924
14547,1,1.21,20.58,5.09,2.46,65.62,2.79,1.73,0.78,0.41,68.09269000000005,3.9176281599999783,9.326179999999997,7.48578,0.6895156331205542,41.37982,14.58405,3.4555,1.52879,2.82268,0.8884673842023002,0.9818140961900577,0.2506927245965453,0.13724662722692044,0.43248352241467924
14548,2,1.42,20.74,4.94,2.4,66.16,2.69,1.41,0.67,0.37,69.31362000000001,2.810334463999986,9.0302,7.3032,0.7430015041107494,41.37982,14.58405,3.4555,1.52879,2.82268,0.8884673842023002,0.9818140961900577,0.2506927245965453,0.13724662722692044,0.43248352241467924
14550,0,1.93,20.65,4.97,2.4,65.86,2.65,1.53,0.72,0.38,66.49857000000003,3.1096853599999648,9.1097,7.3032,0.7209729007137057,41.37982,14.58405,3.4555,1.52879,2.82268,0.8884673842023002,0.9818140961900577,0.2506927245965453,0.13724662722692044,0.43248352241467924
14551,1,1.6,20.75,4.93,2.36,66.03,2.7,1.49,0.72,0.37,68.09999000000002,3.201757703999995,9.07138,7.18148,0.7316679948224954,41.37982,14.58405,3.4555,1.52879,2.82268,0.8884673842023002,0.9818140961900577,0.2506927245965453,0.13724662722692044,0.43248352241467924
14552,2,1.66,20.76,4.97,2.41,66.19,2.7,1.46,0.69,0.4,68.09086999999997,3.0530380880000365,9.092779999999998,7.333630000000001,0.7557281334323672,41.37982,14.58405,3.4555,1.52879,2.82268,0.8884673842023002,0.9818140961900577,0.2506927245965453,0.13724662722692044,0.43248352241467924
14553,0,1.8,20.66,4.98,2.4,65.87,2.61,1.51,0.73,0.38,66.92533000000003,8.743751047999979,9.136200000000002,7.3032,0.7361583949601604,41.37982,14.58405,3.4555,1.52879,2.82268,0.8884673842023002,0.9818140961900577,0.2506927245965453,0.13724662722692044,0.43248352241467924
14554,1,1.62,20.65,5.02,2.4,66.05,2.75,1.62,0.72,0.39,68.19816999999999,7.754850552000001,9.2422,7.3032,0.6888838048755688,41.40624,14.5835,3.45272,1.52533,2.80673,0.7597111239286812,0.8088517602727315,0.2566128678154631,0.12499109198404804,0.4296904277127295
14556,0,1.91,20.59,5.03,2.43,65.76,2.61,1.63,0.76,0.4,66.18291000000004,3.2372225119999953,9.217939999999999,7.394490000000001,0.713458615273842,41.40624,14.5835,3.45272,1.52533,2.80673,0.7597111239286812,0.8088517602727315,0.2566128678154631,0.12499109198404804,0.4296904277127295
14560,0,1.09,20.83,5.05,2.49,65.76,2.68,1.48,0.7,0.39,67.47697000000001,5.4674168159999965,9.169419999999999,7.577070000000001,0.7425476265558627,41.40624,14.5835,3.45272,1.52533,2.80673,0.7597111239286812,0.8088517602727315,0.2566128678154631,0.12499109198404804,0.4296904277127295
14561,0,1.52,20.66,4.99,2.42,65.93,2.67,1.51,0.71,0.39,68.21369000000004,3.103645415999999,9.12886,7.36406,0.7334312090069861,41.40624,14.5835,3.45272,1.52533,2.80673,0.7597111239286812,0.8088517602727315,0.2566128678154631,0.12499109198404804,0.4296904277127295
14562,1,2.12,20.68,4.95,2.34,66.03,2.69,1.52,0.72,0.37,66.40931000000005,2.6795122479999733,9.15822,7.12062,0.7172271791352094,41.40624,14.5835,3.45272,1.52533,2.80673,0.7597111239286812,0.8088517602727315,0.2566128678154631,0.12499109198404804,0.4296904277127295
14563,2,1.32,20.9,4.91,2.38,66.22,2.66,1.47,0.69,0.4,68.97912000000002,3.82851750399999,8.984539999999999,7.24234,0.750587125721943,41.40624,14.5835,3.45272,1.52533,2.80673,0.7597111239286812,0.8088517602727315,0.2566128678154631,0.12499109198404804,0.4296904277127295
14564,1,1.54,20.75,4.91,2.33,66.36,2.68,1.48,0.68,0.37,69.86493999999998,5.125711568,9.06914,7.090190000000001,0.7136099723608303,41.40624,14.5835,3.45272,1.52533,2.80673,0.7597111239286812,0.8088517602727315,0.2566128678154631,0.12499109198404804,0.4296904277127295
14565,2,1.42,20.79,4.97,2.4,65.83,2.71,1.62,0.74,0.41,67.38864999999998,7.477044232000026,9.1097,7.3032,0.7153206741401662,41.40624,14.5835,3.45272,1.52533,2.80673,0.7597111239286812,0.8088517602727315,0.2566128678154631,0.12499109198404804,0.4296904277127295
14566,0,1.63,20.54,5.01,2.43,65.94,2.71,1.58,0.73,0.41,68.56993000000003,2.153030096000009,9.164939999999998,7.394490000000001,0.7280435783602512,41.40624,14.5835,3.45272,1.52533,2.80673,0.7597111239286812,0.8088517602727315,0.2566128678154631,0.12499109198404804,0.4296904277127295
14567,1,1.42,20.67,4.96,2.38,66.11,2.71,1.57,0.71,0.39,69.53630999999996,2.441647128000035,9.11704,7.24234,0.7054019908283752,41.40624,14.5835,3.45272,1.52533,2.80673,0.7597111239286812,0.8088517602727315,0.2566128678154631,0.12499109198404804,0.4296904277127295
14568,2,1.4,20.76,4.96,2.39,66.01,2.76,1.52,0.71,0.41,68.51232999999999,3.533590887999992,9.10012,7.27277,0.7455839323772713,41.40624,14.5835,3.45272,1.52533,2.80673,0.7597111239286812,0.8088517602727315,0.2566128678154631,0.12499109198404804,0.4296904277127295
14569,0,1.46,20.65,5.06,2.46,65.84,2.77,1.52,0.7,0.4,67.64010000000005,3.6919614559999445,9.246679999999998,7.48578,0.7314958638875845,41.40624,14.5835,3.45272,1.52533,2.80673,0.7597111239286812,0.8088517602727315,0.2566128678154631,0.12499109198404804,0.4296904277127295
14570,1,1.62,20.54,5.01,2.4,65.6,2.71,1.66,0.78,0.4,67.26939999999996,3.164861552000005,9.215699999999998,7.3032,0.7108185659591008,41.40624,14.5835,3.45272,1.52533,2.80673,0.7597111239286812,0.8088517602727315,0.2566128678154631,0.12499109198404804,0.4296904277127295
14571,2,1.71,20.62,5.0,2.4,65.49,2.7,1.71,0.79,0.43,65.91437999999998,4.140044024000019,9.1892,7.3032,0.7176486170814821,41.40624,14.5835,3.45272,1.52533,2.80673,0.7597111239286812,0.8088517602727315,0.2566128678154631,0.12499109198404804,0.4296904277127295
14572,0,1.49,20.74,5.04,2.45,65.55,2.75,1.58,0.74,0.41,65.80204,5.2444890480000055,9.2106,7.455350000000001,0.7334300582956135,41.40624,14.5835,3.45272,1.52533,2.80673,0.7597111239286812,0.8088517602727315,0.2566128678154631,0.12499109198404804,0.4296904277127295
14573,1,2.23,20.5,5.07,2.41,65.64,2.74,1.71,0.79,0.41,64.83555000000003,3.012868927999989,9.357780000000002,7.333630000000001,0.7025571249101936,41.40624,14.5835,3.45272,1.52533,2.80673,0.7597111239286812,0.8088517602727315,0.2566128678154631,0.12499109198404804,0.4296904277127295
14574,2,1.25,20.66,5.06,2.45,65.73,2.76,1.63,0.75,0.42,67.98550000000003,4.105005799999972,9.263599999999999,7.455350000000001,0.7240695436879714,41.40624,14.5835,3.45272,1.52533,2.80673,0.7597111239286812,0.8088517602727315,0.2566128678154631,0.12499109198404804,0.4296904277127295
14575,0,1.42,20.79,5.03,2.44,65.62,2.78,1.48,0.7,0.39,66.07346000000003,5.398061167999977,9.20102,7.42492,0.7425476265558627,41.40624,14.5835,3.45272,1.52533,2.80673,0.7597111239286812,0.8088517602727315,0.2566128678154631,0.12499109198404804,0.4296904277127295
14576,1,1.99,20.53,5.08,2.43,65.92,2.75,1.54,0.74,0.39,66.62868999999999,2.4832130880000065,9.350439999999999,7.394490000000001,0.7357227535676404,41.40624,14.5835,3.45272,1.52533,2.80673,0.7597111239286812,0.8088517602727315,0.2566128678154631,0.12499109198404804,0.4296904277127295
14577,1,1.65,20.62,5.03,2.42,66.2,2.74,1.38,0.68,0.37,68.81890999999996,2.1331363359999926,9.23486,7.36406,0.7653208399232094,41.40624,14.5835,3.45272,1.52533,2.80673,0.7597111239286812,0.8088517602727315,0.2566128678154631,0.12499109198404804,0.4296904277127295
14578,2,1.34,20.49,5.14,2.51,65.42,2.75,1.94,0.72,0.4,67.02585999999998,4.065163599999991,9.37408,7.63793,0.5819046338684912,41.40624,14.5835,3.45272,1.52533,2.80673,0.7597111239286812,0.8088517602727315,0.2566128678154631,0.12499109198404804,0.4296904277127295
14579,0,1.55,20.7,4.95,2.37,66.01,2.82,1.49,0.69,0.4,68.45346000000005,2.9453080559999734,9.10746,7.2119100000000005,0.7405121307458095,41.40624,14.5835,3.45272,1.52533,2.80673,0.7597111239286812,0.8088517602727315,0.2566128678154631,0.12499109198404804,0.4296904277127295
14580,1,1.27,20.66,4.95,2.4,65.76,2.75,1.73,0.78,0.41,68.83669000000002,3.4014448160000015,9.0567,7.3032,0.6895156331205542,41.40624,14.5835,3.45272,1.52533,2.80673,0.7597111239286812,0.8088517602727315,0.2566128678154631,0.12499109198404804,0.4296904277127295
14581,2,0.94,20.78,5.06,2.48,65.62,2.78,1.65,0.73,0.42,67.84479999999999,5.507250223999989,9.21284,7.54664,0.704977017948878,41.40624,14.5835,3.45272,1.52533,2.80673,0.7597111239286812,0.8088517602727315,0.2566128678154631,0.12499109198404804,0.4296904277127295
14582,0,1.51,20.67,5.01,2.42,65.87,2.83,1.51,0.71,0.4,67.79977999999996,3.475280744000017,9.181859999999999,7.36406,0.7419763916602654,41.40624,14.5835,3.45272,1.52533,2.80673,0.7597111239286812,0.8088517602727315,0.2566128678154631,0.12499109198404804,0.4296904277127295
14583,1,1.27,20.55,5.04,2.43,65.71,2.78,1.7,0.76,0.41,68.82161999999998,3.0974436240000287,9.24444,7.394490000000001,0.6916710404134201,41.40624,14.5835,3.45272,1.52533,2.80673,0.7597111239286812,0.8088517602727315,0.2566128678154631,0.12499109198404804,0.4296904277127295
14584,2,1.24,20.7,5.08,2.47,65.47,2.74,1.63,0.76,0.41,66.50078999999998,5.370462648000007,9.28276,7.516210000000001,0.7213747047256528,41.40624,14.5835,3.45272,1.52533,2.80673,0.7597111239286812,0.8088517602727315,0.2566128678154631,0.12499109198404804,0.4296904277127295
14585,0,1.36,20.8,4.99,2.41,65.8,2.8,1.5,0.72,0.4,67.28612000000003,4.696170208000019,9.145779999999998,7.333630000000001,0.7525966598032487,41.40624,14.5835,3.45272,1.52533,2.80673,0.7597111239286812,0.8088517602727315,0.2566128678154631,0.12499109198404804,0.4296904277127295
14586,1,1.55,20.71,4.94,2.36,65.98,2.73,1.55,0.7,0.38,68.33681000000003,3.0619788159999928,9.097880000000002,7.18148,0.7006885558040162,41.40624,14.5835,3.45272,1.52533,2.80673,0.7597111239286812,0.8088517602727315,0.2566128678154631,0.12499109198404804,0.4296904277127295
14587,2,1.97,20.63,5.05,2.43,65.85,2.73,1.61,0.73,0.41,65.86668,3.406196680000022,9.27094,7.394490000000001,0.7144775489498117,41.40624,14.5835,3.45272,1.52533,2.80673,0.7597111239286812,0.8088517602727315,0.2566128678154631,0.12499109198404804,0.4296904277127295
14588,0,1.23,20.71,5.02,2.44,65.51,2.79,1.69,0.74,0.41,67.07432000000001,4.997173239999974,9.17452,7.42492,0.6856920071639464,41.40624,14.5835,3.45272,1.52533,2.80673,0.7597111239286812,0.8088517602727315,0.2566128678154631,0.12499109198404804,0.4296904277127295
14589,1,1.72,20.53,4.99,2.4,65.97,2.76,1.59,0.71,0.38,68.57892999999997,1.841165880000034,9.162700000000001,7.3032,0.6884137734554072,41.40624,14.5835,3.45272,1.52533,2.80673,0.7597111239286812,0.8088517602727315,0.2566128678154631,0.12499109198404804,0.4296904277127295
14590,2,1.92,20.7,4.96,2.38,66.31,2.69,1.49,0.68,0.39,68.08700999999999,2.085427847999995,9.11704,7.24234,0.7261404098704242,41.40624,14.5835,3.45272,1.52533,2.80673,0.7597111239286812,0.8088517602727315,0.2566128678154631,0.12499109198404804,0.4296904277127295
14594,2,1.98,20.64,5.04,2.43,65.75,2.72,1.63,0.73,0.4,65.41004999999997,3.7486367280000152,9.24444,7.394490000000001,0.6977948638053653,41.40624,14.5835,3.45272,1.52533,2.80673,0.7597111239286812,0.8088517602727315,0.2566128678154631,0.12499109198404804,0.4296904277127295
14595,0,2.23,20.67,5.0,2.38,65.75,2.83,1.59,0.72,0.4,64.50451999999999,3.74998796000002,9.223040000000001,7.24234,0.7099968488709893,41.40624,14.5835,3.45272,1.52533,2.80673,0.7597111239286812,0.8088517602727315,0.2566128678154631,0.12499109198404804,0.4296904277127295
14597,0,2.03,20.74,4.98,2.36,65.85,2.83,1.53,0.7,0.39,65.35677999999997,3.9219654960000057,9.203880000000002,7.18148,0.7182813642501156,41.40624,14.5835,3.45272,1.52533,2.80673,0.7597111239286812,0.8088517602727315,0.2566128678154631,0.12499109198404804,0.4296904277127295
14598,1,2.55,20.42,5.01,2.38,65.95,2.75,1.55,0.72,0.39,65.84882,1.036326072000037,9.24954,7.24234,0.7199946863860783,41.40624,14.5835,3.45272,1.52533,2.80673,0.7597111239286812,0.8088517602727315,0.2566128678154631,0.12499109198404804,0.4296904277127295
14599,2,1.72,20.52,4.98,2.41,65.88,2.76,1.52,0.7,0.38,68.34142,1.9916734240000125,9.11928,7.333630000000001,0.7145179351948849,41.40624,14.5835,3.45272,1.52533,2.80673,0.7597111239286812,0.8088517602727315,0.2566128678154631,0.12499109198404804,0.4296904277127295
14600,0,1.67,20.6,5.02,2.42,65.77,2.81,1.61,0.71,0.4,67.20613999999995,3.2310467760000137,9.208359999999999,7.36406,0.6958909014950314,41.40624,14.5835,3.45272,1.52533,2.80673,0.7597111239286812,0.8088517602727315,0.2566128678154631,0.12499109198404804,0.4296904277127295
14601,1,1.67,20.65,4.95,2.36,66.2,2.77,1.43,0.66,0.37,69.13273000000001,1.9209772799999598,9.12438,7.18148,0.7266583793694296,41.40624,14.5835,3.45272,1.52533,2.80673,0.7597111239286812,0.8088517602727315,0.2566128678154631,0.12499109198404804,0.4296904277127295
14602,1,1.5,20.68,4.9,2.37,66.19,2.74,1.5,0.69,0.39,69.87769,1.9670870640000189,8.974960000000001,7.2119100000000005,0.7269732326698696,41.40624,14.5835,3.45272,1.52533,2.80673,0.7597111239286812,0.8088517602727315,0.2566128678154631,0.12499109198404804,0.4296904277127295
14603,2,1.76,20.59,5.02,2.42,65.83,2.74,1.69,0.73,0.41,67.16001,2.960772631999994,9.208359999999999,7.36406,0.6806561265143178,41.40624,14.5835,3.45272,1.52533,2.80673,0.7597111239286812,0.8088517602727315,0.2566128678154631,0.12499109198404804,0.4296904277127295
14604,0,1.3,20.72,5.01,2.42,65.68,2.8,1.61,0.71,0.4,67.50120000000003,4.488823599999968,9.181859999999999,7.36406,0.6958909014950314,41.40624,14.5835,3.45272,1.52533,2.80673,0.7597111239286812,0.8088517602727315,0.2566128678154631,0.12499109198404804,0.4296904277127295
14605,0,2.37,20.69,5.03,2.39,65.85,2.81,1.64,0.72,0.41,63.973839999999996,3.777710216000038,9.28562,7.27277,0.6962184240922712,41.40624,14.5835,3.45272,1.52533,2.80673,0.7597111239286812,0.8088517602727315,0.2566128678154631,0.12499109198404804,0.4296904277127295
14607,2,1.62,20.71,5.0,2.41,66.13,2.75,1.61,0.7,0.41,68.18790999999995,2.9593276080000237,9.17228,7.333630000000001,0.6986192167177514,41.40624,14.5835,3.45272,1.52533,2.80673,0.7597111239286812,0.8088517602727315,0.2566128678154631,0.12499109198404804,0.4296904277127295
14608,0,1.74,20.67,5.09,2.45,65.93,2.81,1.55,0.7,0.41,66.52737,3.7288194960000283,9.343099999999998,7.455350000000001,0.7256625412358579,41.40624,14.5835,3.45272,1.52533,2.80673,0.7597111239286812,0.8088517602727315,0.2566128678154631,0.12499109198404804,0.4296904277127295
14610,2,1.01,20.69,5.01,2.43,65.49,2.78,1.86,0.82,0.44,68.12199999999996,4.82511917600003,9.164939999999998,7.394490000000001,0.6804377827469908,41.40624,14.5835,3.45272,1.52533,2.80673,0.7597111239286812,0.8088517602727315,0.2566128678154631,0.12499109198404804,0.4296904277127295
14611,0,1.48,20.64,5.09,2.47,65.85,2.81,1.52,0.7,0.41,67.45954999999995,3.738075128000041,9.309259999999998,7.516210000000001,0.7399848282339341,41.40624,14.5835,3.45272,1.52533,2.80673,0.7597111239286812,0.8088517602727315,0.2566128678154631,0.12499109198404804,0.4296904277127295
14612,2,1.12,20.65,5.04,2.45,65.65,2.79,1.6,0.75,0.4,68.39940999999999,7.234495607999968,9.2106,7.455350000000001,0.7215168153740563,41.40624,14.5835,3.45272,1.52533,2.80673,0.7597111239286812,0.8088517602727315,0.2566128678154631,0.12499109198404804,0.4296904277127295
14613,1,1.43,20.91668,4.980331,2.398202,66.45955,2.888505,1.725676,0.7057885,0.4035317,68.88123753199991,3.612660850099239,9.140119365999999,7.297728686,0.6498074542068826,41.40624,14.5835,3.45272,1.52533,2.80673,0.7597111239286812,0.8088517602727315,0.2566128678154631,0.12499109198404804,0.4296904277127295
14614,0,1.76,20.5,5.07,2.44,65.55,2.79,1.72,0.78,0.42,66.33962999999999,6.392799704000026,9.307020000000001,7.42492,0.7010263204098899,41.40624,14.5835,3.45272,1.52533,2.80673,0.7597111239286812,0.8088517602727315,0.2566128678154631,0.12499109198404804,0.4296904277127295
14615,1,1.93,20.57,4.9,2.33,66.5,2.79,1.59,0.68,0.39,70.28236999999999,3.0969890400000253,9.042640000000002,7.090190000000001,0.680471201702473,41.40624,14.5835,3.45272,1.52533,2.80673,0.7597111239286812,0.8088517602727315,0.2566128678154631,0.12499109198404804,0.4296904277127295
14616,2,1.55,20.80446,5.077213,2.437828,66.09384,2.844212,1.537127,0.703414,0.4012596,67.04926566600001,4.304426197809612,9.329809474000001,7.418310604000001,0.7262929708128234,41.40624,14.5835,3.45272,1.52533,2.80673,0.7597111239286812,0.8088517602727315,0.2566128678154631,0.12499109198404804,0.4296904277127295
14617,0,1.56,20.56574,5.140801,2.494718,65.3996,2.81973,1.705306,0.756984,0.4222242,65.48803974200003,4.767093170875221,9.402059794,7.591426874000001,0.6972632017259649,41.40624,14.5835,3.45272,1.52533,2.80673,0.7597111239286812,0.8088517602727315,0.2566128678154631,0.12499109198404804,0.4296904277127295
14618,1,1.55,20.63083,4.975464,2.397762,66.11771,2.873906,1.606076,0.7068481,0.3846079,69.20687259800003,2.178930318308801,9.127966295999999,7.296389766000001,0.6835548934971607,41.40624,14.5835,3.45272,1.52533,2.80673,0.7597111239286812,0.8088517602727315,0.2566128678154631,0.12499109198404804,0.4296904277127295
14619,0,1.69,20.63782,5.198525,2.498249,65.55534,2.840703,1.599895,0.7331992,0.4057985,64.65218011999997,5.205067917712029,9.549053942,7.602171707,0.7173035023491364,41.40624,14.5835,3.45272,1.52533,2.80673,0.7597111239286812,0.8088517602727315,0.2566128678154631,0.12499109198404804,0.4296904277127295
14621,0,2.0,20.62523,5.112775,2.453583,65.23308,2.819615,1.577003,0.736851,0.4042352,62.81387453999999,5.603729773264014,9.397391314,7.466253069,0.7284076444332485,41.40624,14.5835,3.45272,1.52533,2.80673,0.7597111239286812,0.8088517602727315,0.2566128678154631,0.12499109198404804,0.4296904277127295
14622,1,1.19,20.6,4.99,2.42,65.66,2.77,1.56,0.71,0.4,68.91394999999997,3.416832864000021,9.12886,7.36406,0.7181950970557697,41.40624,14.5835,3.45272,1.52533,2.80673,0.7597111239286812,0.8088517602727315,0.2566128678154631,0.12499109198404804,0.4296904277127295
14623,2,1.29,20.6,4.91,2.37,65.93,2.84,1.71,0.73,0.39,70.21495999999998,2.1282346800000056,9.00146,7.2119100000000005,0.6576037439744409,41.40624,14.5835,3.45272,1.52533,2.80673,0.7597111239286812,0.8088517602727315,0.2566128678154631,0.12499109198404804,0.4296904277127295
14624,1,1.23,20.70965,4.937123,2.432327,65.6875,2.87796,1.576152,0.6833668,0.3771482,68.36732257599999,4.021035762905598,8.967878665999999,7.401571061,0.6777465654753628,41.40624,14.5835,3.45272,1.52533,2.80673,0.7597111239286812,0.8088517602727315,0.2566128678154631,0.12499109198404804,0.4296904277127295
14625,2,1.23,20.60825,5.139171,2.465497,65.53496,2.8824,1.746627,0.759096,0.4316354,67.11218067199992,4.677201015283259,9.447182225999999,7.502507371,0.6887492590930844,41.40624,14.5835,3.45272,1.52533,2.80673,0.7597111239286812,0.8088517602727315,0.2566128678154631,0.12499109198404804,0.4296904277127295
14628,1,1.3,20.71289,4.965152,2.421323,65.7757,2.926735,1.672858,0.7114539,0.4087427,68.24422767399997,3.908206268974432,9.060774283999999,7.3680858890000005,0.6772258113569323,41.40624,14.5835,3.45272,1.52533,2.80673,0.7597111239286812,0.8088517602727315,0.2566128678154631,0.12499109198404804,0.4296904277127295
14629,2,1.55,20.54796,5.137715,2.45545,65.62151,2.870325,1.698359,0.7439124,0.4151714,66.64415834000005,3.8746536645439846,9.46032335,7.47193435,0.6882066562065368,41.40624,14.5835,3.45272,1.52533,2.80673,0.7597111239286812,0.8088517602727315,0.2566128678154631,0.12499109198404804,0.4296904277127295
14630,0,1.97,20.71,5.1,2.4,65.41,2.82,1.68,0.74,0.41,63.17443999999999,5.6665825360000355,9.4542,7.3032,0.6897735072065889,41.40624,14.5835,3.45272,1.52533,2.80673,0.7597111239286812,0.8088517602727315,0.2566128678154631,0.12499109198404804,0.4296904277127295
14631,1,1.33,20.69414,4.997433,2.432426,65.26624,2.886236,1.683914,0.7288674,0.3929516,65.95784496599995,5.4871622618896225,9.127532658,7.401872318000001,0.669480153637127,41.40624,14.5835,3.45272,1.52533,2.80673,0.7597111239286812,0.8088517602727315,0.2566128678154631,0.12499109198404804,0.4296904277127295
14632,2,1.99,20.57484,5.039744,2.421915,66.00763,2.850387,1.627909,0.7132314,0.4099053,66.92664908800003,2.387296148252787,9.25744142,7.3698873449999995,0.6977758040066364,41.40624,14.5835,3.45272,1.52533,2.80673,0.7597111239286812,0.8088517602727315,0.2566128678154631,0.12499109198404804,0.4296904277127295
14633,0,1.94,20.75237,5.043519,2.401002,65.86621,2.837261,1.573617,0.7125221,0.4002623,65.209795408,4.345027194444853,9.302829966,7.306249086,0.7135594436924679,41.40624,14.5835,3.45272,1.52533,2.80673,0.7597111239286812,0.8088517602727315,0.2566128678154631,0.12499109198404804,0.4296904277127295
14634,1,1.31,20.57107,5.255558,2.460556,65.256,2.913616,1.935023,0.7980667,0.4400839,65.15860027600002,5.7986940140256,9.763967947999998,7.487471908,0.6444656707832654,41.40624,14.5835,3.45272,1.52533,2.80673,0.7597111239286812,0.8088517602727315,0.2566128678154631,0.12499109198404804,0.4296904277127295
14635,2,1.49,20.63388,5.120133,2.460256,65.89457,2.965055,1.662315,0.7273852,0.4123479,67.458296896,3.691069921897629,9.405599297999998,7.486559008000001,0.6924758788160884,41.40624,14.5835,3.45272,1.52533,2.80673,0.7597111239286812,0.8088517602727315,0.2566128678154631,0.12499109198404804,0.4296904277127295
14636,0,2.26,20.73658,5.098325,2.41627,65.55689,2.852713,1.670444,0.742541,0.4115837,62.37781774,5.4534292491840475,9.42223241,7.35270961,0.6962373651373684,41.40624,14.5835,3.45272,1.52533,2.80673,0.7597111239286812,0.8088517602727315,0.2566128678154631,0.12499109198404804,0.4296904277127295
14637,0,2.25,20.77068,5.095522,2.410848,65.55885,2.85042,1.668632,0.7490004,0.4071307,62.19393091400006,5.720629794718391,9.423978484,7.3362104640000005,0.6968445315803852,41.40624,14.5835,3.45272,1.52533,2.80673,0.7597111239286812,0.8088517602727315,0.2566128678154631,0.12499109198404804,0.4296904277127295
14638,1,1.59,20.58874,5.05103,2.409238,66.4424,2.873376,1.68126,0.7157687,0.3989553,70.16166651999997,1.215115257551993,9.308798803999998,7.331311234000001,0.6685140212233054,41.40624,14.5835,3.45272,1.52533,2.80673,0.7597111239286812,0.8088517602727315,0.2566128678154631,0.12499109198404804,0.4296904277127295
14639,2,1.59,20.61078,5.132698,2.470049,66.29927,2.899149,1.693848,0.7263221,0.4270202,68.775874936,2.323745108521571,9.422326792000002,7.516359107,0.6902273843560457,41.40624,14.5835,3.45272,1.52533,2.80673,0.7597111239286812,0.8088517602727315,0.2566128678154631,0.12499109198404804,0.4296904277127295
14640,0,2.58,20.70813,5.091392,2.405432,65.77564,2.861722,1.588259,0.7180672,0.3945597,62.24392322399995,4.490101154054457,9.422197856,7.319729575999999,0.7053196686429457,41.40624,14.5835,3.45272,1.52533,2.80673,0.7597111239286812,0.8088517602727315,0.2566128678154631,0.12499109198404804,0.4296904277127295
14641,0,1.72,20.75729,5.072211,2.416621,65.72314,2.851301,1.634657,0.7211677,0.4093788,65.270497412,4.988994970627225,9.352436418,7.353777703,0.6986116685997554,41.40624,14.5835,3.45272,1.52533,2.80673,0.7597111239286812,0.8088517602727315,0.2566128678154631,0.12499109198404804,0.4296904277127295
14642,1,1.46,20.66888,5.128694,2.453933,66.24004,2.928037,1.578484,0.7027644,0.3909872,68.67236435799995,2.9676573005648876,9.438984464,7.467318119000001,0.6985164085320811,41.40624,14.5835,3.45272,1.52533,2.80673,0.7597111239286812,0.8088517602727315,0.2566128678154631,0.12499109198404804,0.4296904277127295
14644,0,1.38,20.78792,5.074873,2.441407,65.8456,2.849059,1.596163,0.7044356,0.4058265,66.86705677600003,4.916562012425608,9.317552806000002,7.429201501,0.7036667034310793,41.40624,14.5835,3.45272,1.52533,2.80673,0.7597111239286812,0.8088517602727315,0.2566128678154631,0.12499109198404804,0.4296904277127295
14648,0,1.34,20.76914,5.057188,2.436806,65.98419,2.842227,1.628878,0.7224699,0.4120259,67.862211926,4.234821203265632,9.278472447999999,7.415200658,0.7038675226632352,41.40624,14.5835,3.45272,1.52533,2.80673,0.7597111239286812,0.8088517602727315,0.2566128678154631,0.12499109198404804,0.4296904277127295
14649,1,2.0,20.58002,5.12633,2.429823,65.72202,2.875452,1.807361,0.7074717,0.3907616,65.09085959000001,3.7563551815440164,9.473513984,7.393951389,0.6121146193799232,41.40624,14.5835,3.45272,1.52533,2.80673,0.7597111239286812,0.8088517602727315,0.2566128678154631,0.12499109198404804,0.4296904277127295
14650,0,1.15,20.93912,5.191695,2.489453,65.4492,2.864806,1.583902,0.7220101,0.4222674,64.18700640000002,8.078249768080006,9.545837274,7.5754054790000005,0.7319504881876445,41.40624,14.5835,3.45272,1.52533,2.80673,0.7597111239286812,0.8088517602727315,0.2566128678154631,0.12499109198404804,0.4296904277127295
14652,1,1.67,20.58,5.04,2.39,65.64,2.81,1.69,0.7,0.39,66.73744999999997,3.5272865119999963,9.31212,7.27277,0.6502783948536549,41.40624,14.5835,3.45272,1.52533,2.80673,0.7597111239286812,0.8088517602727315,0.2566128678154631,0.12499109198404804,0.4296904277127295
14654,0,1.51,20.7,5.08,2.45,65.57,2.83,1.6,0.72,0.41,65.83731999999992,8.112932968000017,9.3166,7.455350000000001,0.7136238846945778,41.40624,14.5835,3.45272,1.52533,2.80673,0.7597111239286812,0.8088517602727315,0.2566128678154631,0.12499109198404804,0.4296904277127295
14655,0,1.52,20.79705,5.160605,2.476531,65.9525,2.894849,1.461244,0.6994267,0.4057366,66.03674378000002,5.139163110608024,9.485312797999999,7.536083833,0.7656406888456961,41.40624,14.5835,3.45272,1.52533,2.80673,0.7597111239286812,0.8088517602727315,0.2566128678154631,0.12499109198404804,0.4296904277127295
14656,2,1.16,20.82,5.15,2.46,66.07,2.93,1.55,0.68,0.39,67.90110999999999,4.903794232000024,9.48518,7.48578,0.698031748843182,41.40624,14.5835,3.45272,1.52533,2.80673,0.7597111239286812,0.8088517602727315,0.2566128678154631,0.12499109198404804,0.4296904277127295
14657,1,0.93,20.89576,4.933752,2.425742,65.89011,2.859024,1.578892,0.7284804,0.4082267,69.03107481399998,4.9752271645584045,8.970087335999999,7.381532906,0.7262861856169986,41.40624,14.5835,3.45272,1.52533,2.80673,0.7597111239286812,0.8088517602727315,0.2566128678154631,0.12499109198404804,0.4296904277127295
14658,0,1.51,20.80881,5.065106,2.438472,65.87479,2.891315,1.496747,0.7036459,0.4080335,66.36770702199999,4.953911984843202,9.296636276000001,7.420270296,0.7518588065837196,41.40624,14.5835,3.45272,1.52533,2.80673,0.7597111239286812,0.8088517602727315,0.2566128678154631,0.12499109198404804,0.4296904277127295
14659,1,0.95,20.81721,5.025133,2.455139,65.63836,2.897647,1.725905,0.7299564,0.409981,67.86582529600001,5.567665302937591,9.162507262,7.470987977,0.6664603389509769,41.40624,14.5835,3.45272,1.52533,2.80673,0.7597111239286812,0.8088517602727315,0.2566128678154631,0.12499109198404804,0.4296904277127295
14660,0,1.99,20.75835,5.057324,2.404924,65.50876,2.854124,1.673179,0.776846,0.4161579,63.407268007999946,5.568440405004814,9.332777192000002,7.318183732,0.7160760847457233,41.40624,14.5835,3.45272,1.52533,2.80673,0.7597111239286812,0.8088517602727315,0.2566128678154631,0.12499109198404804,0.4296904277127295
14662,1,1.09,20.80132,5.070915,2.451391,65.72253,2.941226,1.780459,0.7450147,0.4258595,67.45710152999999,5.400487146008025,9.290171178000001,7.459582813000001,0.6647449859064687,41.40624,14.5835,3.45272,1.52533,2.80673,0.7597111239286812,0.8088517602727315,0.2566128678154631,0.12499109198404804,0.4296904277127295
14663,0,1.9,20.79432,5.057529,2.423594,66.11294,2.875569,1.49413,0.7143729,0.4046528,65.93182749799996,4.0434433317488185,9.301730801999998,7.374996542000001,0.7563663010122968,41.39686,14.57816,3.46985,1.53115,2.83032,0.7365010872191484,0.6248099685678159,0.2091093438521868,0.12431443032050725,0.4037123207143412
14664,2,1.61,20.62071,5.067544,2.463924,66.58827,2.956427,1.391605,0.647688,0.3863733,70.24196925800001,1.1847696140048143,9.260032192,7.497720732,0.7543591919658388,41.39686,14.57816,3.46985,1.53115,2.83032,0.7365010872191484,0.6248099685678159,0.2091093438521868,0.12431443032050725,0.4037123207143412
14665,1,1.4,20.85324,4.891591,2.369743,65.82103,2.830452,1.610913,0.7238294,0.3872669,67.52294830199995,4.5476066372112385,8.953110994,7.211127949000001,0.6926036645573332,41.39686,14.57816,3.46985,1.53115,2.83032,0.7365010872191484,0.6248099685678159,0.2091093438521868,0.12431443032050725,0.4037123207143412
14666,2,1.57,20.55985,5.161597,2.474096,66.28085,2.95818,1.69508,0.7426832,0.4298511,68.96944442400002,2.0931232247744305,9.492061618000001,7.528674128,0.700095210347476,41.39686,14.57816,3.46985,1.53115,2.83032,0.7365010872191484,0.6248099685678159,0.2091093438521868,0.12431443032050725,0.4037123207143412
14669,1,1.42,20.86913,5.095886,2.418683,65.6533,2.889645,1.6417,0.7212247,0.3954792,65.19549746200003,6.2875689329071776,9.411686264,7.360052369000001,0.6847194964089864,41.39686,14.57816,3.46985,1.53115,2.83032,0.7365010872191484,0.6248099685678159,0.2091093438521868,0.12431443032050725,0.4037123207143412
14672,1,1.53,20.74614,5.154011,2.434557,66.10889,2.932046,1.676601,0.7281526,0.4144806,67.123934782,4.142315624699208,9.538858706,7.408356951,0.6886063039714796,41.39686,14.57816,3.46985,1.53115,2.83032,0.7365010872191484,0.6248099685678159,0.2091093438521868,0.12431443032050725,0.4037123207143412
14673,2,2.44,20.49413,5.217636,2.460671,66.30709,2.940641,1.589709,0.7384101,0.4118144,65.67669721200001,1.716841193507193,9.663280067999999,7.487821853000001,0.7295722342984868,41.39686,14.57816,3.46985,1.53115,2.83032,0.7365010872191484,0.6248099685678159,0.2091093438521868,0.12431443032050725,0.4037123207143412
14675,2,2.27,20.55561,5.055234,2.417479,66.4336,2.91054,1.482778,0.7039049,0.3921607,67.56932261800003,0.9874053552208366,9.305995631999998,7.3563885970000005,0.7452779893224831,41.39686,14.57816,3.46985,1.53115,2.83032,0.7365010872191484,0.6248099685678159,0.2091093438521868,0.12431443032050725,0.4037123207143412
14676,1,1.76,20.68861,5.158999,2.445423,65.97354,2.904804,1.542348,0.7228031,0.4101298,66.024775168,4.100215775500807,9.533691633999998,7.441422189,0.7419540313882269,41.39686,14.57816,3.46985,1.53115,2.83032,0.7365010872191484,0.6248099685678159,0.2091093438521868,0.12431443032050725,0.4037123207143412
14677,2,2.2,20.63463,5.036723,2.411021,66.55621,2.905816,1.534603,0.7047438,0.4024572,67.88647776599994,1.1896752195696862,9.267868418,7.336736903,0.7292319709723195,41.39686,14.57816,3.46985,1.53115,2.83032,0.7365010872191484,0.6248099685678159,0.2091093438521868,0.12431443032050725,0.4037123207143412
14678,0,2.47,20.68849,5.072875,2.407092,66.3436,2.893855,1.597867,0.7276707,0.405562,65.27518578999995,2.484836658264065,9.370319085999999,7.324780956000001,0.7150783007706963,41.39686,14.57816,3.46985,1.53115,2.83032,0.7365010872191484,0.6248099685678159,0.2091093438521868,0.12431443032050725,0.4037123207143412
14679,2,2.07,20.71543,5.013845,2.412291,66.56983,3.016968,1.522257,0.6968306,0.4030428,68.00895309,1.728184547144032,9.205092877999999,7.340601513000001,0.7312185425689537,41.39686,14.57816,3.46985,1.53115,2.83032,0.7365010872191484,0.6248099685678159,0.2091093438521868,0.12431443032050725,0.4037123207143412
14680,0,1.56,20.85445,5.099915,2.451984,65.4266,2.865609,1.578612,0.7053428,0.4019221,63.739542509999964,6.913891052696059,9.366017822,7.461387312,0.7087877869743634,41.39686,14.57816,3.46985,1.53115,2.83032,0.7365010872191484,0.6248099685678159,0.2091093438521868,0.12431443032050725,0.4037123207143412
14681,1,1.43,20.73033,5.15793,2.468351,66.13525,2.956274,1.448908,0.6850787,0.3896617,67.68384907999999,3.981705248288023,9.492064608,7.511192093000001,0.7494161067854137,41.39686,14.57816,3.46985,1.53115,2.83032,0.7365010872191484,0.6248099685678159,0.2091093438521868,0.12431443032050725,0.4037123207143412
14682,2,1.9,20.67127,5.045775,2.425095,66.63791,2.92945,1.513774,0.6901081,0.4069418,69.08097730999995,1.3149403635760208,9.26804301,7.379564084999999,0.7348601813094813,41.39686,14.57816,3.46985,1.53115,2.83032,0.7365010872191484,0.6248099685678159,0.2091093438521868,0.12431443032050725,0.4037123207143412
14683,1,1.25,20.62938,5.067291,2.465332,66.15015,2.944721,1.637355,0.7381445,0.4258505,69.85773695200001,2.6051098196512115,9.256979406,7.502005276,0.7192652792066567,41.39686,14.57816,3.46985,1.53115,2.83032,0.7365010872191484,0.6248099685678159,0.2091093438521868,0.12431443032050725,0.4037123207143412
14684,2,1.25,20.6805,5.058769,2.436985,66.3191,2.954407,1.582649,0.7025131,0.414317,70.25480740800002,2.4521209076447974,9.28235923,7.415745355,0.7155636341392586,41.39686,14.57816,3.46985,1.53115,2.83032,0.7365010872191484,0.6248099685678159,0.2091093438521868,0.12431443032050725,0.4037123207143412
14685,0,1.54,20.88403,5.065535,2.438685,65.84032,2.855139,1.591905,0.7336613,0.4105038,65.53039103999998,5.709104029663983,9.297412729999998,7.420918455000001,0.7249646921928923,41.39686,14.57816,3.46985,1.53115,2.83032,0.7365010872191484,0.6248099685678159,0.2091093438521868,0.12431443032050725,0.4037123207143412
14686,1,0.99,20.82807,5.06096,2.460904,65.70584,2.889102,1.778703,0.7484722,0.4167987,67.64623063999997,5.641616635424008,9.247694432,7.488530872000001,0.6604826051425253,41.39686,14.57816,3.46985,1.53115,2.83032,0.7365010872191484,0.6248099685678159,0.2091093438521868,0.12431443032050725,0.4037123207143412
14687,2,1.41,20.76006,5.055065,2.440573,66.03181,2.9258,1.640559,0.7225409,0.4158588,67.84898644999998,4.0037847743600565,9.266472734,7.426663639000001,0.7019073532447873,41.39686,14.57816,3.46985,1.53115,2.83032,0.7365010872191484,0.6248099685678159,0.2091093438521868,0.12431443032050725,0.4037123207143412
14688,0,1.47,20.95154,5.075549,2.444421,66.07233,2.85926,1.621957,0.7272621,0.4194237,66.17132121799993,5.634118841380861,9.314244517999999,7.438373103000001,0.7152707125113972,41.39686,14.57816,3.46985,1.53115,2.83032,0.7365010872191484,0.6248099685678159,0.2091093438521868,0.12431443032050725,0.4037123207143412
14689,1,1.1,20.66,5.0,2.39,65.6,2.86,1.77,0.72,0.41,68.5558,7.20660824000003,9.20612,7.27277,0.6450837375770195,41.39686,14.57816,3.46985,1.53115,2.83032,0.7365010872191484,0.6248099685678159,0.2091093438521868,0.12431443032050725,0.4037123207143412
14690,2,1.5,20.56,5.0,2.4,65.84,2.89,1.6,0.72,0.41,68.65014000000001,5.620273183999984,9.1892,7.3032,0.7136238846945778,41.39686,14.57816,3.46985,1.53115,2.83032,0.7365010872191484,0.6248099685678159,0.2091093438521868,0.12431443032050725,0.4037123207143412
14691,0,1.56,20.73,5.04,2.41,65.53,2.81,1.64,0.74,0.42,65.56884999999996,8.247918616000028,9.278279999999999,7.333630000000001,0.7144650718984884,41.39686,14.57816,3.46985,1.53115,2.83032,0.7365010872191484,0.6248099685678159,0.2091093438521868,0.12431443032050725,0.4037123207143412
14692,1,0.99,20.99917,4.996079,2.406408,65.88758,2.888339,1.583185,0.7000229,0.4002575,67.59953401800003,6.167388267060808,9.167967014,7.322699544,0.7025240010076816,41.39686,14.57816,3.46985,1.53115,2.83032,0.7365010872191484,0.6248099685678159,0.2091093438521868,0.12431443032050725,0.4037123207143412
14693,2,1.63,20.82705,4.981438,2.381141,66.87809,2.953064,1.477506,0.6852831,0.4167682,70.469062276,1.5436041732255958,9.171920128,7.245812063,0.758700864111081,41.39686,14.57816,3.46985,1.53115,2.83032,0.7365010872191484,0.6248099685678159,0.2091093438521868,0.12431443032050725,0.4037123207143412
14694,0,1.81,20.82327,5.046267,2.431451,65.87423,2.871723,1.596574,0.7153301,0.4046565,65.17083169399996,4.97694283228644,9.258592457999999,7.398905393000001,0.7083473699452225,41.39686,14.57816,3.46985,1.53115,2.83032,0.7365010872191484,0.6248099685678159,0.2091093438521868,0.12431443032050725,0.4037123207143412
14695,1,1.04,20.81405,5.106777,2.448129,65.74567,2.949075,1.736538,0.7335554,0.4196857,67.42185021399996,5.617135768798413,9.390724782,7.449656547000001,0.6713543864683511,41.39686,14.57816,3.46985,1.53115,2.83032,0.7365010872191484,0.6248099685678159,0.2091093438521868,0.12431443032050725,0.4037123207143412
14696,0,1.38,20.908,5.092975,2.458516,65.58035,2.865896,1.595063,0.71071,0.4091129,64.72854091999999,6.874127734192044,9.336574678,7.481264188,0.7101582742319964,41.39686,14.57816,3.46985,1.53115,2.83032,0.7365010872191484,0.6248099685678159,0.2091093438521868,0.12431443032050725,0.4037123207143412
14697,2,2.27,20.54348,5.021492,2.3967,66.20736,2.934692,1.74532,0.7383198,0.4126673,66.99688030399997,1.384479126902427,9.2517374,7.2931581,0.6651108175461324,41.39686,14.57816,3.46985,1.53115,2.83032,0.7365010872191484,0.6248099685678159,0.2091093438521868,0.12431443032050725,0.4037123207143412
14698,1,1.61,20.88565,5.095282,2.418811,65.73096,2.916966,1.68047,0.7259815,0.4022091,64.61648395399997,6.188218707342436,9.409869088,7.360441873,0.6764988840120016,41.39686,14.57816,3.46985,1.53115,2.83032,0.7365010872191484,0.6248099685678159,0.2091093438521868,0.12431443032050725,0.4037123207143412
14699,2,2.34,20.62978,5.040038,2.396748,66.92094,2.971313,1.513358,0.6726817,0.4026214,68.836353816,0.02922104144961679,9.300803083999998,7.293304164,0.7215784683470502,41.39686,14.57816,3.46985,1.53115,2.83032,0.7365010872191484,0.6248099685678159,0.2091093438521868,0.12431443032050725,0.4037123207143412
