Repository: jcordonc/Proyecto2-model-PD

ProyectoFinal_DataScienceAtWork
==============================

Proyecto final para predecir la calidad del clinker con base a sus variables de operación y la concentración de sus compuestos químicos.

Project Organization
------------

    ├── LICENSE
    ├── Makefile           <- Makefile with commands like `make data` or `make train`
    ├── README.md          <- The top-level README for developers using this project.
    ├── data
    │   ├── external       <- Data from third party sources.
    │   ├── interim        <- Intermediate data that has been transformed.
    │   ├── processed      <- The final, canonical data sets for modeling.

File: data/processed/features_for_model.csv (part 75 of 98)
,id_eq,FCAO,SiO2,Al2O3,Fe2O3,CaO,MgO,SO3,K2O,Na2O,C3S,C2S,C3A,C4AF,A/S," ""CaO""  [CurrentProduct.Dry basis]"," ""SiO2""  [CurrentProduct.Dry basis]"," ""Al2O3""  [CurrentProduct.Dry basis]"," ""Fe2O3""  [CurrentProduct.Dry basis]"," ""MgO""  [CurrentProduct.Dry basis]"," ""CaO""  [Rolling.Analysis1.Dry basis]"," ""SiO2""  [Rolling.Analysis1.Dry basis]"," ""Al2O3""  [Rolling.Analysis1.Dry basis]"," ""Fe2O3""  [Rolling.Analysis1.Dry basis]"," ""MgO""  [Rolling.Analysis1.Dry basis]"
16125,0,1.51,20.74,4.86,2.36,66.18,2.83,1.54,0.65,0.4,69.62329000000003,2.30031479999996,8.88588,7.18148,0.6943639750777706,41.40856,14.57539,3.45636,1.49644,2.83921,0.6422948156914726,0.7262393853784378,0.2564791120623737,0.15833487506447907,0.3994383262130406
16126,1,1.71,20.62,5.028101,2.437637,65.30903,2.945599,1.432702,0.6439314,0.3843857,64.935047702,4.8791594258512205,9.199985846,7.417729391000001,0.7286988304555673,41.35872,14.55471,3.44352,1.4961,2.88727,0.7682756695692792,0.8196570952947904,0.25910937085738595,0.15444329740607238,0.35758427982463115
16127,2,1.86,20.64403,4.964193,2.411664,65.83354,2.931957,1.675403,0.6704651,0.3988184,66.74352524599998,3.12306361665766,9.074575962,7.3386935520000005,0.6477325054577645,41.35872,14.55471,3.44352,1.4961,2.88727,0.7682756695692792,0.8196570952947904,0.25910937085738595,0.15444329740607238,0.35758427982463115
16128,1,1.3,20.64497,5.089571,2.476209,66.07809,3.022349,1.441346,0.6391683,0.3963143,69.077115542,3.085149021355207,9.297617522,7.535103987,0.7321949841323155,41.35872,14.55471,3.44352,1.4961,2.88727,0.7682756695692792,0.8196570952947904,0.25910937085738595,0.15444329740607238,0.35758427982463115
16129,2,1.69,20.6664,4.965743,2.425788,66.29576,2.951124,1.566041,0.6524752,0.3926655,69.11667064600002,1.9189951248976271,9.054785654,7.381672883999999,0.678119668542212,41.35872,14.55471,3.44352,1.4961,2.88727,0.7682756695692792,0.8196570952947904,0.25910937085738595,0.15444329740607238,0.35758427982463115
16130,1,1.03,20.65801,5.013095,2.462285,65.70615,3.012007,1.662405,0.6712822,0.4059838,69.09669088999993,3.9369809068240684,9.11851553,7.492733255000001,0.6587769313230706,41.35872,14.55471,3.44352,1.4961,2.88727,0.7682756695692792,0.8196570952947904,0.25910937085738595,0.15444329740607238,0.35758427982463115
16131,2,1.6,20.80605,4.955698,2.420211,66.50901,2.954643,1.599133,0.6476459,0.4010111,69.36531881600004,2.4081961114496337,9.037602688,7.364702073000001,0.6682506567117026,41.35872,14.55471,3.44352,1.4961,2.88727,0.7682756695692792,0.8196570952947904,0.25910937085738595,0.15444329740607238,0.35758427982463115
16132,1,1.79,20.66919,5.045572,2.422517,65.81409,2.979097,1.832657,0.7093592,0.4168844,66.1958743839999,3.823326514950473,9.271867036,7.371719231,0.6229345220003079,41.35872,14.55471,3.44352,1.4961,2.88727,0.7682756695692792,0.8196570952947904,0.25910937085738595,0.15444329740607238,0.35758427982463115
16133,2,1.27,20.85775,4.861172,2.390004,66.13715,2.905603,1.540071,0.6610953,0.3915135,69.48020843400002,3.483230875630369,8.838219032000001,7.272782171999999,0.6933531035580566,41.35872,14.55471,3.44352,1.4961,2.88727,0.7682756695692792,0.8196570952947904,0.25910937085738595,0.15444329740607238,0.35758427982463115
16134,1,1.45,20.69738,5.050185,2.420631,65.97135,2.982578,1.746307,0.6929969,0.4161169,67.97768268999997,3.6041462749040107,9.287282597999997,7.365980133000001,0.6451956202447482,41.35872,14.55471,3.44352,1.4961,2.88727,0.7682756695692792,0.8196570952947904,0.25910937085738595,0.15444329740607238,0.35758427982463115
16135,2,1.47,20.74215,4.991699,2.447024,65.96915,2.942194,1.586961,0.6614739,0.3984321,67.902221448,3.728006577868797,9.087637741999998,7.446294032,0.6786949686363867,41.35872,14.55471,3.44352,1.4961,2.88727,0.7682756695692792,0.8196570952947904,0.25910937085738595,0.15444329740607238,0.35758427982463115
16137,1,0.97,20.80016,5.122527,2.483557,65.944,3.03108,1.616621,0.6783197,0.4121714,68.46331510400002,5.006613393782409,9.372518106,7.557463951,0.6860775817079308,41.35872,14.55471,3.44352,1.4961,2.88727,0.7682756695692792,0.8196570952947904,0.25910937085738595,0.15444329740607238,0.35758427982463115
16138,2,1.92,20.53342,4.758678,2.345359,65.93253,2.853062,1.996809,0.7093388,0.3987648,69.218355456,0.7546630922335993,8.642149271999997,7.136927437000001,0.5600074025863928,41.35872,14.55471,3.44352,1.4961,2.88727,0.7682756695692792,0.8196570952947904,0.25910937085738595,0.15444329740607238,0.35758427982463115
16140,1,1.56,20.73125,5.050197,2.429486,65.67933,2.946315,1.707654,0.6931283,0.412551,66.07090400399996,4.8018975416224166,9.272331738,7.392925898,0.6571707714207075,41.35872,14.55471,3.44352,1.4961,2.88727,0.7682756695692792,0.8196570952947904,0.25910937085738595,0.15444329740607238,0.35758427982463115
16141,2,1.68,20.75644,4.976486,2.414706,66.14823,2.932786,1.601527,0.6653578,0.3911523,67.81615780199995,3.1889583184112382,9.102005348,7.347950357999999,0.6687209161057533,41.35872,14.55471,3.44352,1.4961,2.88727,0.7682756695692792,0.8196570952947904,0.25910937085738595,0.15444329740607238,0.35758427982463115
16143,1,0.81,20.82615,5.009167,2.47484,65.44883,2.963451,1.501804,0.6659992,0.3831925,67.67533182400004,6.166967294214388,9.086863269999998,7.53093812,0.7066499791391587,41.35872,14.55471,3.44352,1.4961,2.88727,0.7682756695692792,0.8196570952947904,0.25910937085738595,0.15444329740607238,0.35758427982463115
16144,2,1.09,20.8006,4.993385,2.468796,66.05852,2.953173,1.661382,0.667048,0.409329,69.32634620999998,3.9882647194159873,9.055267418,7.512546228000001,0.6596116228205302,41.35872,14.55471,3.44352,1.4961,2.88727,0.7682756695692792,0.8196570952947904,0.25910937085738595,0.15444329740607238,0.35758427982463115
16146,1,0.85,21.03895,4.93943,2.395362,66.05229,2.986769,1.580806,0.6729472,0.3927139,68.93404419,5.704645789304017,9.036536995999999,7.289086566,0.6828469996823276,41.35872,14.55471,3.44352,1.4961,2.88727,0.7682756695692792,0.8196570952947904,0.25910937085738595,0.15444329740607238,0.35758427982463115
16147,2,1.29,20.63579,4.981347,2.466008,66.0592,2.943348,1.619931,0.6571707,0.389182,69.85232861399999,2.504720843838413,9.028084014000001,7.504062344,0.6552529307400146,41.35872,14.55471,3.44352,1.4961,2.88727,0.7682756695692792,0.8196570952947904,0.25910937085738595,0.15444329740607238,0.35758427982463115
16148,0,1.07,21.0726,4.932236,2.477267,65.83793,2.848313,1.330542,0.6433486,0.3895448,66.84122977199999,6.704283808243211,8.878889635999998,7.538323481,0.7892792373462534,41.35872,14.55471,3.44352,1.4961,2.88727,0.7682756695692792,0.8196570952947904,0.25910937085738595,0.15444329740607238,0.35758427982463115
16149,1,1.15,20.6415,5.02097,2.4468,65.51411,2.967061,1.623451,0.6906115,0.3806383,67.92109135,4.407979541799982,9.165584899999999,7.445612400000001,0.6645723595190083,41.35872,14.55471,3.44352,1.4961,2.88727,0.7682756695692792,0.8196570952947904,0.25910937085738595,0.15444329740607238,0.35758427982463115
16150,2,1.91,20.56151,4.957627,2.424472,66.52536,2.929471,1.665823,0.6574464,0.3924974,70.00932141400006,0.26920402751839134,9.035504925999998,7.377668296000001,0.6399101880141803,41.35872,14.55471,3.44352,1.4961,2.88727,0.7682756695692792,0.8196570952947904,0.25910937085738595,0.15444329740607238,0.35758427982463115
16151,0,1.08,20.75367,4.975478,2.467222,65.4475,2.829031,1.879347,0.706545,0.3931027,67.35881183600002,5.368735965161598,9.010477075999997,7.507756546,0.5898560425188121,41.35872,14.55471,3.44352,1.4961,2.88727,0.7682756695692792,0.8196570952947904,0.25910937085738595,0.15444329740607238,0.35758427982463115
16152,1,1.08,20.65358,5.006338,2.452637,65.45354,2.946195,1.58927,0.6947204,0.3785186,67.95762374599998,4.630034230257628,9.116933896,7.463374391000001,0.6793449200132846,41.35872,14.55471,3.44352,1.4961,2.88727,0.7682756695692792,0.8196570952947904,0.25910937085738595,0.15444329740607238,0.35758427982463115
16153,2,1.77,20.58,4.99,2.44,66.64,2.95,1.54,0.63,0.38,70.66575000000005,0.25666075200000904,9.09502,7.42492,0.6665537619552719,41.35872,14.55471,3.44352,1.4961,2.88727,0.7682756695692792,0.8196570952947904,0.25910937085738595,0.15444329740607238,0.35758427982463115
16154,0,1.11,20.96678,4.865058,2.403462,65.62624,2.81899,1.681124,0.7220473,0.3901167,67.17767473599996,6.024237291401626,8.825745996000002,7.313734866000001,0.6649626842055114,41.35872,14.55471,3.44352,1.4961,2.88727,0.7682756695692792,0.8196570952947904,0.25910937085738595,0.15444329740607238,0.35758427982463115
16155,1,1.17,20.683,5.032731,2.427527,65.52142,2.918296,1.754303,0.7352239,0.3868335,67.50258035200002,4.781261490691222,9.229361466,7.386964661,0.6412019292477449,41.35872,14.55471,3.44352,1.4961,2.88727,0.7682756695692792,0.8196570952947904,0.25910937085738595,0.15444329740607238,0.35758427982463115
16156,2,1.51,20.68211,4.988353,2.448079,66.65033,2.979434,1.606242,0.657271,0.4049022,70.98973900599997,1.1038021561136233,9.076985782,7.449504397,0.6735187014665215,41.35872,14.55471,3.44352,1.4961,2.88727,0.7682756695692792,0.8196570952947904,0.25910937085738595,0.15444329740607238,0.35758427982463115
16157,0,1.69,20.63,4.9,2.36,66.03,2.83,1.61,0.72,0.38,68.84714000000001,2.017663127999974,8.991880000000002,7.18148,0.6851481603055712,41.35872,14.55471,3.44352,1.4961,2.88727,0.7682756695692792,0.8196570952947904,0.25910937085738595,0.15444329740607238,0.35758427982463115
16158,1,1.36,20.60924,5.161088,2.473021,65.67757,2.966019,1.643628,0.6999125,0.3849922,66.997994256,4.366930465513612,9.492531668000002,7.525402903000001,0.6646481696577422,41.35872,14.55471,3.44352,1.4961,2.88727,0.7682756695692792,0.8196570952947904,0.25910937085738595,0.15444329740607238,0.35758427982463115
16159,2,1.35,20.61958,5.055883,2.45996,66.25399,2.966392,1.662411,0.6800154,0.4082643,70.03217049600006,2.1383043140575992,9.235837629999999,7.485658280000001,0.6650155441702372,41.35872,14.55471,3.44352,1.4961,2.88727,0.7682756695692792,0.8196570952947904,0.25910937085738595,0.15444329740607238,0.35758427982463115
16160,0,1.79,20.93399,4.916515,2.396559,65.59377,2.832097,1.740313,0.7554137,0.3890818,64.19059653,6.095289728007998,8.973786922000002,7.292729037,0.657896774231882,41.35872,14.55471,3.44352,1.4961,2.88727,0.7682756695692792,0.8196570952947904,0.25910937085738595,0.15444329740607238,0.35758427982463115
16162,2,1.28,20.66575,5.062351,2.479911,66.0377,2.985498,1.716584,0.6943292,0.4169898,69.01374995200001,3.253951530451225,9.219220738,7.546369173,0.6576839950295563,41.35872,14.55471,3.44352,1.4961,2.88727,0.7682756695692792,0.8196570952947904,0.25910937085738595,0.15444329740607238,0.35758427982463115
16163,0,1.5,20.7506,5.055624,2.446488,65.72681,2.855137,1.601874,0.7176723,0.3814068,66.30062363799998,4.868343243732845,9.257945904,7.444662984000001,0.6885202847551216,41.35872,14.55471,3.44352,1.4961,2.88727,0.7682756695692792,0.8196570952947904,0.25910937085738595,0.15444329740607238,0.35758427982463115
16164,0,1.51,20.64846,4.980638,2.431309,65.65556,2.827301,1.676669,0.7460046,0.3759937,67.27158080599995,3.812306152193635,9.084915871999998,7.398473287000001,0.6680213525777695,41.35872,14.55471,3.44352,1.4961,2.88727,0.7682756695692792,0.8196570952947904,0.25910937085738595,0.15444329740607238,0.35758427982463115
16166,2,1.98,20.67167,4.938996,2.391474,66.27792,2.895573,1.755752,0.6978001,0.4010147,68.05215737199997,1.8465359328032278,9.041965392000002,7.277255382000001,0.6329542829013209,41.35872,14.55471,3.44352,1.4961,2.88727,0.7682756695692792,0.8196570952947904,0.25910937085738595,0.15444329740607238,0.35758427982463115
16167,1,1.82,20.45908,5.198825,2.432105,65.6811,2.975401,1.817565,0.7418674,0.3835456,66.0859136,3.2117606884000196,9.66176459,7.400895515,0.6196609524420829,41.35872,14.55471,3.44352,1.4961,2.88727,0.7682756695692792,0.8196570952947904,0.25910937085738595,0.15444329740607238,0.35758427982463115
16168,2,1.62,20.69763,5.100826,2.46916,66.35388,2.957027,1.541133,0.6541225,0.3905471,68.43138961200002,2.740488914947221,9.33937018,7.513653880000001,0.6882155803136288,41.35872,14.55471,3.44352,1.4961,2.88727,0.7682756695692792,0.8196570952947904,0.25910937085738595,0.15444329740607238,0.35758427982463115
16169,0,2.01,20.52435,4.947019,2.415792,66.36103,2.863007,1.463834,0.6751128,0.3609679,69.29932692799997,0.3911699077568045,9.022080285999998,7.351255056000001,0.7106879040686631,41.35872,14.55471,3.44352,1.4961,2.88727,0.7682756695692792,0.8196570952947904,0.25910937085738595,0.15444329740607238,0.35758427982463115
16170,1,1.48,20.6753,5.215976,2.440359,66.06078,3.013717,1.647042,0.7242224,0.375438,67.24543524199994,4.0011155176752595,9.693248972000001,7.426012437,0.6683470235695023,41.35872,14.55471,3.44352,1.4961,2.88727,0.7682756695692792,0.8196570952947904,0.25910937085738595,0.15444329740607238,0.35758427982463115
16171,2,1.26,20.79546,5.047346,2.451511,66.33177,2.956234,1.606635,0.6838357,0.3967486,69.44794851199997,3.359693954787197,9.227510288,7.459947973,0.6808774284181465,41.35872,14.55471,3.44352,1.4961,2.88727,0.7682756695692792,0.8196570952947904,0.25910937085738595,0.15444329740607238,0.35758427982463115
16172,0,1.6,20.67106,4.97646,2.428125,66.30531,2.85726,1.508828,0.6984661,0.3664129,69.41118398000003,1.9865791017279903,9.079231499999999,7.388784375000001,0.7073238783693241,41.35872,14.55471,3.44352,1.4961,2.88727,0.7682756695692792,0.8196570952947904,0.25910937085738595,0.15444329740607238,0.35758427982463115
16175,0,1.53,20.72,4.93,2.37,65.74,2.78,1.66,0.74,0.35,67.41806999999996,3.84516952000002,9.054459999999999,7.2119100000000005,0.6514458658243131,41.35872,14.55471,3.44352,1.4961,2.88727,0.7682756695692792,0.8196570952947904,0.25910937085738595,0.15444329740607238,0.35758427982463115
16176,1,0.99,20.79648,5.336112,2.50411,65.40276,3.076566,1.553636,0.7064599,0.3733894,64.74222024400001,7.741833548166426,9.90374268,7.62000673,0.6970971593594991,41.35872,14.55471,3.44352,1.4961,2.88727,0.7682756695692792,0.8196570952947904,0.25910937085738595,0.15444329740607238,0.35758427982463115
16177,2,0.96,20.82218,4.997874,2.447244,66.05068,2.929834,1.864391,0.7408572,0.4099149,69.66031382800006,4.197440520396803,9.103629252000001,7.446963492,0.6218862982981306,41.35872,14.55471,3.44352,1.4961,2.88727,0.7682756695692792,0.8196570952947904,0.25910937085738595,0.15444329740607238,0.35758427982463115
16178,0,1.43,20.81767,4.982829,2.435711,65.80588,2.850802,1.591848,0.7255138,0.3605108,66.90220352799999,4.82178243271683,9.083273837999998,7.4118685730000005,0.6801112788393999,41.35872,14.55471,3.44352,1.4961,2.88727,0.7682756695692792,0.8196570952947904,0.25910937085738595,0.15444329740607238,0.35758427982463115
16179,1,1.02,20.68214,5.165645,2.453744,65.8477,2.9975,1.657239,0.743094,0.3699946,68.51764567000001,4.473704954792005,9.537224402,7.466742992,0.6696878438346486,41.35872,14.55471,3.44352,1.4961,2.88727,0.7682756695692792,0.8196570952947904,0.25910937085738595,0.15444329740607238,0.35758427982463115
16180,2,1.21,20.69318,5.083898,2.492447,65.98067,2.935982,1.625399,0.6789023,0.3702721,68.695403596,3.7877351994176323,9.255109375999998,7.584516221,0.6494157084520569,41.35872,14.55471,3.44352,1.4961,2.88727,0.7682756695692792,0.8196570952947904,0.25910937085738595,0.15444329740607238,0.35758427982463115
16181,0,1.42,20.87911,4.96534,2.435256,66.30914,2.852691,1.492838,0.717306,0.3641512,68.64288274,3.7154741391840105,9.037697848,7.410484008,0.7236858303569401,41.35872,14.55471,3.44352,1.4961,2.88727,0.7682756695692792,0.8196570952947904,0.25910937085738595,0.15444329740607238,0.35758427982463115
16182,1,1.43,20.58211,5.182925,2.463025,65.42529,2.94056,1.643354,0.7332839,0.3523774,65.75977368999997,5.008280982503997,9.567312950000002,7.494985075000001,0.6564330755177226,41.35872,14.55471,3.44352,1.4961,2.88727,0.7682756695692792,0.8196570952947904,0.25910937085738595,0.15444329740607238,0.35758427982463115
16183,2,1.21,20.7931,5.067275,2.466549,66.34332,2.928716,1.597559,0.6865292,0.3821506,69.56106720000005,3.421149216559982,9.254877842,7.505708607000001,0.6743899402775501,41.35872,14.55471,3.44352,1.4961,2.88727,0.7682756695692792,0.8196570952947904,0.25910937085738595,0.15444329740607238,0.35758427982463115
16184,0,1.88,20.75405,4.960044,2.401057,65.84263,2.813088,1.752599,0.7634746,0.364334,65.90599962799996,4.008897034876803,9.081528155999997,7.306416451000001,0.6389790272150394,41.35872,14.55471,3.44352,1.4961,2.88727,0.7682756695692792,0.8196570952947904,0.25910937085738595,0.15444329740607238,0.35758427982463115
16185,1,1.24,20.76989,5.115629,2.436374,65.25616,2.911344,1.71347,0.7704934,0.3649097,64.907812918,6.772886304900844,9.434072042,7.413886081999999,0.6574905248625531,41.35872,14.55471,3.44352,1.4961,2.88727,0.7682756695692792,0.8196570952947904,0.25910937085738595,0.15444329740607238,0.35758427982463115
16186,2,1.45,20.65132,5.094064,2.468183,66.41325,2.956736,1.690365,0.7074114,0.3844476,69.76393510799998,2.1245434307648026,9.323103964000001,7.510680869,0.64963110019078,41.35872,14.55471,3.44352,1.4961,2.88727,0.7682756695692792,0.8196570952947904,0.25910937085738595,0.15444329740607238,0.35758427982463115
16187,1,1.22,20.9713,5.127281,2.416652,65.4828,2.916053,1.70151,0.7576273,0.3727452,64.331092682,7.84682976893923,9.498319465999998,7.353872036,0.661618644543058,41.35872,14.55471,3.44352,1.4961,2.88727,0.7682756695692792,0.8196570952947904,0.25910937085738595,0.15444329740607238,0.35758427982463115
16188,2,1.21,20.69299,5.071682,2.459278,66.1208,2.948831,1.631517,0.7006869,0.3733336,69.39681558400001,3.2580452656704253,9.278858924,7.483582954,0.6607654414813287,41.35872,14.55471,3.44352,1.4961,2.88727,0.7682756695692792,0.8196570952947904,0.25910937085738595,0.15444329740607238,0.35758427982463115
16190,1,1.53,20.5,5.14,2.45,65.51,2.88,1.62,0.73,0.35,66.62856000000002,3.8100358639999783,9.475599999999998,7.455350000000001,0.6622774685003008,41.35872,14.55471,3.44352,1.4961,2.88727,0.7682756695692792,0.8196570952947904,0.25910937085738595,0.15444329740607238,0.35758427982463115
16191,2,1.34,20.56662,5.005002,2.454173,66.11193,2.909691,1.540851,0.6863992,0.3589063,70.247144204,1.8550034527423946,9.110794584,7.468048439,0.679672749111173,41.35872,14.55471,3.44352,1.4961,2.88727,0.7682756695692792,0.8196570952947904,0.25910937085738595,0.15444329740607238,0.35758427982463115
16192,0,1.92,20.69538,4.928946,2.390949,66.16186,2.819706,1.58304,0.7412992,0.3546493,67.71200776200001,2.355391112587192,9.016221192,7.275657807,0.6876041895152446,41.35872,14.55471,3.44352,1.4961,2.88727,0.7682756695692792,0.8196570952947904,0.25910937085738595,0.15444329740607238,0.35758427982463115
16193,1,1.74,20.45915,5.200521,2.448662,65.83472,2.901651,1.670186,0.7449878,0.360231,67.00137838200001,2.767027738859234,9.638244546,7.451278466000001,0.657918557430821,41.35872,14.55471,3.44352,1.4961,2.88727,0.7682756695692792,0.8196570952947904,0.25910937085738595,0.15444329740607238,0.35758427982463115
16194,2,1.34,20.71881,5.115972,2.494865,66.25598,2.971794,1.617258,0.6999596,0.376459,68.87324173399993,3.32780420611045,9.33601422,7.591874195,0.6687021157165012,41.35872,14.55471,3.44352,1.4961,2.88727,0.7682756695692792,0.8196570952947904,0.25910937085738595,0.15444329740607238,0.35758427982463115
16195,0,1.43,20.85375,4.96629,2.423254,65.97644,2.817913,1.560031,0.7303309,0.3567149,67.45126779999994,4.511009705920067,9.060522731999999,7.373961922,0.6934705163477766,41.35872,14.55471,3.44352,1.4961,2.88727,0.7682756695692792,0.8196570952947904,0.25910937085738595,0.15444329740607238,0.35758427982463115
16197,2,1.19,20.84598,5.148475,2.483199,65.57092,2.9391,1.599571,0.7006664,0.3715754,65.5268477,6.677594615360007,9.441886042,7.556374557,0.6725327971184099,41.35872,14.55471,3.44352,1.4961,2.88727,0.7682756695692792,0.8196570952947904,0.25910937085738595,0.15444329740607238,0.35758427982463115
16198,0,1.52,20.68506,4.968687,2.425587,66.15889,2.825953,1.500166,0.6993707,0.3504135,69.090236514,2.514532862078404,9.062927346,7.381061241000001,0.6981597756487495,41.35872,14.55471,3.44352,1.4961,2.88727,0.7682756695692792,0.8196570952947904,0.25910937085738595,0.15444329740607238,0.35758427982463115
16199,1,0.92,20.69,5.09,2.45,65.76,2.94,1.61,0.73,0.36,69.02152,4.422925904000017,9.343099999999998,7.455350000000001,0.6744054191161111,41.35872,14.55471,3.44352,1.4961,2.88727,0.7682756695692792,0.8196570952947904,0.25910937085738595,0.15444329740607238,0.35758427982463115
16201,2,1.22,20.84748,5.070119,2.458032,66.1252,2.940181,1.578906,0.6878597,0.3639297,68.21217599800003,4.56394857534881,9.276825206,7.479791376000001,0.668183679279018,41.35872,14.55471,3.44352,1.4961,2.88727,0.7682756695692792,0.8196570952947904,0.25910937085738595,0.15444329740607238,0.35758427982463115
16202,0,1.43,20.75068,4.97685,2.42047,66.11766,2.820714,1.629373,0.7378032,0.353163,68.74254546,3.241368149216015,9.09321726,7.36549021,0.6650483410303618,41.35872,14.55471,3.44352,1.4961,2.88727,0.7682756695692792,0.8196570952947904,0.25910937085738595,0.15444329740607238,0.35758427982463115
16203,1,0.93,20.56,5.04,2.44,65.55,2.95,1.88,0.77,0.38,69.46409999999996,3.685621927999996,9.22752,7.42492,0.6093838987134742,41.35872,14.55471,3.44352,1.4961,2.88727,0.7682756695692792,0.8196570952947904,0.25910937085738595,0.15444329740607238,0.35758427982463115
16204,2,1.18,20.82,4.99,2.39,65.64,2.86,1.65,0.72,0.37,67.24413999999999,8.961960784000013,9.17962,7.27277,0.6607183710821323,41.35872,14.55471,3.44352,1.4961,2.88727,0.7682756695692792,0.8196570952947904,0.25910937085738595,0.15444329740607238,0.35758427982463115
16205,0,1.14,20.63,5.12,2.47,65.57,2.97,1.89,0.77,0.38,67.57826999999996,4.6640379760000314,9.38876,7.516210000000001,0.6061596452811278,41.35872,14.55471,3.44352,1.4961,2.88727,0.7682756695692792,0.8196570952947904,0.25910937085738595,0.15444329740607238,0.35758427982463115
16206,1,1.19,20.6563,5.093497,2.4404,66.44736,3.03424,1.521984,0.7037537,0.3630797,70.96694771399997,2.0297706047984363,9.36861025,7.4261372,0.7013406544568189,41.35872,14.55471,3.44352,1.4961,2.88727,0.7682756695692792,0.8196570952947904,0.25910937085738595,0.15444329740607238,0.35758427982463115
16207,2,1.37,20.81652,5.095282,2.456235,66.31918,2.945084,1.652262,0.7185723,0.3654306,68.46003925399997,3.827523855022399,9.34654768,7.474323105,0.655509990822116,41.35872,14.55471,3.44352,1.4961,2.88727,0.7682756695692792,0.8196570952947904,0.25910937085738595,0.15444329740607238,0.35758427982463115
16208,0,1.4,20.92773,4.978824,2.423192,66.05576,2.810685,1.577221,0.7548084,0.3550314,67.249946768,4.967121824460797,9.093842736000003,7.373773256,0.6977431570576597,41.35872,14.55471,3.44352,1.4961,2.88727,0.7682756695692792,0.8196570952947904,0.25910937085738595,0.15444329740607238,0.35758427982463115
16209,1,1.02,20.53952,5.104016,2.449236,65.83656,2.98222,1.675386,0.7478867,0.3597797,69.97667679200002,2.964120336355194,9.381535088,7.453025148,0.6570015447882923,41.35872,14.55471,3.44352,1.4961,2.88727,0.7682756695692792,0.8196570952947904,0.25910937085738595,0.15444329740607238,0.35758427982463115
16211,0,1.27,20.93112,4.92561,2.399089,65.991,2.826819,1.619359,0.7445115,0.3481888,67.88173375000004,4.899471967240004,8.993607911999998,7.300427827,0.6687230437959589,41.35872,14.55471,3.44352,1.4961,2.88727,0.7682756695692792,0.8196570952947904,0.25910937085738595,0.15444329740607238,0.35758427982463115
16212,2,0.8,21.05763,4.913752,2.399852,66.00566,2.910382,1.652383,0.6961541,0.3708295,68.97187956400003,5.883216463158391,8.960893215999999,7.302749636000001,0.6481313665702443,41.35872,14.55471,3.44352,1.4961,2.88727,0.7682756695692792,0.8196570952947904,0.25910937085738595,0.15444329740607238,0.35758427982463115
16213,1,0.9,20.80246,5.122827,2.474831,66.10912,2.994475,1.480818,0.7007456,0.3568518,69.413471404,4.5113909490624025,9.388077497999998,7.530910733000001,0.7136820119193744,41.35872,14.55471,3.44352,1.4961,2.88727,0.7682756695692792,0.8196570952947904,0.25910937085738595,0.15444329740607238,0.35758427982463115
16214,0,1.63,20.70309,4.971675,2.409255,66.20963,2.841614,1.621044,0.7533876,0.3518163,68.71524243000005,2.5112925450480077,9.09847929,7.331362965,0.6755754022094683,41.35872,14.55471,3.44352,1.4961,2.88727,0.7682756695692792,0.8196570952947904,0.25910937085738595,0.15444329740607238,0.35758427982463115
16215,2,0.98,20.86704,5.049315,2.471727,65.49463,2.870399,1.709172,0.732677,0.3599801,66.59368695,6.578094209160021,9.198522666,7.521465261,0.6365920722021684,41.35872,14.55471,3.44352,1.4961,2.88727,0.7682756695692792,0.8196570952947904,0.25910937085738595,0.15444329740607238,0.35758427982463115
16216,1,0.95,20.67123,5.105276,2.496511,65.85223,2.964812,1.331385,0.6721194,0.3368026,69.24837543200002,4.106144820339189,9.304884787999999,7.5968829730000005,0.7560551685938312,41.35872,14.55471,3.44352,1.4961,2.88727,0.7682756695692792,0.8196570952947904,0.25910937085738595,0.15444329740607238,0.35758427982463115
16217,2,1.33,20.73143,5.080304,2.454167,65.64219,2.894107,1.729967,0.7430243,0.3589411,66.61711640800003,5.096718316044807,9.310355036,7.4680301810000005,0.6332553816544428,41.35872,14.55471,3.44352,1.4961,2.88727,0.7682756695692792,0.8196570952947904,0.25910937085738595,0.15444329740607238,0.35758427982463115
16218,0,1.32,20.81,5.02,2.44,65.87,2.82,1.58,0.73,0.35,67.41349000000004,4.75159877599998,9.17452,7.42492,0.6790439866901818,41.35872,14.55471,3.44352,1.4961,2.88727,0.7682756695692792,0.8196570952947904,0.25910937085738595,0.15444329740607238,0.35758427982463115
16219,1,0.89,20.63963,5.055956,2.43597,65.94312,2.981834,1.642722,0.7476501,0.3657112,70.52071401199996,3.2399651395872766,9.27662216,7.412656710000001,0.6746018966091932,41.35872,14.55471,3.44352,1.4961,2.88727,0.7682756695692792,0.8196570952947904,0.25910937085738595,0.15444329740607238,0.35758427982463115
16220,0,2.52,20.73302,4.936264,2.37941,65.58791,2.780801,1.8705,0.8275537,0.3570502,62.614131758,4.466445210004821,9.05513788,7.2405446300000005,0.6228339784872851,41.35872,14.55471,3.44352,1.4961,2.88727,0.7682756695692792,0.8196570952947904,0.25910937085738595,0.15444329740607238,0.35758427982463115
16221,2,1.18,20.83043,4.989983,2.413726,66.05717,2.88286,1.694886,0.7326405,0.358519,68.82935709599997,4.172311301017629,9.139430557999999,7.344968218000001,0.6408271654126334,41.35872,14.55471,3.44352,1.4961,2.88727,0.7682756695692792,0.8196570952947904,0.25910937085738595,0.15444329740607238,0.35758427982463115
16222,0,1.54,20.80715,5.004655,2.426873,65.89939,2.805834,1.498403,0.6970991,0.3362335,66.78103600999998,4.545202504296029,9.156066633999998,7.384974539000001,0.6854801459998339,41.35872,14.55471,3.44352,1.4961,2.88727,0.7682756695692792,0.8196570952947904,0.25910937085738595,0.15444329740607238,0.35758427982463115
16223,1,1.01,20.53521,5.071428,2.452731,65.73206,2.929396,1.808037,0.789948,0.3691387,69.83865162599999,3.086601375585566,9.289263347999999,7.463660433,0.6352769164639696,41.35872,14.55471,3.44352,1.4961,2.88727,0.7682756695692792,0.8196570952947904,0.25910937085738595,0.15444329740607238,0.35758427982463115
16224,2,1.11,20.88347,4.934679,2.406365,65.94561,2.860838,1.522891,0.696834,0.3408732,68.63912083800001,4.6828725820528305,9.00532977,7.322568695,0.6782406619139068,41.35872,14.55471,3.44352,1.4961,2.88727,0.7682756695692792,0.8196570952947904,0.25910937085738595,0.15444329740607238,0.35758427982463115
16225,0,1.52,20.72171,4.952337,2.40462,66.43579,2.819844,1.550544,0.7291588,0.3422593,70.07877852400001,1.8738523197344392,9.05507601,7.31725866,0.6850405948343744,41.35872,14.55471,3.44352,1.4961,2.88727,0.7682756695692792,0.8196570952947904,0.25910937085738595,0.15444329740607238,0.35758427982463115
16226,1,1.07,20.51032,5.04012,2.448988,65.2907,2.888612,1.685207,0.7645625,0.3436821,68.2024587,4.0653159449600125,9.212630304000001,7.4522704840000005,0.649268762564629,41.35872,14.55471,3.44352,1.4961,2.88727,0.7682756695692792,0.8196570952947904,0.25910937085738595,0.15444329740607238,0.35758427982463115
16227,2,1.2,20.82631,5.08521,2.460755,65.84403,2.921232,1.575237,0.7105488,0.3500428,67.20456969999998,5.324815624560031,9.312209039999999,7.488077465,0.6706232217824883,41.35872,14.55471,3.44352,1.4961,2.88727,0.7682756695692792,0.8196570952947904,0.25910937085738595,0.15444329740607238,0.35758427982463115
16228,0,1.48,20.9005,5.011054,2.423329,66.18448,2.810624,1.471236,0.7342736,0.3454826,67.43851683799993,4.5011031616528285,9.179020431999998,7.374190147,0.7277538764193233,41.35872,14.55471,3.44352,1.4961,2.88727,0.7682756695692792,0.8196570952947904,0.25910937085738595,0.15444329740607238,0.35758427982463115
16229,1,1.3,20.48187,5.062365,2.438567,65.55604,2.904892,1.856856,0.7876193,0.366595,68.42800795999997,3.1072280812160713,9.289211886,7.420559381,0.615739779672712,41.35872,14.55471,3.44352,1.4961,2.88727,0.7682756695692792,0.8196570952947904,0.25910937085738595,0.15444329740607238,0.35758427982463115
16230,2,1.47,20.7,4.99,2.38,66.05,2.87,1.65,0.72,0.35,68.65895999999998,3.0359718480000097,9.196539999999999,7.24234,0.6450780973773425,41.35872,14.55471,3.44352,1.4961,2.88727,0.7682756695692792,0.8196570952947904,0.25910937085738595,0.15444329740607238,0.35758427982463115
16231,0,1.7,20.78219,4.983609,2.40609,66.34917,2.825921,1.429189,0.7331223,0.3492219,68.32153310799997,2.820105189564835,9.135459570000002,7.32173187,0.7518549160161685,41.46239,14.574,3.43933,1.48471,2.84473,0.9514444586227323,1.021834278731625,0.33697724789086836,0.17752436427287507,0.47051822050261694
16232,1,1.45,20.4,5.17,2.48,65.62,2.91,1.77,0.72,0.34,67.91761,2.7965695359999785,9.50434,7.54664,0.5940540309978324,41.46239,14.574,3.43933,1.48471,2.84473,0.9514444586227323,1.021834278731625,0.33697724789086836,0.17752436427287507,0.47051822050261694
16236,0,1.84,20.74129,5.062178,2.44571,66.35192,2.84843,1.407888,0.7822759,0.3688752,67.48914521600001,2.9008355792896197,9.27663038,7.442295530000001,0.8109556466169578,41.46239,14.574,3.43933,1.48471,2.84473,0.9514444586227323,1.021834278731625,0.33697724789086836,0.17752436427287507,0.47051822050261694
16237,1,0.88,20.7088,5.251467,2.485418,65.57616,2.980572,1.670242,0.7154437,0.3533481,67.157684314,6.006056757758401,9.711060294,7.563126974000001,0.6375251535868535,41.46239,14.574,3.43933,1.48471,2.84473,0.9514444586227323,1.021834278731625,0.33697724789086836,0.17752436427287507,0.47051822050261694
16238,2,1.38,20.64923,5.112688,2.449406,66.0381,2.960552,1.654071,0.7148984,0.3546448,68.43928853600002,3.3328461426816034,9.404228247999999,7.453542458000001,0.6444888785071217,41.46239,14.574,3.43933,1.48471,2.84473,0.9514444586227323,1.021834278731625,0.33697724789086836,0.17752436427287507,0.47051822050261694
16240,1,1.01,20.77,5.09,2.41,65.29,2.84,1.89,0.8,0.38,66.19096000000002,6.511255751999975,9.410779999999999,7.333630000000001,0.6196685949602903,41.46239,14.574,3.43933,1.48471,2.84473,0.9514444586227323,1.021834278731625,0.33697724789086836,0.17752436427287507,0.47051822050261694
16241,2,1.48,20.63,4.92,2.35,66.24,2.82,1.45,0.68,0.34,70.43689999999998,4.534454688000032,9.0618,7.151050000000001,0.7016779873618443,41.46239,14.574,3.43933,1.48471,2.84473,0.9514444586227323,1.021834278731625,0.33697724789086836,0.17752436427287507,0.47051822050261694
16243,1,1.04,20.61263,5.161875,2.466142,65.42934,2.907635,1.708116,0.7673746,0.360497,67.26895582999998,5.155008152087994,9.506256485999998,7.504470106,0.6546640774468979,41.46239,14.574,3.43933,1.48471,2.84473,0.9514444586227323,1.021834278731625,0.33697724789086836,0.17752436427287507,0.47051822050261694
16244,2,1.33,20.83856,4.992586,2.396856,66.2253,2.899316,1.568247,0.7182011,0.3625644,68.84801347199999,3.7208712809632374,9.174872548,7.293632808000001,0.6880676392057303,41.46239,14.574,3.43933,1.48471,2.84473,0.9514444586227323,1.021834278731625,0.33697724789086836,0.17752436427287507,0.47051822050261694
16247,2,1.0,20.85373,4.956601,2.401919,65.86599,2.868109,1.776533,0.7494785,0.3642587,68.847907602,4.777927131291229,9.070945702,7.309039517,0.6236108579799212,41.46239,14.574,3.43933,1.48471,2.84473,0.9514444586227323,1.021834278731625,0.33697724789086836,0.17752436427287507,0.47051822050261694
16248,0,1.11,20.94223,4.922221,2.452422,66.16241,2.892915,1.337209,0.66378,0.3504256,69.09296897199995,4.508954469763232,8.894387626,7.462720146,0.760600035934771,41.46239,14.574,3.43933,1.48471,2.84473,0.9514444586227323,1.021834278731625,0.33697724789086836,0.17752436427287507,0.47051822050261694
16249,1,1.69,20.33187,5.250452,2.469655,65.97808,2.976905,1.544637,0.7110434,0.3556017,68.39041849400004,1.5077822383663673,9.735041540000001,7.515160165,0.6888247674856568,41.46239,14.574,3.43933,1.48471,2.84473,0.9514444586227323,1.021834278731625,0.33697724789086836,0.17752436427287507,0.47051822050261694
16250,1,1.38,20.61082,5.058723,2.406602,66.02394,2.928622,1.641472,0.7492834,0.3588194,69.09730576599996,2.7263164743696535,9.333645365999999,7.323289886,0.6705449585454692,41.46239,14.574,3.43933,1.48471,2.84473,0.9514444586227323,1.021834278731625,0.33697724789086836,0.17752436427287507,0.47051822050261694
16251,2,1.27,20.79459,4.985323,2.417134,66.26831,2.918829,1.564021,0.7067318,0.3618582,69.621334476,3.1956856695456253,9.121315222,7.355338762,0.6831031544921957,41.46239,14.574,3.43933,1.48471,2.84473,0.9514444586227323,1.021834278731625,0.33697724789086836,0.17752436427287507,0.47051822050261694
16252,0,1.33,20.8685,4.893572,2.424905,66.25966,2.883574,1.475016,0.7160561,0.3594061,69.38541501400002,3.40129353767842,8.865026539999999,7.378985915,0.7275577032792345,41.46239,14.574,3.43933,1.48471,2.84473,0.9514444586227323,1.021834278731625,0.33697724789086836,0.17752436427287507,0.47051822050261694
16253,1,1.29,20.56173,5.105815,2.431418,65.73375,2.991283,1.532132,0.7126026,0.3525321,68.30356533999996,3.4607778377440255,9.416450494,7.398804974,0.6927277981953242,41.46239,14.574,3.43933,1.48471,2.84473,0.9514444586227323,1.021834278731625,0.33697724789086836,0.17752436427287507,0.47051822050261694
16254,2,1.22,20.70049,4.997475,2.422441,66.18221,2.906958,1.534208,0.7090191,0.3567936,70.10030523000003,2.7181235527280094,9.144538577999999,7.371487963000001,0.6933866524929966,41.46239,14.574,3.43933,1.48471,2.84473,0.9514444586227323,1.021834278731625,0.33697724789086836,0.17752436427287507,0.47051822050261694
16255,0,0.99,20.93667,4.861529,2.42727,65.62682,2.890658,1.670423,0.7364592,0.3748632,67.887054298,5.7712954678288355,8.77611101,7.3861826100000005,0.6647826561577193,41.46239,14.574,3.43933,1.48471,2.84473,0.9514444586227323,1.021834278731625,0.33697724789086836,0.17752436427287507,0.47051822050261694
16257,2,1.31,20.79391,4.946149,2.38493,66.36204,2.884417,1.637972,0.7292988,0.3590363,70.15445995799996,2.6686997499248406,9.07199329,7.257341990000001,0.6617649599312591,41.46239,14.574,3.43933,1.48471,2.84473,0.9514444586227323,1.021834278731625,0.33697724789086836,0.17752436427287507,0.47051822050261694
16259,1,1.03,20.57097,5.121486,2.442609,65.50842,2.934966,1.723627,0.7626595,0.357034,68.25320200199998,4.323765243931234,9.439043472,7.432859187,0.6438521484936599,41.46239,14.574,3.43933,1.48471,2.84473,0.9514444586227323,1.021834278731625,0.33697724789086836,0.17752436427287507,0.47051822050261694
16260,2,1.21,20.73018,4.992005,2.43311,66.34377,2.906673,1.529572,0.7005189,0.3619897,70.59457278000005,2.4610809670079874,9.111991129999998,7.4039537300000005,0.6951420277981738,41.46239,14.574,3.43933,1.48471,2.84473,0.9514444586227323,1.021834278731625,0.33697724789086836,0.17752436427287507,0.47051822050261694
16261,0,1.7,20.80893,4.87844,2.420526,66.36899,2.915778,1.568094,0.6800981,0.3691339,68.88487818999998,2.471781239704022,8.832336007999999,7.365660618000001,0.6728606193688862,41.46239,14.574,3.43933,1.48471,2.84473,0.9514444586227323,1.021834278731625,0.33697724789086836,0.17752436427287507,0.47051822050261694
16262,1,1.0,20.46,5.06,2.42,65.74,2.98,1.56,0.72,0.36,70.60685999999998,2.3218424160000453,9.314359999999999,7.36406,0.6905654400506837,41.46239,14.574,3.43933,1.48471,2.84473,0.9514444586227323,1.021834278731625,0.33697724789086836,0.17752436427287507,0.47051822050261694
16263,2,1.26,20.58,4.96,2.38,66.01,2.85,1.54,0.7,0.35,70.46456999999998,1.9747237679999756,9.11704,7.24234,0.680102327322643,41.46239,14.574,3.43933,1.48471,2.84473,0.9514444586227323,1.021834278731625,0.33697724789086836,0.17752436427287507,0.47051822050261694
16264,0,1.46,20.90234,4.881694,2.432216,66.06444,2.918708,1.49736,0.6649495,0.3666109,67.87360206800005,4.239573392140798,8.821179628000001,7.401233288,0.693861723744291,41.46239,14.574,3.43933,1.48471,2.84473,0.9514444586227323,1.021834278731625,0.33697724789086836,0.17752436427287507,0.47051822050261694
16266,2,1.29,20.71228,4.917062,2.4124,66.35716,2.912682,1.448848,0.686699,0.3464331,70.99252584399994,1.863852883526441,8.9484335,7.3409332,0.7119001665212411,41.46239,14.574,3.43933,1.48471,2.84473,0.9514444586227323,1.021834278731625,0.33697724789086836,0.17752436427287507,0.47051822050261694
16268,0,1.54,20.70154,4.871014,2.447367,66.01855,2.959034,1.495649,0.6364855,0.362009,68.93726618799994,2.615758588012824,8.767242136,7.447337781,0.6744885827696318,41.46239,14.574,3.43933,1.48471,2.84473,0.9514444586227323,1.021834278731625,0.33697724789086836,0.17752436427287507,0.47051822050261694
16270,1,1.26,20.77894,5.079931,2.431655,65.97898,2.935921,1.645985,0.7507915,0.36051,67.94678047199999,4.444812284163184,9.34745689,7.399526165000001,0.6708115097707994,41.46239,14.574,3.43933,1.48471,2.84473,0.9514444586227323,1.021834278731625,0.33697724789086836,0.17752436427287507,0.47051822050261694
16271,2,1.36,20.63112,4.999451,2.413896,66.3685,2.928126,1.580789,0.7087927,0.3530367,70.81490840199997,1.5501803937712282,9.164233117999999,7.345485528,0.6697662088954855,41.46239,14.574,3.43933,1.48471,2.84473,0.9514444586227323,1.021834278731625,0.33697724789086836,0.17752436427287507,0.47051822050261694
16272,0,1.05,20.93354,4.928334,2.474643,65.56497,2.925684,1.576687,0.6655192,0.3747848,66.89825156800002,6.324004793340826,8.872989144000002,7.530338649,0.6659486692485679,41.46239,14.574,3.43933,1.48471,2.84473,0.9514444586227323,1.021834278731625,0.33697724789086836,0.17752436427287507,0.47051822050261694
16274,2,1.98,20.62762,4.91791,2.369195,66.5453,2.910027,1.738701,0.7213538,0.3682648,69.64895606999993,0.5156196450320252,9.02378356,7.209460385,0.626386316426084,41.46239,14.574,3.43933,1.48471,2.84473,0.9514444586227323,1.021834278731625,0.33697724789086836,0.17752436427287507,0.47051822050261694
16275,0,1.13,21.00324,4.895372,2.443776,65.85757,2.921714,1.604958,0.6777013,0.3754513,67.49960469399998,5.824480903086467,8.837866808000001,7.436410368000001,0.6612137851285627,41.46239,14.574,3.43933,1.48471,2.84473,0.9514444586227323,1.021834278731625,0.33697724789086836,0.17752436427287507,0.47051822050261694
16276,1,0.76,20.72715,5.05532,2.474725,65.3681,2.937732,1.723986,0.750814,0.3688865,67.99273858999995,5.797240749944038,9.2093633,7.530588175,0.6467414578442247,41.46239,14.574,3.43933,1.48471,2.84473,0.9514444586227323,1.021834278731625,0.33697724789086836,0.17752436427287507,0.47051822050261694
16277,2,1.35,20.80636,4.962144,2.417649,66.57347,2.947946,1.491032,0.6684104,0.360461,70.60348890800002,2.242799964044835,9.059019492000001,7.356905907,0.693459887269725,41.46239,14.574,3.43933,1.48471,2.84473,0.9514444586227323,1.021834278731625,0.33697724789086836,0.17752436427287507,0.47051822050261694
16278,0,1.1,20.8633,4.865228,2.444865,66.07423,2.94803,1.498175,0.6477551,0.3746917,69.76825167600005,3.8039405118655836,8.75614262,7.439724195,0.690676387912317,41.46239,14.574,3.43933,1.48471,2.84473,0.9514444586227323,1.021834278731625,0.33697724789086836,0.17752436427287507,0.47051822050261694
16279,0,0.93,20.94,4.87,2.43,66.2,2.86,1.37,0.6,0.37,70.37860999999997,4.085175584000005,8.79394,7.394490000000001,0.7212099654825184,41.46239,14.574,3.43933,1.48471,2.84473,0.9514444586227323,1.021834278731625,0.33697724789086836,0.17752436427287507,0.47051822050261694
16280,1,0.82,20.65,5.0,2.4,65.34,2.91,1.88,0.78,0.38,68.69892000000006,4.858731583999969,9.1892,7.3032,0.6139108339783,41.46239,14.574,3.43933,1.48471,2.84473,0.9514444586227323,1.021834278731625,0.33697724789086836,0.17752436427287507,0.47051822050261694
16281,2,1.18,20.79,4.92,2.39,66.24,2.9,1.51,0.67,0.37,70.38499999999996,2.8825143680000167,8.99412,7.27277,0.6937961064875209,41.46239,14.574,3.43933,1.48471,2.84473,0.9514444586227323,1.021834278731625,0.33697724789086836,0.17752436427287507,0.47051822050261694
