Repository: jcordonc/Proyecto2-model-PD

ProyectoFinal_DataScienceAtWork
==============================

Proyecto final para predecir la calidad del clinker con base a sus variables de operación y la concentración de sus compuestos químicos.

Project Organization
------------

    ├── LICENSE
    ├── Makefile           <- Makefile with commands like `make data` or `make train`
    ├── README.md          <- The top-level README for developers using this project.
    ├── data
    │   ├── external       <- Data from third party sources.
    │   ├── interim        <- Intermediate data that has been transformed.
    │   ├── processed      <- The final, canonical data sets for modeling.

File: data/processed/features_for_model.csv (part 78 of 98)
,id_eq,FCAO,SiO2,Al2O3,Fe2O3,CaO,MgO,SO3,K2O,Na2O,C3S,C2S,C3A,C4AF,A/S," ""CaO""  [CurrentProduct.Dry basis]"," ""SiO2""  [CurrentProduct.Dry basis]"," ""Al2O3""  [CurrentProduct.Dry basis]"," ""Fe2O3""  [CurrentProduct.Dry basis]"," ""MgO""  [CurrentProduct.Dry basis]"," ""CaO""  [Rolling.Analysis1.Dry basis]"," ""SiO2""  [Rolling.Analysis1.Dry basis]"," ""Al2O3""  [Rolling.Analysis1.Dry basis]"," ""Fe2O3""  [Rolling.Analysis1.Dry basis]"," ""MgO""  [Rolling.Analysis1.Dry basis]"
16583,2,1.25,20.82128,4.831842,2.401554,65.98711,3.099273,1.558869,0.6562316,0.3760744,69.40851003399999,3.494183906590429,8.740951932,7.307928822,0.6695573964495958,41.34509,14.51138,3.49417,1.48664,2.90479,0.8606359666854019,0.9904033355569287,0.2829791203345195,0.16167186598620242,0.3869377551658136
16584,0,1.81,20.5987,4.790308,2.352175,65.96543,2.972092,1.704923,0.6906133,0.3764981,69.08173613599999,1.3827143312416155,8.714436099999997,7.157668525,0.6296823962137881,41.34509,14.51138,3.49417,1.48664,2.90479,0.8606359666854019,0.9904033355569287,0.2829791203345195,0.16167186598620242,0.3869377551658136
16585,1,1.42,20.93388,5.015371,2.388561,65.40336,3.176005,1.549534,0.6969196,0.3659213,64.26986595200005,7.171503594051174,9.249287937999998,7.268391123000001,0.6874838370496029,41.34509,14.51138,3.49417,1.48664,2.90479,0.8606359666854019,0.9904033355569287,0.2829791203345195,0.16167186598620242,0.3869377551658136
16586,2,1.59,20.80927,4.926744,2.40262,66.11744,3.087566,1.687923,0.6799221,0.3905767,68.00714344799998,3.47274697306883,8.99063856,7.311172660000001,0.6413959889561607,41.34509,14.51138,3.49417,1.48664,2.90479,0.8606359666854019,0.9904033355569287,0.2829791203345195,0.16167186598620242,0.3869377551658136
16587,0,1.71,20.54544,4.813108,2.374797,66.12028,2.97967,1.664071,0.6795054,0.368067,70.33848662600002,0.58904158158564,8.736579675999998,7.226507271000001,0.6329222908009507,41.34509,14.51138,3.49417,1.48664,2.90479,0.8606359666854019,0.9904033355569287,0.2829791203345195,0.16167186598620242,0.3869377551658136
16589,2,1.48,20.7284,4.880665,2.382926,66.50133,3.147563,1.687887,0.682406,0.3887366,70.97010277999995,1.3434640270080607,8.901851458,7.251243818,0.6412554138594664,41.34509,14.51138,3.49417,1.48664,2.90479,0.8606359666854019,0.9904033355569287,0.2829791203345195,0.16167186598620242,0.3869377551658136
16590,0,1.53,20.66507,4.796659,2.362393,66.57301,3.001206,1.645257,0.6654788,0.3774364,72.13338455799995,0.1307590236848526,8.713977394,7.188761899,0.6402523410309953,41.34509,14.51138,3.49417,1.48664,2.90479,0.8606359666854019,0.9904033355569287,0.2829791203345195,0.16167186598620242,0.3869377551658136
16591,1,0.9,20.80497,5.028563,2.443139,65.47003,3.210744,1.637443,0.6954603,0.3706464,67.47124512599994,5.983802623185653,9.191900762,7.434471977,0.653540016805359,41.34509,14.51138,3.49417,1.48664,2.90479,0.8606359666854019,0.9904033355569287,0.2829791203345195,0.16167186598620242,0.3869377551658136
16592,2,1.59,20.65393,4.853074,2.402,66.13065,3.086421,1.720812,0.6923552,0.375009,69.737307018,1.7221517958608104,8.7964621,7.309286000000001,0.6236131830381632,41.34509,14.51138,3.49417,1.48664,2.90479,0.8606359666854019,0.9904033355569287,0.2829791203345195,0.16167186598620242,0.3869377551658136
16593,0,1.05,20.82935,4.97884,2.462233,65.86571,3.012917,1.567929,0.6604826,0.3718943,68.59285510000002,4.746883158800024,9.027827764,7.492575019,0.6645558975993529,41.34509,14.51138,3.49417,1.48664,2.90479,0.8606359666854019,0.9904033355569287,0.2829791203345195,0.16167186598620242,0.3869377551658136
16594,1,0.85,20.7,4.94,2.41,65.84,3.12,1.58,0.66,0.37,70.62107000000003,3.459876751999971,9.013280000000002,7.333630000000001,0.6576718243660027,41.34509,14.51138,3.49417,1.48664,2.90479,0.8606359666854019,0.9904033355569287,0.2829791203345195,0.16167186598620242,0.3869377551658136
16595,0,1.18,20.68,4.89,2.38,66.01,2.94,1.64,0.67,0.38,70.50050999999996,2.480003623999977,8.931539999999998,7.24234,0.6466678942698831,41.34509,14.51138,3.49417,1.48664,2.90479,0.8606359666854019,0.9904033355569287,0.2829791203345195,0.16167186598620242,0.3869377551658136
16596,2,1.95,20.76753,4.863669,2.384718,66.62983,3.091975,1.528581,0.6437111,0.3704261,69.39408484799999,1.2011513369088362,8.853779994,7.256696874,0.6710854022998296,41.34509,14.51138,3.49417,1.48664,2.90479,0.8606359666854019,0.9904033355569287,0.2829791203345195,0.16167186598620242,0.3869377551658136
16597,1,0.97,20.84455,5.0393,2.441101,65.78214,3.147785,1.72771,0.7149988,0.3843302,68.08685010999999,5.417884715256029,9.223802108,7.428270343000001,0.6392389651649568,41.34509,14.51138,3.49417,1.48664,2.90479,0.8606359666854019,0.9904033355569287,0.2829791203345195,0.16167186598620242,0.3869377551658136
16598,2,1.59,20.80209,4.909421,2.401107,66.4407,3.101321,1.557346,0.6579168,0.3811739,69.49624241200002,2.3287856546271968,8.947292606,7.306568601,0.6753582580954665,41.34509,14.51138,3.49417,1.48664,2.90479,0.8606359666854019,0.9904033355569287,0.2829791203345195,0.16167186598620242,0.3869377551658136
16599,0,1.47,20.66304,4.972713,2.420692,66.29057,3.022118,1.600021,0.6664234,0.3806453,69.97716097600002,1.9358638279455889,9.081878585999998,7.366165756,0.661443866593177,41.34509,14.51138,3.49417,1.48664,2.90479,0.8606359666854019,0.9904033355569287,0.2829791203345195,0.16167186598620242,0.3869377551658136
16600,1,0.99,20.88248,5.060026,2.432336,65.1525,3.072289,1.820869,0.7376949,0.3732415,65.027194352,7.773411081091197,9.293556387999999,7.401598448,0.6092845681333373,41.34509,14.51138,3.49417,1.48664,2.90479,0.8606359666854019,0.9904033355569287,0.2829791203345195,0.16167186598620242,0.3869377551658136
16601,2,1.97,20.5724,4.950114,2.419646,66.43556,3.115138,1.720306,0.6498946,0.3812096,69.37409512800002,0.5953706236768213,9.023761068,7.362982778000001,0.60744143313617,41.34509,14.51138,3.49417,1.48664,2.90479,0.8606359666854019,0.9904033355569287,0.2829791203345195,0.16167186598620242,0.3869377551658136
16602,0,1.15,20.8243,4.909005,2.411775,66.05692,3.018512,1.621063,0.6579762,0.3849043,69.54385748000001,3.7078523733280164,8.928139949999998,7.3390313250000005,0.6518133190124447,41.34509,14.51138,3.49417,1.48664,2.90479,0.8606359666854019,0.9904033355569287,0.2829791203345195,0.16167186598620242,0.3869377551658136
16603,1,1.01,20.98973,5.062383,2.445669,65.48576,3.089264,1.623382,0.7022512,0.375899,65.45247529599996,7.698641638937637,9.277243001999999,7.442170767,0.6669357942164051,41.34509,14.51138,3.49417,1.48664,2.90479,0.8606359666854019,0.9904033355569287,0.2829791203345195,0.16167186598620242,0.3869377551658136
16604,2,1.68,20.76261,4.952194,2.412704,66.06364,3.086484,1.650825,0.6692451,0.3820439,67.59095642800003,3.37653962495677,9.041018932,7.3418582720000005,0.643635860154821,41.34509,14.51138,3.49417,1.48664,2.90479,0.8606359666854019,0.9904033355569287,0.2829791203345195,0.16167186598620242,0.3869377551658136
16605,0,1.0,20.9813,4.967619,2.428596,65.93935,3.03617,1.496959,0.6519477,0.3815081,68.064857128,5.734403598876803,9.055005917999999,7.390217628000001,0.6994965276350328,41.34509,14.51138,3.49417,1.48664,2.90479,0.8606359666854019,0.9904033355569287,0.2829791203345195,0.16167186598620242,0.3869377551658136
16606,1,0.83,20.76,4.93,2.4,65.6,3.04,1.69,0.72,0.37,69.35092999999993,7.722676016000058,9.003699999999998,7.3032,0.6450800664411351,41.34509,14.51138,3.49417,1.48664,2.90479,0.8606359666854019,0.9904033355569287,0.2829791203345195,0.16167186598620242,0.3869377551658136
16607,2,1.82,20.64,4.84,2.32,66.41,3.05,1.61,0.66,0.38,70.24917000000002,3.6605529840000486,8.900559999999999,7.05976,0.6534314958414508,41.34509,14.51138,3.49417,1.48664,2.90479,0.8606359666854019,0.9904033355569287,0.2829791203345195,0.16167186598620242,0.3869377551658136
16608,0,1.55,20.6,4.89,2.34,65.98,2.98,1.69,0.68,0.38,69.53731,4.912114016000025,8.99922,7.12062,0.6325715886985093,41.34509,14.51138,3.49417,1.48664,2.90479,0.8606359666854019,0.9904033355569287,0.2829791203345195,0.16167186598620242,0.3869377551658136
16609,1,0.94,20.87025,5.096329,2.468988,65.39235,3.123837,1.644692,0.6946775,0.3756778,66.00382578800001,7.1551350357728225,9.327744154000001,7.513130484,0.6542017848959671,41.34509,14.51138,3.49417,1.48664,2.90479,0.8606359666854019,0.9904033355569287,0.2829791203345195,0.16167186598620242,0.3869377551658136
16610,2,1.54,20.7549,5.002155,2.463894,66.75936,3.20688,1.358011,0.5977702,0.3792773,70.64292884999995,1.4819897958000112,9.086802102,7.497629442,0.7349945326369299,41.34509,14.51138,3.49417,1.48664,2.90479,0.8606359666854019,0.9904033355569287,0.2829791203345195,0.16167186598620242,0.3869377551658136
16611,0,1.72,20.68899,5.011446,2.435557,66.59231,3.099094,1.401859,0.6201377,0.3767614,69.70910927199999,1.444690083443227,9.159369456,7.411399951000001,0.7232685369162881,41.34509,14.51138,3.49417,1.48664,2.90479,0.8606359666854019,0.9904033355569287,0.2829791203345195,0.16167186598620242,0.3869377551658136
16612,1,0.94,20.95936,4.910873,2.394808,65.47044,3.075249,1.536712,0.6916205,0.3640542,66.99646498599996,6.661766394801624,8.961798314,7.287400744,0.6887175647278548,41.34509,14.51138,3.49417,1.48664,2.90479,0.8606359666854019,0.9904033355569287,0.2829791203345195,0.16167186598620242,0.3869377551658136
16613,2,1.24,20.65744,4.866825,2.365191,66.08411,3.106992,1.913304,0.7401703,0.406748,70.90627433,1.9252528656880514,8.895183078000002,7.197276212999999,0.6035466916104414,41.34509,14.51138,3.49417,1.48664,2.90479,0.8606359666854019,0.9904033355569287,0.2829791203345195,0.16167186598620242,0.3869377551658136
16614,0,1.42,20.66097,4.882631,2.409318,66.28906,3.055396,1.579837,0.6551373,0.3805737,70.811731462,1.4538872833072105,8.862406094,7.3315546739999995,0.6637561332492817,41.34509,14.51138,3.49417,1.48664,2.90479,0.8606359666854019,0.9904033355569287,0.2829791203345195,0.16167186598620242,0.3869377551658136
16615,1,1.37,20.89532,5.038796,2.414287,65.58215,3.127971,1.591411,0.6972829,0.3683479,65.30016871199997,6.437249791907242,9.267835795999998,7.346675341,0.6715549083312701,41.34509,14.51138,3.49417,1.48664,2.90479,0.8606359666854019,0.9904033355569287,0.2829791203345195,0.16167186598620242,0.3869377551658136
16616,2,1.43,20.72358,4.928642,2.38649,66.2747,3.099808,1.795508,0.7019329,0.402054,69.96026804399996,2.245022531846402,9.02296022,7.26208907,0.6216452708461166,41.34509,14.51138,3.49417,1.48664,2.90479,0.8606359666854019,0.9904033355569287,0.2829791203345195,0.16167186598620242,0.3869377551658136
16617,0,1.29,20.77818,4.954527,2.416438,65.7617,3.040278,1.656183,0.675983,0.390118,67.81010397400001,4.453607242254385,9.040883454,7.353220834,0.6513064953372864,41.34509,14.51138,3.49417,1.48664,2.90479,0.8606359666854019,0.9904033355569287,0.2829791203345195,0.16167186598620242,0.3869377551658136
16618,1,1.11,20.92039,4.917551,2.385488,65.62979,3.112656,1.527973,0.6871384,0.3683098,67.21774563199999,5.8610076774592486,8.995264453999999,7.259039984,0.6937538097275119,41.34509,14.51138,3.49417,1.48664,2.90479,0.8606359666854019,0.9904033355569287,0.2829791203345195,0.16167186598620242,0.3869377551658136
16619,2,1.7,20.65035,4.971103,2.427375,66.4235,3.118922,1.596928,0.6538361,0.3822204,69.67969229600001,1.4175246181375982,9.06630445,7.386502125000001,0.6572894133125443,41.34509,14.51138,3.49417,1.48664,2.90479,0.8606359666854019,0.9904033355569287,0.2829791203345195,0.16167186598620242,0.3869377551658136
16620,0,1.42,20.68288,4.852095,2.382579,65.70509,3.043315,1.639824,0.6742651,0.3837628,68.51125121,3.2521855554160126,8.826728081999999,7.250187897,0.6519116958585099,41.34509,14.51138,3.49417,1.48664,2.90479,0.8606359666854019,0.9904033355569287,0.2829791203345195,0.16167186598620242,0.3869377551658136
16621,1,1.51,20.82458,5.050303,2.400897,65.36993,3.108512,1.751187,0.7356194,0.3849649,64.34574876599996,6.524489883169629,9.320985226000001,7.305929571000001,0.6411582355599909,41.34509,14.51138,3.49417,1.48664,2.90479,0.8606359666854019,0.9904033355569287,0.2829791203345195,0.16167186598620242,0.3869377551658136
16622,2,1.44,20.84775,4.819417,2.365692,65.90284,3.041104,1.594408,0.6745659,0.3757213,68.22553867399999,3.8789861345744328,8.768704185999997,7.198800756000001,0.6641338451119332,41.34509,14.51138,3.49417,1.48664,2.90479,0.8606359666854019,0.9904033355569287,0.2829791203345195,0.16167186598620242,0.3869377551658136
16623,0,1.2,20.85588,4.91484,2.396578,65.44063,3.026602,1.662171,0.6848081,0.3883646,66.57391507000001,5.885358667432001,8.969316023999998,7.292786854,0.652117632396754,41.34509,14.51138,3.49417,1.48664,2.90479,0.8606359666854019,0.9904033355569287,0.2829791203345195,0.16167186598620242,0.3869377551658136
16624,1,1.06,20.85413,5.029127,2.448627,65.78458,3.144292,1.417816,0.6460948,0.3622468,67.71516538399997,5.449344916550416,9.184109665999998,7.451171961000001,0.7175001133433876,41.34509,14.51138,3.49417,1.48664,2.90479,0.8606359666854019,0.9904033355569287,0.2829791203345195,0.16167186598620242,0.3869377551658136
16625,2,1.35,20.80426,4.850262,2.377262,66.28452,3.079545,1.554664,0.6712664,0.3779033,70.25251014400003,2.5015576436063753,8.830866995999997,7.234008266,0.6811167650899564,41.34509,14.51138,3.49417,1.48664,2.90479,0.8606359666854019,0.9904033355569287,0.2829791203345195,0.16167186598620242,0.3869377551658136
16626,0,1.55,20.5718,4.888462,2.387636,66.06834,3.043832,1.694053,0.6756512,0.3833744,70.05347494400006,1.3710144984863746,8.914544188,7.265576348000001,0.6314436106979124,41.34509,14.51138,3.49417,1.48664,2.90479,0.8606359666854019,0.9904033355569287,0.2829791203345195,0.16167186598620242,0.3869377551658136
16627,1,0.92,20.81004,5.194734,2.488766,65.77905,3.230934,1.634345,0.6473047,0.3831249,67.42773015799995,5.96974275704482,9.555053028000001,7.573314938,0.6395542720164323,41.34509,14.51138,3.49417,1.48664,2.90479,0.8606359666854019,0.9904033355569287,0.2829791203345195,0.16167186598620242,0.3869377551658136
16628,2,1.44,20.76168,4.884298,2.384082,66.16917,3.083793,1.581204,0.686667,0.3783064,69.50173184599996,2.6694633156176124,8.909522956000002,7.254761525999999,0.6783025701497665,41.34509,14.51138,3.49417,1.48664,2.90479,0.8606359666854019,0.9904033355569287,0.2829791203345195,0.16167186598620242,0.3869377551658136
16629,0,1.04,20.87888,4.850282,2.416066,65.92422,3.052768,1.528304,0.6429738,0.3842445,69.42500276400001,4.291825095078416,8.765263628,7.352088838,0.6824631091193641,41.34509,14.51138,3.49417,1.48664,2.90479,0.8606359666854019,0.9904033355569287,0.2829791203345195,0.16167186598620242,0.3869377551658136
16630,1,1.01,20.61,4.96,2.43,65.41,3.08,1.78,0.72,0.38,68.74021999999992,4.129374008000049,9.032440000000001,7.394490000000001,0.6197126618494212,41.34509,14.51138,3.49417,1.48664,2.90479,0.8606359666854019,0.9904033355569287,0.2829791203345195,0.16167186598620242,0.3869377551658136
16631,0,0.9,20.88,4.87,2.39,66.09,3.01,1.38,0.62,0.38,70.56613000000002,3.863825367999979,8.86162,7.27277,0.7376682283429323,41.34509,14.51138,3.49417,1.48664,2.90479,0.8606359666854019,0.9904033355569287,0.2829791203345195,0.16167186598620242,0.3869377551658136
16632,2,2.24,20.72814,4.812001,2.341059,66.53007,3.038266,1.559222,0.6716728,0.374851,68.51627388199998,0.8598037036592459,8.790730822,7.123842537000001,0.6768216041136761,41.34509,14.51138,3.49417,1.48664,2.90479,0.8606359666854019,0.9904033355569287,0.2829791203345195,0.16167186598620242,0.3869377551658136
16633,0,1.04,20.85964,4.952134,2.420608,65.11208,3.015591,1.788784,0.7024213,0.4037495,65.57426802800002,7.14165829991677,9.027486364,7.365910144000001,0.6254374247960185,41.34509,14.51138,3.49417,1.48664,2.90479,0.8606359666854019,0.9904033355569287,0.2829791203345195,0.16167186598620242,0.3869377551658136
16634,1,0.9,21.03351,5.123209,2.506191,65.63937,3.160023,1.368701,0.6213331,0.3694233,65.69772807799998,7.976968064196818,9.336028678,7.626339213,0.7346157805583734,41.34509,14.51138,3.49417,1.48664,2.90479,0.8606359666854019,0.9904033355569287,0.2829791203345195,0.16167186598620242,0.3869377551658136
16635,2,1.82,20.75897,5.036077,2.424672,66.33065,3.18062,1.461458,0.6421105,0.3775924,67.55503790400003,2.9632379434623957,9.243059025999997,7.378276896000001,0.7073025850052453,41.34509,14.51138,3.49417,1.48664,2.90479,0.8606359666854019,0.9904033355569287,0.2829791203345195,0.16167186598620242,0.3869377551658136
16636,1,1.4,20.80267,4.948915,2.386962,65.72983,3.124022,1.729735,0.7127442,0.3820401,67.12627929999998,4.701869542320011,9.075885046,7.2635253660000005,0.6356729650799537,41.34509,14.51138,3.49417,1.48664,2.90479,0.8606359666854019,0.9904033355569287,0.2829791203345195,0.16167186598620242,0.3869377551658136
16637,2,1.97,20.6509,4.879205,2.35705,66.1143,3.027371,1.914841,0.7053812,0.3888269,68.03552461000002,1.830247722456022,8.94176465,7.172503150000001,0.5755237926095029,41.34509,14.51138,3.49417,1.48664,2.90479,0.8606359666854019,0.9904033355569287,0.2829791203345195,0.16167186598620242,0.3869377551658136
16638,0,1.59,20.53939,4.926948,2.396572,66.20795,3.059553,1.704913,0.6747996,0.3951696,70.43397582599992,0.8681986671056308,9.001412376000001,7.292768596,0.6359232347805489,41.34509,14.51138,3.49417,1.48664,2.90479,0.8606359666854019,0.9904033355569287,0.2829791203345195,0.16167186598620242,0.3869377551658136
16639,1,1.29,20.85616,5.004104,2.417181,66.02577,3.194813,1.434757,0.6440699,0.3609779,67.95836416799996,4.565328411900822,9.171005347999998,7.355481783,0.7066858926135587,41.34509,14.51138,3.49417,1.48664,2.90479,0.8606359666854019,0.9904033355569287,0.2829791203345195,0.16167186598620242,0.3869377551658136
16640,2,1.56,20.54337,4.991303,2.428548,66.0675,3.088953,1.704584,0.6711327,0.3740621,69.47602330599995,1.6944235801936287,9.117849734,7.390071564000001,0.6182373764807104,41.34509,14.51138,3.49417,1.48664,2.90479,0.8606359666854019,0.9904033355569287,0.2829791203345195,0.16167186598620242,0.3869377551658136
16641,0,1.21,20.77734,4.928557,2.412422,65.86215,3.054232,1.621638,0.6731897,0.3905328,68.73130926399999,4.0019346834784315,8.978858025999997,7.341000146,0.664045054801318,41.34509,14.51138,3.49417,1.48664,2.90479,0.8606359666854019,0.9904033355569287,0.2829791203345195,0.16167186598620242,0.3869377551658136
16642,1,1.53,20.55231,5.01757,2.422384,65.63641,3.214224,1.67763,0.7221985,0.3808687,67.60759472999997,3.221731949928028,9.197886772,7.3713145120000005,0.6593113530084486,41.34509,14.51138,3.49417,1.48664,2.90479,0.8606359666854019,0.9904033355569287,0.2829791203345195,0.16167186598620242,0.3869377551658136
16643,2,1.24,20.90345,4.902558,2.394411,66.33823,3.105522,1.559915,0.6751873,0.3915166,69.789281956,3.473222582633653,8.940435288,7.2861926729999995,0.6922237423443722,41.34509,14.51138,3.49417,1.48664,2.90479,0.8606359666854019,0.9904033355569287,0.2829791203345195,0.16167186598620242,0.3869377551658136
16644,0,1.37,20.68647,4.895576,2.389065,66.21245,3.070906,1.612015,0.6704902,0.3901534,70.45159943199994,1.9522375067392232,8.930978419999999,7.2699247950000006,0.6662802141309433,41.34509,14.51138,3.49417,1.48664,2.90479,0.8606359666854019,0.9904033355569287,0.2829791203345195,0.16167186598620242,0.3869377551658136
16646,2,1.47,20.73734,5.021111,2.393847,65.87872,3.063672,1.756244,0.7323178,0.4058944,67.44909021199999,4.056058512307217,9.255555026,7.284476421000001,0.6530891500080747,41.34509,14.51138,3.49417,1.48664,2.90479,0.8606359666854019,0.9904033355569287,0.2829791203345195,0.16167186598620242,0.3869377551658136
16647,0,1.35,20.73215,4.809025,2.342569,65.66071,3.006794,1.972108,0.7419069,0.4055537,68.58765679,3.550783643864051,8.780289501999999,7.128437467,0.5855182497275849,41.34509,14.51138,3.49417,1.48664,2.90479,0.8606359666854019,0.9904033355569287,0.2829791203345195,0.16167186598620242,0.3869377551658136
16648,1,1.58,20.79995,4.915609,2.37939,66.59054,3.192561,1.431043,0.6405853,0.3689798,70.15269937800004,1.8581307634767725,9.00043597,7.24048377,0.7136626547667257,41.34509,14.51138,3.49417,1.48664,2.90479,0.8606359666854019,0.9904033355569287,0.2829791203345195,0.16167186598620242,0.3869377551658136
16650,2,1.39,20.83324,5.023842,2.420949,66.76492,3.166784,1.262031,0.5929614,0.3769215,70.596547694,2.2022548798863895,9.216935592,7.366947807,0.7852408717223628,41.34509,14.51138,3.49417,1.48664,2.90479,0.8606359666854019,0.9904033355569287,0.2829791203345195,0.16167186598620242,0.3869377551658136
16651,0,1.1,20.8119,4.980407,2.436496,65.99924,3.155708,1.491933,0.6207412,0.3875299,69.091802534,4.166889944590437,9.075527317999999,7.414257328000001,0.6892594798988189,41.34509,14.51138,3.49417,1.48664,2.90479,0.8606359666854019,0.9904033355569287,0.2829791203345195,0.16167186598620242,0.3869377551658136
16652,1,1.16,20.79875,5.016829,2.433623,66.24181,3.235901,1.610858,0.7100998,0.3886221,69.69441039799999,3.4903117779887936,9.176906734000003,7.405514789,0.6864590958898245,41.34509,14.51138,3.49417,1.48664,2.90479,0.8606359666854019,0.9904033355569287,0.2829791203345195,0.16167186598620242,0.3869377551658136
16653,2,1.37,20.65275,5.053916,2.42241,65.76515,3.085513,1.737517,0.7107511,0.3924482,67.77550166199997,3.8744104244272464,9.29415968,7.371393630000001,0.6395789666432258,41.34509,14.51138,3.49417,1.48664,2.90479,0.8606359666854019,0.9904033355569287,0.2829791203345195,0.16167186598620242,0.3869377551658136
16654,0,1.25,20.69194,4.878294,2.370766,65.5256,2.991855,1.876599,0.7339191,0.4052666,68.24464912800002,4.001382794076797,8.916143028,7.2142409380000005,0.6114980585416971,41.34509,14.51138,3.49417,1.48664,2.90479,0.8606359666854019,0.9904033355569287,0.2829791203345195,0.16167186598620242,0.3869377551658136
16655,1,1.15,20.57225,5.049218,2.436699,65.55627,3.174638,1.969959,0.7561505,0.3937814,68.44369907599996,3.8151845233056534,9.257532991999998,7.414875057000001,0.5845996656192319,41.34509,14.51138,3.49417,1.48664,2.90479,0.8606359666854019,0.9904033355569287,0.2829791203345195,0.16167186598620242,0.3869377551658136
16656,2,1.41,20.84589,4.926475,2.387331,66.52995,3.112892,1.528718,0.6713095,0.3973252,70.16461007000001,2.502952925432041,9.015794697999999,7.264648233000001,0.709094098101748,41.34509,14.51138,3.49417,1.48664,2.90479,0.8606359666854019,0.9904033355569287,0.2829791203345195,0.16167186598620242,0.3869377551658136
16657,0,1.48,20.71547,4.890337,2.377175,66.25809,3.014502,1.626185,0.6709733,0.3901841,70.02138817399995,2.02210401577441,8.93721295,7.2337435249999995,0.6607516741463538,41.34509,14.51138,3.49417,1.48664,2.90479,0.8606359666854019,0.9904033355569287,0.2829791203345195,0.16167186598620242,0.3869377551658136
16658,1,0.97,20.99398,4.920046,2.395163,66.2027,3.246341,1.540271,0.682261,0.3910087,69.53012158199998,4.757496526779235,8.985506103999999,7.288481009000001,0.7045351203867227,41.34509,14.51138,3.49417,1.48664,2.90479,0.8606359666854019,0.9904033355569287,0.2829791203345195,0.16167186598620242,0.3869377551658136
16659,0,1.22,20.9391,4.938735,2.395644,66.14455,3.024792,1.526966,0.6456072,0.3873657,68.56649039999998,4.559328330480049,9.034218102,7.289944692,0.6871663454508038,41.34509,14.51138,3.49417,1.48664,2.90479,0.8606359666854019,0.9904033355569287,0.2829791203345195,0.16167186598620242,0.3869377551658136
16660,2,1.01,20.92978,5.067232,2.446385,66.35332,3.274732,1.498856,0.6338638,0.391592,69.40633259399995,4.543975043326441,9.28888138,7.444349555,0.697023965738863,41.34509,14.51138,3.49417,1.48664,2.90479,0.8606359666854019,0.9904033355569287,0.2829791203345195,0.16167186598620242,0.3869377551658136
16661,1,1.0,21.02902,4.970896,2.376336,66.32765,3.208785,1.502477,0.6820264,0.3971684,69.33567134200004,4.912514595835205,9.152113887999999,7.2311904479999995,0.7274143663022525,41.34509,14.51138,3.49417,1.48664,2.90479,0.8606359666854019,0.9904033355569287,0.2829791203345195,0.16167186598620242,0.3869377551658136
16662,0,1.33,20.76606,4.924642,2.388257,66.39676,3.05379,1.58606,0.6749496,0.3931413,70.56577149400003,2.217137129166403,9.009370456000001,7.2674660509999995,0.6820071676125463,41.34509,14.51138,3.49417,1.48664,2.90479,0.8606359666854019,0.9904033355569287,0.2829791203345195,0.16167186598620242,0.3869377551658136
16663,2,1.06,20.90495,4.933348,2.414138,66.12744,3.095817,1.661558,0.6721721,0.3984804,69.41747903600003,4.310820437481574,8.988650703999998,7.346221934,0.6537416206756813,41.34509,14.51138,3.49417,1.48664,2.90479,0.8606359666854019,0.9904033355569287,0.2829791203345195,0.16167186598620242,0.3869377551658136
16664,1,0.91,20.93822,4.919768,2.382788,66.01336,3.244474,1.659312,0.6645828,0.3849108,69.44691829600005,4.844670909737623,9.005707904000001,7.250823884000001,0.6401818824626815,41.34509,14.51138,3.49417,1.48664,2.90479,0.8606359666854019,0.9904033355569287,0.2829791203345195,0.16167186598620242,0.3869377551658136
16665,2,1.12,20.88567,4.969609,2.407191,65.95799,3.105442,1.781295,0.7127532,0.409544,68.39624889799998,4.841690949588816,9.096496678,7.325082213000001,0.6372006540482337,41.34509,14.51138,3.49417,1.48664,2.90479,0.8606359666854019,0.9904033355569287,0.2829791203345195,0.16167186598620242,0.3869377551658136
16666,0,1.04,20.95249,4.886832,2.394633,65.93806,3.018159,1.589461,0.6683657,0.3894257,68.7070156939999,5.04451441068646,8.898385764,7.286868219,0.6740062489950831,41.34509,14.51138,3.49417,1.48664,2.90479,0.8606359666854019,0.9904033355569287,0.2829791203345195,0.16167186598620242,0.3869377551658136
16667,1,1.16,20.65,4.89,2.35,65.53,3.11,1.77,0.72,0.38,68.89875000000004,3.6637846159999867,8.982299999999999,7.151050000000001,0.6232138633287965,41.34509,14.51138,3.49417,1.48664,2.90479,0.8606359666854019,0.9904033355569287,0.2829791203345195,0.16167186598620242,0.3869377551658136
16668,2,0.94,20.95,4.87,2.34,66.14,3.06,1.5,0.64,0.39,70.14634,4.258358447999981,8.94622,7.12062,0.6986044383436285,41.34509,14.51138,3.49417,1.48664,2.90479,0.8606359666854019,0.9904033355569287,0.2829791203345195,0.16167186598620242,0.3869377551658136
16669,0,1.35,20.63,4.86,2.35,66.0,2.97,1.63,0.68,0.39,70.39217000000002,1.8962877120000101,8.9028,7.151050000000001,0.6637725219060934,41.34509,14.51138,3.49417,1.48664,2.90479,0.8606359666854019,0.9904033355569287,0.2829791203345195,0.16167186598620242,0.3869377551658136
16670,1,1.15,20.92337,5.069903,2.441676,65.71292,3.21336,1.590999,0.6901264,0.4018963,66.26683028599997,6.464075378481638,9.303927157999999,7.430020068000001,0.695108851727134,41.34509,14.51138,3.49417,1.48664,2.90479,0.8606359666854019,0.9904033355569287,0.2829791203345195,0.16167186598620242,0.3869377551658136
16671,2,1.67,20.76863,4.890165,2.375475,65.52795,3.038604,1.786555,0.7430793,0.4004118,65.87506873000001,4.718976268328028,8.93963355,7.228570425,0.6431754421164707,41.34509,14.51138,3.49417,1.48664,2.90479,0.8606359666854019,0.9904033355569287,0.2829791203345195,0.16167186598620242,0.3869377551658136
16672,0,1.23,20.83458,4.856165,2.383752,65.83714,3.055891,1.651067,0.6969186,0.3970623,68.64037710999996,4.173217732456031,8.835528865999999,7.253757336,0.6695431889674136,41.34509,14.51138,3.49417,1.48664,2.90479,0.8606359666854019,0.9904033355569287,0.2829791203345195,0.16167186598620242,0.3869377551658136
16673,1,0.87,20.96935,5.050764,2.439086,65.52811,3.236948,1.534148,0.6864319,0.3838613,66.43718027799997,7.3273134765167995,9.257591087999998,7.422138698,0.7036493642907555,41.34509,14.51138,3.49417,1.48664,2.90479,0.8606359666854019,0.9904033355569287,0.2829791203345195,0.16167186598620242,0.3869377551658136
16674,0,1.46,20.62397,4.919776,2.398155,65.83533,3.054598,1.680688,0.6929284,0.3988108,68.84937961200004,2.705360022947218,8.979728139999999,7.297585665000001,0.6570647725916422,41.34509,14.51138,3.49417,1.48664,2.90479,0.8606359666854019,0.9904033355569287,0.2829791203345195,0.16167186598620242,0.3869377551658136
16675,2,1.38,20.99481,4.843844,2.362729,66.22706,3.080586,1.576203,0.636654,0.3779606,68.51217879800002,4.268635589028811,8.838449132000001,7.189784347,0.6531673193513496,41.34509,14.51138,3.49417,1.48664,2.90479,0.8606359666854019,0.9904033355569287,0.2829791203345195,0.16167186598620242,0.3869377551658136
16676,1,1.17,20.70059,5.019786,2.433668,65.69483,3.285197,1.716042,0.7072652,0.3895285,68.15303134199998,4.340991793835208,9.184666644,7.405651724,0.6436586337292868,41.34509,14.51138,3.49417,1.48664,2.90479,0.8606359666854019,0.9904033355569287,0.2829791203345195,0.16167186598620242,0.3869377551658136
16677,2,1.07,21.12713,4.843651,2.394987,66.28359,3.110753,1.35353,0.6069748,0.3687904,68.95385806200004,5.266854536267225,8.783357146,7.287945441000001,0.7332182356634148,41.34509,14.51138,3.49417,1.48664,2.90479,0.8606359666854019,0.9904033355569287,0.2829791203345195,0.16167186598620242,0.3869377551658136
16678,0,1.03,20.92302,4.97282,2.421297,65.53796,3.034256,1.623508,0.6864586,0.3962167,66.72709369,6.4843887045040205,9.081138475999998,7.368006771,0.6747533365681553,41.34509,14.51138,3.49417,1.48664,2.90479,0.8606359666854019,0.9904033355569287,0.2829791203345195,0.16167186598620242,0.3869377551658136
16679,1,1.28,20.66553,5.042263,2.432485,65.10908,3.222427,1.692897,0.7072537,0.386481,65.43778029599997,5.951032298937619,9.246232330000002,7.402051855,0.6501300456220986,41.34509,14.51138,3.49417,1.48664,2.90479,0.8606359666854019,0.9904033355569287,0.2829791203345195,0.16167186598620242,0.3869377551658136
16680,2,1.25,20.88454,4.969472,2.392098,65.47395,3.092582,1.787232,0.7342242,0.4125801,65.92758341399998,6.301561368718431,9.121670984,7.279154214,0.6475002008297226,41.34509,14.51138,3.49417,1.48664,2.90479,0.8606359666854019,0.9904033355569287,0.2829791203345195,0.16167186598620242,0.3869377551658136
16681,0,0.96,20.95746,4.909064,2.41385,65.51922,3.011283,1.66249,0.6914706,0.399041,67.11299116800004,6.506988495100828,8.924785399999998,7.34534555,0.6636895439518447,41.34509,14.51138,3.49417,1.48664,2.90479,0.8606359666854019,0.9904033355569287,0.2829791203345195,0.16167186598620242,0.3869377551658136
16682,1,1.18,20.84683,5.037856,2.419132,65.88823,3.240272,1.673389,0.71906,0.4085193,67.68762096199995,5.080655840507241,9.257147055999999,7.3614186759999996,0.6807070172363767,41.34509,14.51138,3.49417,1.48664,2.90479,0.8606359666854019,0.9904033355569287,0.2829791203345195,0.16167186598620242,0.3869377551658136
16683,2,1.17,20.97949,4.92847,2.385324,66.10197,3.110925,1.58553,0.6836926,0.3996867,68.37345108999997,4.974313435944012,9.024477292,7.258540932000001,0.6922548401775683,41.34509,14.51138,3.49417,1.48664,2.90479,0.8606359666854019,0.9904033355569287,0.2829791203345195,0.16167186598620242,0.3869377551658136
16684,0,1.66,20.73583,4.724249,2.305954,65.91048,2.987355,1.970272,0.7462737,0.4123796,68.93637707800004,2.346199274596799,8.617585682000001,7.017018022,0.5924203677811534,41.34509,14.51138,3.49417,1.48664,2.90479,0.8606359666854019,0.9904033355569287,0.2829791203345195,0.16167186598620242,0.3869377551658136
16685,1,1.14,20.67883,5.013848,2.417301,65.72929,3.192975,1.859125,0.7492883,0.4043785,68.644120296,4.00026323893762,9.196623908,7.355846943,0.6236648315149252,41.34509,14.51138,3.49417,1.48664,2.90479,0.8606359666854019,0.9904033355569287,0.2829791203345195,0.16167186598620242,0.3869377551658136
16686,2,1.28,20.83676,5.089855,2.43902,65.94652,3.166572,1.536859,0.6633937,0.3991448,67.21658243,5.100020379047997,9.36129391,7.421937860000001,0.7024820958629389,41.34509,14.51138,3.49417,1.48664,2.90479,0.8606359666854019,0.9904033355569287,0.2829791203345195,0.16167186598620242,0.3869377551658136
16687,0,1.66,20.71097,4.905343,2.381986,65.55285,3.010344,1.822548,0.7213696,0.4083376,66.34408609600003,4.230549971417602,8.968838638000001,7.2483833980000005,0.6259471905675663,41.34509,14.51138,3.49417,1.48664,2.90479,0.8606359666854019,0.9904033355569287,0.2829791203345195,0.16167186598620242,0.3869377551658136
16688,1,1.53,20.35137,4.979255,2.409993,65.29629,3.182181,1.537224,0.6449441,0.3669289,68.02522951,2.330573291896002,9.117317594000001,7.333608699000001,0.6650593803544385,41.34509,14.51138,3.49417,1.48664,2.90479,0.8606359666854019,0.9904033355569287,0.2829791203345195,0.16167186598620242,0.3869377551658136
16689,2,1.17,20.70152,4.952743,2.415651,65.18857,3.112915,1.558059,0.6677834,0.3957199,66.56113806599998,5.544582391249605,9.037487458000001,7.350825993,0.6924850859004605,41.34509,14.51138,3.49417,1.48664,2.90479,0.8606359666854019,0.9904033355569287,0.2829791203345195,0.16167186598620242,0.3869377551658136
16691,1,1.21,20.7,5.09,2.46,65.99,3.29,1.51,0.66,0.39,68.68696000000001,7.529457375999989,9.326179999999997,7.48578,0.7052502874908526,41.41058,14.56494,3.47313,1.49099,2.86357,0.7390986631044522,0.7120774011741259,0.22543750620064118,0.11333918986508999,0.35439888583659257
16692,2,1.35,20.66201,4.889552,2.379302,65.36016,3.099262,1.567729,0.6642615,0.3940851,67.30367316399999,4.318329511318446,8.931533816000002,7.240215986000001,0.6849562898919516,41.41058,14.56494,3.47313,1.49099,2.86357,0.7390986631044522,0.7120774011741259,0.22543750620064118,0.11333918986508999,0.35439888583659257
16693,0,1.95,20.7009,4.929591,2.380775,65.88204,3.037565,1.637205,0.6925344,0.3960808,66.41899425199998,3.254531472531248,9.035144850000002,7.244698325,0.6721595516281738,41.41058,14.56494,3.47313,1.49099,2.86357,0.7390986631044522,0.7120774011741259,0.22543750620064118,0.11333918986508999,0.35439888583659257
16694,1,0.94,20.84998,5.109663,2.486375,65.44244,3.21697,1.507252,0.642496,0.3826588,66.24735295600001,6.913304050233577,9.33366045,7.566039125,0.6903678991340262,41.41058,14.56494,3.47313,1.49099,2.86357,0.7390986631044522,0.7120774011741259,0.22543750620064118,0.11333918986508999,0.35439888583659257
16695,2,1.38,20.89828,4.941469,2.388835,66.1555,3.126405,1.553119,0.6553887,0.3939647,68.26130970800007,4.181139720524776,9.05298403,7.269224905,0.6864375269431212,41.41058,14.56494,3.47313,1.49099,2.86357,0.7390986631044522,0.7120774011741259,0.22543750620064118,0.11333918986508999,0.35439888583659257
16696,0,1.63,20.65356,4.964485,2.39696,65.77811,3.041195,1.598809,0.6752365,0.3887295,67.40083678000002,3.3608776574080252,9.10022893,7.2939492800000005,0.67316096751709,41.41058,14.56494,3.47313,1.49099,2.86357,0.7390986631044522,0.7120774011741259,0.22543750620064118,0.11333918986508999,0.35439888583659257
16697,1,0.91,20.66,5.02,2.46,65.3,3.18,1.77,0.73,0.4,67.87353000000002,5.233671183999988,9.14068,7.48578,0.6426020497190652,41.41058,14.56494,3.47313,1.49099,2.86357,0.7390986631044522,0.7120774011741259,0.22543750620064118,0.11333918986508999,0.35439888583659257
16698,2,1.36,20.85,4.92,2.4,66.01,3.09,1.32,0.6,0.36,68.24559,4.115696039999996,8.9772,7.3032,0.7387533537156048,41.41058,14.56494,3.47313,1.49099,2.86357,0.7390986631044522,0.7120774011741259,0.22543750620064118,0.11333918986508999,0.35439888583659257
16699,0,1.45,20.58,4.91,2.36,65.96,3.0,1.62,0.68,0.39,69.85202999999996,1.8533030880000112,9.01838,7.18148,0.6678698831524271,41.41058,14.56494,3.47313,1.49099,2.86357,0.7390986631044522,0.7120774011741259,0.22543750620064118,0.11333918986508999,0.35439888583659257
16701,2,1.5,20.68,4.87,2.35,66.18,3.07,1.49,0.64,0.38,70.06712000000002,1.8241810719999592,8.9293,7.151050000000001,0.6946331756436183,41.41058,14.56494,3.47313,1.49099,2.86357,0.7390986631044522,0.7120774011741259,0.22543750620064118,0.11333918986508999,0.35439888583659257
16702,0,1.15,20.7,4.92,2.37,65.75,2.96,1.69,0.7,0.39,69.22493999999996,3.591768503999994,9.02796,7.2119100000000005,0.6502783948536549,41.41058,14.56494,3.47313,1.49099,2.86357,0.7390986631044522,0.7120774011741259,0.22543750620064118,0.11333918986508999,0.35439888583659257
16704,2,1.81,20.65,4.86,2.32,66.18,3.05,1.58,0.66,0.39,69.14319000000003,1.4831235199999568,8.95356,7.05976,0.674005021589359,41.41058,14.56494,3.47313,1.49099,2.86357,0.7390986631044522,0.7120774011741259,0.22543750620064118,0.11333918986508999,0.35439888583659257
16705,0,1.84,20.6,4.89,2.33,66.24,2.94,1.51,0.66,0.38,69.42947999999991,1.0316614720000388,9.01614,7.090190000000001,0.6967051048375733,41.41058,14.56494,3.47313,1.49099,2.86357,0.7390986631044522,0.7120774011741259,0.22543750620064118,0.11333918986508999,0.35439888583659257
16706,1,1.17,20.83664,5.005554,2.406796,65.63977,3.206938,1.587484,0.641071,0.380259,67.02893961799997,5.5790619404208215,9.192419268,7.323880228,0.6527619268093917,41.41058,14.56494,3.47313,1.49099,2.86357,0.7390986631044522,0.7120774011741259,0.22543750620064118,0.11333918986508999,0.35439888583659257
16707,2,1.54,20.81573,4.982101,2.40354,65.85673,3.112195,1.500443,0.6494633,0.3856969,66.72704311199995,4.610533606547207,9.13577797,7.31397222,0.7000653425415655,41.41058,14.56494,3.47313,1.49099,2.86357,0.7390986631044522,0.7120774011741259,0.22543750620064118,0.11333918986508999,0.35439888583659257
16708,0,1.79,20.54913,4.909882,2.385025,66.18153,2.961183,1.624633,0.6747681,0.3787642,69.56935760399993,0.934158753782441,8.975724999999997,7.257631075000001,0.6543008318828039,41.41058,14.56494,3.47313,1.49099,2.86357,0.7390986631044522,0.7120774011741259,0.22543750620064118,0.11333918986508999,0.35439888583659257
16709,1,1.04,20.72761,5.037511,2.418411,65.17382,3.099269,1.738887,0.6945498,0.3731593,66.258618592,6.246854224435175,9.257452738000001,7.359224673,0.6168325392815631,41.41058,14.56494,3.47313,1.49099,2.86357,0.7390986631044522,0.7120774011741259,0.22543750620064118,0.11333918986508999,0.35439888583659257
16711,0,1.49,20.78201,4.907299,2.38328,66.40907,2.957782,1.574448,0.6660061,0.3732941,69.96693288800002,2.223243639532811,8.97183259,7.252321040000001,0.6659372101074615,41.41058,14.56494,3.47313,1.49099,2.86357,0.7390986631044522,0.7120774011741259,0.22543750620064118,0.11333918986508999,0.35439888583659257
16712,2,1.33,20.84573,5.081235,2.449756,65.63515,3.193178,1.413283,0.5861857,0.3775376,65.71982983999996,6.10132940294406,9.320285598000002,7.454607508,0.6976852740258612,41.41058,14.56494,3.47313,1.49099,2.86357,0.7390986631044522,0.7120774011741259,0.22543750620064118,0.11333918986508999,0.35439888583659257
16713,1,1.27,20.72416,4.971358,2.393205,65.40128,3.089297,1.713961,0.7027851,0.3715318,66.75495868600002,5.156156755521614,9.12479584,7.282522815,0.6286670756750861,41.41058,14.56494,3.47313,1.49099,2.86357,0.7390986631044522,0.7120774011741259,0.22543750620064118,0.11333918986508999,0.35439888583659257
16714,2,1.4,20.79698,5.044769,2.421817,65.83871,3.121307,1.748755,0.686532,0.4069415,66.918983958,4.841939918324805,9.270923486,7.369589131,0.6343760902145252,41.41058,14.56494,3.47313,1.49099,2.86357,0.7390986631044522,0.7120774011741259,0.22543750620064118,0.11333918986508999,0.35439888583659257
16715,0,1.66,20.93,4.93,2.37,66.1,2.94,1.59,0.69,0.38,66.75840000000001,4.545643456000043,9.054459999999999,7.2119100000000005,0.6777085680492785,41.41058,14.56494,3.47313,1.49099,2.86357,0.7390986631044522,0.7120774011741259,0.22543750620064118,0.11333918986508999,0.35439888583659257
16716,1,1.13,20.78638,5.11916,2.437246,65.30499,3.142908,1.7687,0.7231837,0.3891162,65.40411763000003,6.783578724168031,9.441953768,7.416539578,0.6318544177738118,41.41058,14.56494,3.47313,1.49099,2.86357,0.7390986631044522,0.7120774011741259,0.22543750620064118,0.11333918986508999,0.35439888583659257
16717,2,1.72,20.76855,5.085248,2.429039,66.07842,3.136395,1.571263,0.6611058,0.3983857,66.52592598599998,4.074182074401641,9.365973212,7.391565677,0.6852381164443395,41.41058,14.56494,3.47313,1.49099,2.86357,0.7390986631044522,0.7120774011741259,0.22543750620064118,0.11333918986508999,0.35439888583659257
16718,0,1.81,20.61504,4.987306,2.409692,66.54677,2.994174,1.455567,0.628529,0.3647041,69.91850540199994,0.7983023769712503,9.139162035999998,7.332692756000001,0.6907990036571393,41.41058,14.56494,3.47313,1.49099,2.86357,0.7390986631044522,0.7120774011741259,0.22543750620064118,0.11333918986508999,0.35439888583659257
16719,1,1.22,20.68447,5.184616,2.483534,64.91879,3.160489,1.735068,0.7327535,0.386381,63.73409818199998,7.474860809739248,9.537092872,7.557393962000001,0.646762045655996,41.41058,14.56494,3.47313,1.49099,2.86357,0.7390986631044522,0.7120774011741259,0.22543750620064118,0.11333918986508999,0.35439888583659257
16720,2,2.53,20.7518,4.980204,2.376206,65.86324,3.099371,1.722993,0.722667,0.4062946,63.26095498800002,4.001612401292817,9.177000047999998,7.230794857999999,0.661225461423839,41.41058,14.56494,3.47313,1.49099,2.86357,0.7390986631044522,0.7120774011741259,0.22543750620064118,0.11333918986508999,0.35439888583659257
