Repository: jcordonc/Proyecto2-model-PD

ProyectoFinal_DataScienceAtWork
==============================

Proyecto final para predecir la calidad del clinker con base a sus variables de operación y la concentración de sus compuestos químicos.

Project Organization
------------

    ├── LICENSE
    ├── Makefile           <- Makefile with commands like `make data` or `make train`
    ├── README.md          <- The top-level README for developers using this project.
    ├── data
    │   ├── external       <- Data from third party sources.
    │   ├── interim        <- Intermediate data that has been transformed.
    │   ├── processed      <- The final, canonical data sets for modeling.

File: data/processed/features_for_model.csv (part 80 of 98)
,id_eq,FCAO,SiO2,Al2O3,Fe2O3,CaO,MgO,SO3,K2O,Na2O,C3S,C2S,C3A,C4AF,A/S," ""CaO""  [CurrentProduct.Dry basis]"," ""SiO2""  [CurrentProduct.Dry basis]"," ""Al2O3""  [CurrentProduct.Dry basis]"," ""Fe2O3""  [CurrentProduct.Dry basis]"," ""MgO""  [CurrentProduct.Dry basis]"," ""CaO""  [Rolling.Analysis1.Dry basis]"," ""SiO2""  [Rolling.Analysis1.Dry basis]"," ""Al2O3""  [Rolling.Analysis1.Dry basis]"," ""Fe2O3""  [Rolling.Analysis1.Dry basis]"," ""MgO""  [Rolling.Analysis1.Dry basis]"
16860,1,1.24,20.58695,5.170132,2.452132,66.04488,2.969468,1.632871,0.7365722,0.3595088,69.12035094400004,3.0704586380864214,9.551842456,7.461837676000001,0.6679966023203632,41.41761,14.54875,3.5024,1.49613,2.82669,0.9615592054008164,1.115955729633092,0.3143033871422401,0.17959665075676473,0.33685983659752017
16861,0,1.62,20.75637,5.002266,2.390926,66.47726,2.838475,1.670995,0.7217453,0.3542191,69.26124629199998,2.282852615555207,9.210558107999999,7.275587818,0.6411199449278678,41.41761,14.54875,3.5024,1.49613,2.82669,0.9615592054008164,1.115955729633092,0.3143033871422401,0.17959665075676473,0.33685983659752017
16863,0,0.97,20.93551,4.99104,2.412306,66.09993,2.762591,1.822544,0.7587964,0.3687941,69.05466473000001,4.948547685928013,9.144634248,7.340647158,0.6154296000817955,41.41761,14.54875,3.5024,1.49613,2.82669,0.9615592054008164,1.115955729633092,0.3143033871422401,0.17959665075676473,0.33685983659752017
16864,1,1.71,20.92394,5.159491,2.399463,65.93426,2.896187,1.517216,0.7078319,0.3556759,64.34232583199999,6.19770478457928,9.612759754,7.301565909,0.6995357106838215,41.41761,14.54875,3.5024,1.49613,2.82669,0.9615592054008164,1.115955729633092,0.3143033871422401,0.17959665075676473,0.33685983659752017
16866,0,1.26,20.80322,4.982127,2.4026,66.06116,2.772945,1.753273,0.7366826,0.361998,68.79540317399996,3.874222077774405,9.137437349999999,7.311111800000001,0.6240089868731247,41.41761,14.54875,3.5024,1.49613,2.82669,0.9615592054008164,1.115955729633092,0.3143033871422401,0.17959665075676473,0.33685983659752017
16869,0,1.29,20.83688,5.08443,2.441776,66.66468,2.85084,1.538866,0.6763968,0.3493145,70.13109385999996,2.870945372256031,9.342254508,7.430324368,0.666975057061891,41.41761,14.54875,3.5024,1.49613,2.82669,0.9615592054008164,1.115955729633092,0.3143033871422401,0.17959665075676473,0.33685983659752017
16870,1,1.85,20.65885,5.294362,2.452508,67.26139,2.997095,1.347824,0.6531165,0.3438878,70.20789833400002,0.5827411230704271,9.880415763999999,7.462981844,0.7416176172375779,41.41761,14.54875,3.5024,1.49613,2.82669,0.9615592054008164,1.115955729633092,0.3143033871422401,0.17959665075676473,0.33685983659752017
16871,1,1.44,20.53273,5.244009,2.446877,66.44318,2.955376,1.46989,0.6949742,0.3523332,69.85091120800001,1.749642754924814,9.756507966,7.445846711000001,0.7116797094519229,41.41761,14.54875,3.5024,1.49613,2.82669,0.9615592054008164,1.115955729633092,0.3143033871422401,0.17959665075676473,0.33685983659752017
16872,2,1.13,20.68152,5.194965,2.482248,66.1823,2.979744,1.911695,0.6968514,0.3645777,69.19897179,3.62010712586401,9.566693634,7.553480663999999,0.5563062413126955,41.41761,14.54875,3.5024,1.49613,2.82669,0.9615592054008164,1.115955729633092,0.3143033871422401,0.17959665075676473,0.33685983659752017
16873,0,1.45,20.7438,4.916042,2.369334,66.58488,2.793092,1.731896,0.7282486,0.359702,71.09709870399998,1.3839449739424055,9.018598172,7.209883362,0.6258560880424792,41.41761,14.54875,3.5024,1.49613,2.82669,0.9615592054008164,1.115955729633092,0.3143033871422401,0.17959665075676473,0.33685983659752017
16874,1,1.31,20.69894,5.241398,2.45804,66.19528,2.948114,1.617604,0.7306886,0.3631276,68.10932191599996,3.9392728988096053,9.73070102,7.47981572,0.674092287255321,41.41761,14.54875,3.5024,1.49613,2.82669,0.9615592054008164,1.115955729633092,0.3143033871422401,0.17959665075676473,0.33685983659752017
16875,2,1.19,20.74765,5.18824,2.456647,66.12321,3.01682,1.691514,0.6747746,0.36382,68.29335637999996,4.30862835716804,9.592189276000001,7.475576821,0.6170338623324854,41.41761,14.54875,3.5024,1.49613,2.82669,0.9615592054008164,1.115955729633092,0.3143033871422401,0.17959665075676473,0.33685983659752017
16876,0,1.36,20.76063,4.967983,2.40153,66.12801,2.788397,1.811757,0.752335,0.3637776,69.08068301600002,3.229785194969594,9.10176619,7.3078557900000005,0.6124858675837224,41.41761,14.54875,3.5024,1.49613,2.82669,0.9615592054008164,1.115955729633092,0.3143033871422401,0.17959665075676473,0.33685983659752017
16877,1,1.06,20.91672,5.239075,2.48677,66.52027,2.985103,1.270846,0.6083768,0.3283331,68.76950021999998,4.833400246272056,9.67593391,7.56724111,0.740784565765583,41.41761,14.54875,3.5024,1.49613,2.82669,0.9615592054008164,1.115955729633092,0.3143033871422401,0.17959665075676473,0.33685983659752017
16878,2,1.04,20.87352,5.081714,2.438329,66.22805,2.938492,1.673636,0.7006337,0.3661023,69.11603442799998,4.509543687756796,9.340889432,7.419835147000001,0.6385343434989025,41.41761,14.54875,3.5024,1.49613,2.82669,0.9615592054008164,1.115955729633092,0.3143033871422401,0.17959665075676473,0.33685983659752017
16879,0,1.46,20.79823,4.931102,2.368713,66.19422,2.781133,1.807641,0.7587972,0.3617803,68.95205879400005,3.127502268046406,9.059557904,7.207993659,0.6154972925411685,41.41761,14.54875,3.5024,1.49613,2.82669,0.9615592054008164,1.115955729633092,0.3143033871422401,0.17959665075676473,0.33685983659752017
16880,1,0.87,20.97209,5.127351,2.43566,66.39063,2.950895,1.605121,0.7265427,0.3662322,69.41806291199995,5.0863911974272185,9.466343429999998,7.41171338,0.6796321836081594,41.41761,14.54875,3.5024,1.49613,2.82669,0.9615592054008164,1.115955729633092,0.3143033871422401,0.17959665075676473,0.33685983659752017
16881,2,1.05,20.97606,5.123828,2.471731,66.56824,2.957625,1.575105,0.6798173,0.3678987,69.35024720599999,4.596124124033594,9.395975347999999,7.521477433000001,0.6687020324953683,41.41761,14.54875,3.5024,1.49613,2.82669,0.9615592054008164,1.115955729633092,0.3143033871422401,0.17959665075676473,0.33685983659752017
16882,1,0.85,21.25502,4.952409,2.393803,65.82989,2.792394,1.488916,0.7145957,0.3590451,66.30155823800004,8.310065881492775,9.073569174,7.284342529000001,0.7196178650719647,41.41761,14.54875,3.5024,1.49613,2.82669,0.9615592054008164,1.115955729633092,0.3143033871422401,0.17959665075676473,0.33685983659752017
16883,2,1.04,20.83723,5.052896,2.451,65.65535,2.889733,1.586633,0.6918959,0.3457269,67.23585652199995,5.823906470043269,9.243082399999999,7.458393000000001,0.6522912357643744,41.41761,14.54875,3.5024,1.49613,2.82669,0.9615592054008164,1.115955729633092,0.3143033871422401,0.17959665075676473,0.33685983659752017
16884,0,1.57,20.60081,4.978448,2.408483,66.67326,2.823818,1.649739,0.6920961,0.3484841,71.57987110600006,0.24124965587359526,9.117733964,7.329013769,0.6295995067538652,41.41761,14.54875,3.5024,1.49613,2.82669,0.9615592054008164,1.115955729633092,0.3143033871422401,0.17959665075676473,0.33685983659752017
16886,0,1.58,20.69055,4.994784,2.403126,66.21286,2.80345,1.73453,0.7327101,0.3616693,68.880763968,2.504029036780814,9.170088408,7.312712418,0.6285582424898482,41.41761,14.54875,3.5024,1.49613,2.82669,0.9615592054008164,1.115955729633092,0.3143033871422401,0.17959665075676473,0.33685983659752017
16887,1,1.01,20.89498,5.205775,2.440901,65.7791,2.918829,1.52976,0.7217435,0.3553636,66.41027321999997,6.704430635072036,9.665299258000001,7.427661743000001,0.7012756671983823,41.41761,14.54875,3.5024,1.49613,2.82669,0.9615592054008164,1.115955729633092,0.3143033871422401,0.17959665075676473,0.33685983659752017
16888,2,1.21,20.94327,5.149428,2.425093,66.17204,2.936214,1.712448,0.6971394,0.3575656,67.229872546,5.610339853537624,9.542726844,7.379557999,0.6158932098384944,41.41761,14.54875,3.5024,1.49613,2.82669,0.9615592054008164,1.115955729633092,0.3143033871422401,0.17959665075676473,0.33685983659752017
16889,0,1.29,20.74878,5.065455,2.42826,66.2455,2.791212,1.794893,0.756525,0.3646256,69.24097401,3.289869087096001,9.31483983,7.38919518,0.62083684597972,41.41761,14.54875,3.5024,1.49613,2.82669,0.9615592054008164,1.115955729633092,0.3143033871422401,0.17959665075676473,0.33685983659752017
16890,1,1.08,20.90823,5.233076,2.449014,66.01888,2.958421,1.599884,0.7401412,0.3683347,66.80573789199997,6.229098468515232,9.723919711999997,7.452349602000001,0.6907863225711868,41.41761,14.54875,3.5024,1.49613,2.82669,0.9615592054008164,1.115955729633092,0.3143033871422401,0.17959665075676473,0.33685983659752017
16891,2,0.98,21.23077,4.77997,2.35791,67.00313,2.866716,1.207298,0.5634588,0.3371745,71.94266046999998,3.5856424956720403,8.677336779999997,7.17512013,0.7575621555101235,41.41761,14.54875,3.5024,1.49613,2.82669,0.9615592054008164,1.115955729633092,0.3143033871422401,0.17959665075676473,0.33685983659752017
16892,0,1.04,21.01569,5.009065,2.418646,66.249,2.806734,1.439899,0.6674548,0.3460329,68.63703254999999,5.278504094520038,9.181673217999998,7.359939778,0.7045915740020663,41.41761,14.54875,3.5024,1.49613,2.82669,0.9615592054008164,1.115955729633092,0.3143033871422401,0.17959665075676473,0.33685983659752017
16893,1,1.32,20.73862,5.07372,2.40321,65.89339,2.856696,1.523817,0.7295927,0.3444692,67.74291743000003,4.298739379048037,9.379126679999999,7.31296803,0.6991694833064486,41.41761,14.54875,3.5024,1.49613,2.82669,0.9615592054008164,1.115955729633092,0.3143033871422401,0.17959665075676473,0.33685983659752017
16894,2,0.94,21.21071,4.938311,2.413538,67.2029,2.910138,1.263315,0.5635319,0.3399045,71.92793726200004,3.6620841597871987,9.002817854,7.344396134,0.7268084908626747,41.41761,14.54875,3.5024,1.49613,2.82669,0.9615592054008164,1.115955729633092,0.3143033871422401,0.17959665075676473,0.33685983659752017
16895,0,1.53,20.62903,4.989825,2.42659,66.74235,2.84257,1.60495,0.6944494,0.3501263,71.70718079999996,0.3489604587200361,9.117245969999999,7.384113370000001,0.6497377718465925,41.41761,14.54875,3.5024,1.49613,2.82669,0.9615592054008164,1.115955729633092,0.3143033871422401,0.17959665075676473,0.33685983659752017
16898,0,1.61,20.63463,4.958697,2.388422,66.56924,2.802825,1.725923,0.7194566,0.3574682,70.89790813399992,0.7298379659504448,9.099337025999999,7.267968145999999,0.6220166135362254,41.41761,14.54875,3.5024,1.49613,2.82669,0.9615592054008164,1.115955729633092,0.3143033871422401,0.17959665075676473,0.33685983659752017
16899,1,1.39,20.72515,5.320383,2.4772980000000002,65.91293,2.924985,1.523058,0.7015755,0.3492276,65.87683889600004,5.4529091670976015,9.907426733999998,7.538417814000001,0.6878935601791986,41.41761,14.54875,3.5024,1.49613,2.82669,0.9615592054008164,1.115955729633092,0.3143033871422401,0.17959665075676473,0.33685983659752017
16901,0,1.53,20.6097,5.042217,2.417972,66.16286,2.841386,1.807053,0.7482277,0.3677926,69.15533929399997,2.218650580846436,9.270666426000002,7.357888796,0.6150127465487106,41.41761,14.54875,3.5024,1.49613,2.82669,0.9615592054008164,1.115955729633092,0.3143033871422401,0.17959665075676473,0.33685983659752017
16902,1,1.26,20.84202,5.27708,2.462939,66.22275,2.927048,1.590915,0.7155252,0.3592979,67.09057704000001,5.271582513264015,9.816969212,7.494723377000001,0.6741829768213033,41.41761,14.54875,3.5024,1.49613,2.82669,0.9615592054008164,1.115955729633092,0.3143033871422401,0.17959665075676473,0.33685983659752017
16903,2,1.05,20.89029,5.173889,2.461992,66.15986,2.93694,1.752797,0.6966133,0.3598685,68.01720119799998,5.355871442468846,9.545115385999999,7.491841656,0.6031553195216712,41.41761,14.54875,3.5024,1.49613,2.82669,0.9615592054008164,1.115955729633092,0.3143033871422401,0.17959665075676473,0.33685983659752017
16904,0,1.5,20.77026,5.083217,2.434318,66.33727,2.802625,1.702566,0.7358066,0.363447,68.46842362400001,3.2893201542944226,9.351658994000001,7.407629674000001,0.6432539202277417,41.41761,14.54875,3.5024,1.49613,2.82669,0.9615592054008164,1.115955729633092,0.3143033871422401,0.17959665075676473,0.33685983659752017
16905,1,1.21,20.80364,5.131411,2.434267,66.00584,2.880103,1.642392,0.7382084,0.3599516,67.72237973200005,4.838473222419189,9.479459385999998,7.407474481000001,0.6653199391524443,41.41761,14.54875,3.5024,1.49613,2.82669,0.9615592054008164,1.115955729633092,0.3143033871422401,0.17959665075676473,0.33685983659752017
16906,2,1.36,20.44769,5.092752,2.455845,66.12529,2.912445,1.79084,0.7160248,0.365867,70.532085304,1.2376483289024094,9.34050306,7.473136335,0.6038893815882723,41.41761,14.54875,3.5024,1.49613,2.82669,0.9615592054008164,1.115955729633092,0.3143033871422401,0.17959665075676473,0.33685983659752017
16907,0,1.45,20.56226,5.020175,2.42592,66.47952,2.796503,1.615869,0.7004088,0.3514502,71.26739866999999,0.7349954995920314,9.198807109999999,7.38207456,0.6495432023121546,41.41761,14.54875,3.5024,1.49613,2.82669,0.9615592054008164,1.115955729633092,0.3143033871422401,0.17959665075676473,0.33685983659752017
16908,1,1.18,20.90758,5.019613,2.400924,66.32814,2.869251,1.692134,0.7573252,0.366338,69.16538848600001,4.139998270401591,9.239611042,7.306011732,0.6602469300036345,41.41761,14.54875,3.5024,1.49613,2.82669,0.9615592054008164,1.115955729633092,0.3143033871422401,0.17959665075676473,0.33685983659752017
16909,0,1.83,20.73371,5.021026,2.369171,65.95206,2.920595,1.811082,0.7770314,0.3695526,66.345543062,3.77254880826721,9.297081568,7.209387353,0.6284339326795061,41.41761,14.54875,3.5024,1.49613,2.82669,0.9615592054008164,1.115955729633092,0.3143033871422401,0.17959665075676473,0.33685983659752017
16910,0,1.52,20.70494,5.014769,2.397623,66.2852,2.824755,1.642007,0.7105517,0.3530003,69.183766168,2.5009700511008006,9.232359734,7.2959667889999995,0.6456787998640358,41.41761,14.54875,3.5024,1.49613,2.82669,0.9615592054008164,1.115955729633092,0.3143033871422401,0.17959665075676473,0.33685983659752017
16911,1,1.19,20.52679,5.1106,2.432697,66.26998,2.908846,1.604756,0.706357,0.3565747,71.12522707000007,1.5390594886319988,9.426966676,7.402696971000001,0.6613162877806941,41.41761,14.54875,3.5024,1.49613,2.82669,0.9615592054008164,1.115955729633092,0.3143033871422401,0.17959665075676473,0.33685983659752017
16912,2,1.56,20.66491,5.11088,2.443719,66.71881,2.935214,1.555022,0.6628678,0.3470642,70.37878949999998,1.361831943439995,9.409059451999997,7.436236917000001,0.6507738042961364,41.41761,14.54875,3.5024,1.49613,2.82669,0.9615592054008164,1.115955729633092,0.3143033871422401,0.17959665075676473,0.33685983659752017
16913,0,1.34,20.71729,4.941851,2.389208,66.69409,2.818862,1.635062,0.6980989,0.3601316,71.98917393200003,0.9727871159391697,9.053365214,7.270359944,0.6475672842302777,41.38561,14.51688,3.49722,1.48481,2.86259,0.9783830112734352,1.0174289732787003,0.3308936318924471,0.16503666407003736,0.4718452130606049
16914,1,1.04,20.77884,5.139597,2.45981,65.67188,2.900305,1.7932,0.7543265,0.3692176,67.151858534,5.719870422190382,9.457933529999998,7.48520183,0.623683809085218,41.38561,14.51688,3.49722,1.48481,2.86259,0.9783830112734352,1.0174289732787003,0.3308936318924471,0.16503666407003736,0.4718452130606049
16915,2,1.21,20.73166,5.074273,2.445401,66.25496,2.918939,1.627753,0.6983275,0.3612264,69.65152671599999,3.176758077689634,9.309204957999999,7.441355243,0.65146238848333,41.38561,14.51688,3.49722,1.48481,2.86259,0.9783830112734352,1.0174289732787003,0.3308936318924471,0.16503666407003736,0.4718452130606049
16916,1,0.93,21.10743,4.97719,2.386025,65.9134,2.923368,1.530257,0.722303,0.3640602,67.28217522999995,6.901454900728069,9.152399200000001,7.260674075000001,0.7086921048039657,41.38561,14.51688,3.49722,1.48481,2.86259,0.9783830112734352,1.0174289732787003,0.3308936318924471,0.16503666407003736,0.4718452130606049
16917,2,0.77,20.85,4.92,2.33,65.79,2.87,1.52,0.72,0.36,69.85196000000003,4.715836328000009,9.09564,7.090190000000001,0.7087382147888596,41.38561,14.51688,3.49722,1.48481,2.86259,0.9783830112734352,1.0174289732787003,0.3308936318924471,0.16503666407003736,0.4718452130606049
16918,0,1.29,20.56,4.96,2.37,66.0,2.75,1.66,0.71,0.36,70.46802999999998,5.784438168000008,9.13396,7.2119100000000005,0.6438382217959001,41.38561,14.51688,3.49722,1.48481,2.86259,0.9783830112734352,1.0174289732787003,0.3308936318924471,0.16503666407003736,0.4718452130606049
16919,1,0.8,20.97793,4.999939,2.422176,65.67803,2.879872,1.590239,0.7366794,0.3676841,67.63289024800001,6.664850103148808,9.151516558,7.370681568,0.692595445252918,41.38561,14.51688,3.49722,1.48481,2.86259,0.9783830112734352,1.0174289732787003,0.3308936318924471,0.16503666407003736,0.4718452130606049
16920,0,1.17,20.74541,5.063158,2.455968,66.09319,2.809964,1.539105,0.6880944,0.3518486,69.11086080599999,3.7469041861936034,9.261870844,7.473510624,0.6754642788292781,41.38561,14.51688,3.49722,1.48481,2.86259,0.9783830112734352,1.0174289732787003,0.3308936318924471,0.16503666407003736,0.4718452130606049
16921,2,1.32,20.79231,5.13704,2.421522,65.80289,2.88795,1.834204,0.7601845,0.3766561,66.51487801000002,5.379101547496013,9.515940775999997,7.368691446000001,0.6176921448664574,41.38561,14.51688,3.49722,1.48481,2.86259,0.9783830112734352,1.0174289732787003,0.3308936318924471,0.16503666407003736,0.4718452130606049
16923,1,0.9,21.05236,5.108373,2.454129,65.87296,2.94716,1.433547,0.6872395,0.3604442,66.679529876,7.290339737785608,9.384802182000001,7.467914547,0.7324307966000727,41.38561,14.51688,3.49722,1.48481,2.86259,0.9783830112734352,1.0174289732787003,0.3308936318924471,0.16503666407003736,0.4718452130606049
16924,0,1.29,20.75112,5.059259,2.433664,66.26682,2.847791,1.585682,0.6966771,0.3558152,69.34388073799994,3.2189450314928436,9.289276862000001,7.405639552,0.6634577853238153,41.38561,14.51688,3.49722,1.48481,2.86259,0.9783830112734352,1.0174289732787003,0.3308936318924471,0.16503666407003736,0.4718452130606049
16925,2,1.56,20.69869,5.049633,2.419214,66.23201,2.91861,1.722269,0.6698132,0.3538544,68.586798196,2.8105574431775864,9.288217362000001,7.361668202000001,0.5960974213753413,41.38561,14.51688,3.49722,1.48481,2.86259,0.9783830112734352,1.0174289732787003,0.3308936318924471,0.16503666407003736,0.4718452130606049
16926,1,0.95,20.89541,5.241646,2.478759,65.71154,2.934766,1.625687,0.7447482,0.371216,66.081110142,7.138253815115199,9.696301672,7.542863637000001,0.6845208471347332,41.38561,14.51688,3.49722,1.48481,2.86259,0.9783830112734352,1.0174289732787003,0.3308936318924471,0.16503666407003736,0.4718452130606049
16927,2,1.31,20.93526,4.9832,2.383726,66.3555,2.895489,1.747828,0.7076384,0.3692206,68.80638872000003,4.090935141871988,9.172215608,7.253678218,0.6171426045514006,41.38561,14.51688,3.49722,1.48481,2.86259,0.9783830112734352,1.0174289732787003,0.3308936318924471,0.16503666407003736,0.4718452130606049
16928,0,1.34,20.74663,4.97556,2.397096,65.94543,2.818401,1.608789,0.7319292,0.356138,68.48065817,3.703729186791996,9.129347568,7.294363128,0.6728361340803006,41.38561,14.51688,3.49722,1.48481,2.86259,0.9783830112734352,1.0174289732787003,0.3308936318924471,0.16503666407003736,0.4718452130606049
16929,1,0.87,20.92116,5.176018,2.481127,66.24127,2.941361,1.326588,0.6618833,0.3473902,68.80512363599998,5.4027762772416,9.518380816,7.550069461,0.7625203571305116,41.38561,14.51688,3.49722,1.48481,2.86259,0.9783830112734352,1.0174289732787003,0.3308936318924471,0.16503666407003736,0.4718452130606049
16930,0,1.47,20.61443,5.05744,2.418057,66.18015,2.839001,1.641027,0.7186717,0.3545296,69.33164921999997,2.283473026672027,9.310863556,7.358147451000001,0.6514780303729305,41.38561,14.51688,3.49722,1.48481,2.86259,0.9783830112734352,1.0174289732787003,0.3308936318924471,0.16503666407003736,0.4718452130606049
16931,1,1.54,20.7926,5.087326,2.426649,65.26967,2.882621,1.792868,0.8015167,0.3672352,63.77296243200002,6.772778361539196,9.375523792,7.384292907,0.644773482101397,41.38561,14.51688,3.49722,1.48481,2.86259,0.9783830112734352,1.0174289732787003,0.3308936318924471,0.16503666407003736,0.4718452130606049
16932,0,1.57,20.56743,5.032271,2.402482,65.72298,2.837778,1.772902,0.7588667,0.3586517,67.61196774200003,3.13893549367522,9.270518606,7.3107527260000005,0.6253139694674461,41.38561,14.51688,3.49722,1.48481,2.86259,0.9783830112734352,1.0174289732787003,0.3308936318924471,0.16503666407003736,0.4718452130606049
16933,1,1.56,20.90373,5.058106,2.391715,65.96336,2.895895,1.561386,0.721674,0.350491,65.91722200199995,5.41233540393123,9.35719912,7.277988745,0.6830066939954474,41.38561,14.51688,3.49722,1.48481,2.86259,0.9783830112734352,1.0174289732787003,0.3308936318924471,0.16503666407003736,0.4718452130606049
16934,0,1.15,20.81882,5.03187,2.422082,65.69879,2.814891,1.559886,0.7001219,0.3446652,67.28741216999997,5.3944035551919995,9.236292756,7.370395526,0.6670857459163653,41.38561,14.51688,3.49722,1.48481,2.86259,0.9783830112734352,1.0174289732787003,0.3308936318924471,0.16503666407003736,0.4718452130606049
16936,0,1.28,20.86513,5.023,2.386948,65.57607,2.797643,1.726522,0.7635471,0.3612858,66.01646333,6.086727018087998,9.272233984,7.263482764,0.6463876770498077,41.38561,14.51688,3.49722,1.48481,2.86259,0.9783830112734352,1.0174289732787003,0.3308936318924471,0.16503666407003736,0.4718452130606049
16937,1,1.23,20.65656,5.111495,2.442046,65.48912,2.918784,1.558316,0.739161,0.3532725,66.77787233000001,5.067907998487989,9.413519917999999,7.431145978,0.6962058243387922,41.38561,14.51688,3.49722,1.48481,2.86259,0.9783830112734352,1.0174289732787003,0.3308936318924471,0.16503666407003736,0.4718452130606049
16938,2,1.49,20.80281,4.982501,2.472761,67.00632,2.871045,1.258941,0.5129441,0.3290048,71.60709277200002,1.045540623043216,9.019716037999999,7.524611723000001,0.6839641355658534,41.38561,14.51688,3.49722,1.48481,2.86259,0.9783830112734352,1.0174289732787003,0.3308936318924471,0.16503666407003736,0.4718452130606049
16939,0,1.58,20.71179,4.931588,2.365137,66.37709,2.809943,1.573266,0.7263724,0.3447267,69.86679529599995,1.8210620829376438,9.066896395999997,7.197111891,0.6756631883972799,41.38561,14.51688,3.49722,1.48481,2.86259,0.9783830112734352,1.0174289732787003,0.3308936318924471,0.16503666407003736,0.4718452130606049
16940,1,1.31,20.81211,5.11188,2.414062,65.89451,2.935906,1.577809,0.7413847,0.3610119,66.95778570999995,5.132450202616006,9.461889096,7.3459906660000005,0.6951332566738259,41.38561,14.51688,3.49722,1.48481,2.86259,0.9783830112734352,1.0174289732787003,0.3308936318924471,0.16503666407003736,0.4718452130606049
16942,0,1.63,20.64005,5.022269,2.383942,65.98371,2.811941,1.673254,0.7389134,0.3479155,67.97093320800005,2.8920637421248045,9.275382985999999,7.254335505999999,0.6441255744146185,41.38561,14.51688,3.49722,1.48481,2.86259,0.9783830112734352,1.0174289732787003,0.3308936318924471,0.16503666407003736,0.4718452130606049
16943,2,1.36,20.62823,4.887226,2.37308,66.30785,2.858525,1.76388,0.6797034,0.3505288,71.402260682,1.0987962037392052,8.93589754,7.2212824399999995,0.5843743364230309,41.38561,14.51688,3.49722,1.48481,2.86259,0.9783830112734352,1.0174289732787003,0.3308936318924471,0.16503666407003736,0.4718452130606049
16944,0,1.33,20.71554,4.999118,2.384778,65.86938,2.803384,1.668663,0.7435162,0.3501961,68.307404716,3.776008186489591,9.212618324000001,7.256879454,0.6500088275252235,41.38561,14.51688,3.49722,1.48481,2.86259,0.9783830112734352,1.0174289732787003,0.3308936318924471,0.16503666407003736,0.4718452130606049
16945,1,1.03,21.07775,4.995466,2.391387,65.72565,2.842047,1.413694,0.699761,0.3482116,66.205867152,7.321212914771223,9.191758096000001,7.276990641,0.739089624005142,41.38561,14.51688,3.49722,1.48481,2.86259,0.9783830112734352,1.0174289732787003,0.3308936318924471,0.16503666407003736,0.4718452130606049
16946,2,1.47,20.80911,4.971123,2.415725,66.96523,2.923857,1.458396,0.6066589,0.3443774,71.63135426600002,1.106723099969635,9.086069250000001,7.351051175000001,0.6587122991919763,41.38561,14.51688,3.49722,1.48481,2.86259,0.9783830112734352,1.0174289732787003,0.3308936318924471,0.16503666407003736,0.4718452130606049
16947,0,1.56,20.65771,4.981997,2.383956,66.00124,2.815675,1.611618,0.7259163,0.3466816,68.46357911399997,2.786024258638456,9.168638498,7.254378108,0.6609086043697527,41.38561,14.51688,3.49722,1.48481,2.86259,0.9783830112734352,1.0174289732787003,0.3308936318924471,0.16503666407003736,0.4718452130606049
16948,1,1.11,20.68216,5.000592,2.401731,66.16838,2.882728,1.356593,0.6912771,0.352484,70.63979659399999,2.596407021726442,9.187839948,7.308467433,0.768940279572681,41.38561,14.51688,3.49722,1.48481,2.86259,0.9783830112734352,1.0174289732787003,0.3308936318924471,0.16503666407003736,0.4718452130606049
16949,2,1.2,20.72882,4.846583,2.39343,66.13503,2.782439,1.665887,0.6901282,0.344733,70.82952563599999,2.3106450364416276,8.793761389999998,7.283207490000001,0.6195857961132529,41.38561,14.51688,3.49722,1.48481,2.86259,0.9783830112734352,1.0174289732787003,0.3308936318924471,0.16503666407003736,0.4718452130606049
16950,0,1.88,20.6374,4.977234,2.36207,65.89784,2.780514,1.735047,0.7769284,0.3493719,66.95756852800001,2.881157906716801,9.193047660000001,7.187779010000001,0.6409152669566711,41.38561,14.51688,3.49722,1.48481,2.86259,0.9783830112734352,1.0174289732787003,0.3308936318924471,0.16503666407003736,0.4718452130606049
16952,2,1.26,20.73842,4.817895,2.358277,65.46143,2.868631,1.954394,0.8433287,0.3632162,68.01307480999992,4.278628995576085,8.777217066,7.176236911000001,0.607038610284118,41.38561,14.51688,3.49722,1.48481,2.86259,0.9783830112734352,1.0174289732787003,0.3308936318924471,0.16503666407003736,0.4718452130606049
16953,0,1.56,20.76,4.98,2.38,66.21,2.8,1.62,0.74,0.35,68.55510999999994,3.0099316720000644,9.17004,7.24234,0.6675309489310861,41.38561,14.51688,3.49722,1.48481,2.86259,0.9783830112734352,1.0174289732787003,0.3308936318924471,0.16503666407003736,0.4718452130606049
16954,1,1.08,20.64334,4.936512,2.369457,65.38537,2.921881,1.952754,0.8170574,0.3705366,68.34596614399997,4.307710645206427,9.072635555999998,7.210257651000001,0.600935776823647,41.38561,14.51688,3.49722,1.48481,2.86259,0.9783830112734352,1.0174289732787003,0.3308936318924471,0.16503666407003736,0.4718452130606049
16955,2,1.11,20.78679,4.825751,2.382862,66.00578,2.81394,1.824391,0.6901903,0.3516187,70.38422850200001,3.0891818003312252,8.756437646,7.251049066,0.5706548368124469,41.38561,14.51688,3.49722,1.48481,2.86259,0.9783830112734352,1.0174289732787003,0.3308936318924471,0.16503666407003736,0.4718452130606049
16956,0,1.55,20.63899,4.982518,2.375674,65.82468,2.789406,1.764974,0.7831107,0.3534844,67.93612853599997,3.160974358681649,9.184032291999998,7.229175982,0.6360354853471882,41.38561,14.51688,3.49722,1.48481,2.86259,0.9783830112734352,1.0174289732787003,0.3308936318924471,0.16503666407003736,0.4718452130606049
16957,0,1.57,20.74,4.92,2.37,66.3,2.81,1.7,0.74,0.35,69.45017000000003,2.2466467839999993,9.02796,7.2119100000000005,0.6361177278049175,41.38561,14.51688,3.49722,1.48481,2.86259,0.9783830112734352,1.0174289732787003,0.3308936318924471,0.16503666407003736,0.4718452130606049
16959,2,1.0,20.85139,4.988015,2.414005,65.75395,2.832749,1.919096,0.7490252,0.3601208,68.18125453,5.274141428807987,9.133743289999998,7.345817215,0.5743017834017418,41.38561,14.51688,3.49722,1.48481,2.86259,0.9783830112734352,1.0174289732787003,0.3308936318924471,0.16503666407003736,0.4718452130606049
16961,2,1.97,20.58072,4.917074,2.379433,66.41949,2.845503,1.555086,0.680348,0.3427974,69.52490946799996,0.5054497255808243,9.004245464,7.2406146190000005,0.6567731947136921,41.38561,14.51688,3.49722,1.48481,2.86259,0.9783830112734352,1.0174289732787003,0.3308936318924471,0.16503666407003736,0.4718452130606049
16962,0,1.24,20.75324,5.00731,2.415376,66.28457,2.808099,1.461313,0.6814306,0.3378456,69.97872421000004,2.8996552762160235,9.182555308,7.349989168000001,0.695176695630454,41.38561,14.51688,3.49722,1.48481,2.86259,0.9783830112734352,1.0174289732787003,0.3308936318924471,0.16503666407003736,0.4718452130606049
16964,2,1.69,20.74216,4.975637,2.399445,66.55383,2.882774,1.505466,0.6728852,0.3470941,69.56270021400002,1.7997143387983812,9.125577109999998,7.301511135,0.6778841967589162,41.38561,14.51688,3.49722,1.48481,2.86259,0.9783830112734352,1.0174289732787003,0.3308936318924471,0.16503666407003736,0.4718452130606049
16965,0,1.61,20.55068,4.932394,2.362264,66.33249,2.78985,1.8148,0.7506371,0.3493132,70.78622837799999,0.5734045238767891,9.073893412,7.1883693520000005,0.6003784410314097,41.38561,14.51688,3.49722,1.48481,2.86259,0.9783830112734352,1.0174289732787003,0.3308936318924471,0.16503666407003736,0.4718452130606049
16967,2,2.25,20.68181,4.921436,2.362479,66.72998,2.864317,1.527459,0.6800278,0.3417161,68.87569056200002,0.4251200262672228,9.044490931999999,7.189023597,0.667560349462596,41.38561,14.51688,3.49722,1.48481,2.86259,0.9783830112734352,1.0174289732787003,0.3308936318924471,0.16503666407003736,0.4718452130606049
16969,0,1.26,20.6958,5.04962,2.431396,65.98524,2.808803,1.591901,0.7208093,0.3397694,68.80812860000003,3.556648876399997,9.267570968,7.398738028,0.6607614747628863,41.38561,14.51688,3.49722,1.48481,2.86259,0.9783830112734352,1.0174289732787003,0.3308936318924471,0.16503666407003736,0.4718452130606049
16970,2,2.44,20.75,4.91,2.38,66.68,2.85,1.54,0.67,0.33,67.43226000000004,1.1257168000000064,8.984539999999999,7.24234,0.6467657256950324,41.38561,14.51688,3.49722,1.48481,2.86259,0.9783830112734352,1.0174289732787003,0.3308936318924471,0.16503666407003736,0.4718452130606049
16973,0,1.68,20.65765,4.936334,2.359693,66.51077,2.804925,1.627381,0.7434726,0.3450395,70.39127186799989,0.963061337020882,9.088684544000001,7.180545799000001,0.6623863104966744,41.38561,14.51688,3.49722,1.48481,2.86259,0.9783830112734352,1.0174289732787003,0.3308936318924471,0.16503666407003736,0.4718452130606049
16974,0,1.45,20.71691,4.920679,2.376738,65.83705,2.776341,1.680147,0.7585739,0.3452975,68.21530768800002,3.480874486412773,9.018358654,7.2324137340000005,0.6494312520279242,41.38561,14.51688,3.49722,1.48481,2.86259,0.9783830112734352,1.0174289732787003,0.3308936318924471,0.16503666407003736,0.4718452130606049
16980,0,1.41,20.687,4.958312,2.412838,66.47842,2.830431,1.480532,0.7002611,0.3404588,70.912039464,1.4835545605984493,9.057004904000001,7.342266034,0.6992544376186237,41.38561,14.51688,3.49722,1.48481,2.86259,0.9783830112734352,1.0174289732787003,0.3308936318924471,0.16503666407003736,0.4718452130606049
16983,2,1.29,20.60938,4.988057,2.444723,65.94602,2.816499,1.855695,0.746357,0.3575535,69.57764860399998,2.636221973382419,9.081879734000001,7.439292089000001,0.5909143483423841,41.38561,14.51688,3.49722,1.48481,2.86259,0.9783830112734352,1.0174289732787003,0.3308936318924471,0.16503666407003736,0.4718452130606049
16984,0,1.26,20.63415,4.963944,2.42671,66.00188,2.78421,1.590746,0.7238041,0.3437636,69.92668238799996,2.5360613487328507,9.048458279999998,7.38447853,0.6660833501046509,41.38561,14.51688,3.49722,1.48481,2.86259,0.9783830112734352,1.0174289732787003,0.3308936318924471,0.16503666407003736,0.4718452130606049
16986,0,1.58,20.77757,4.892346,2.354658,66.47481,2.805604,1.537664,0.7406956,0.3437288,70.04329814200004,1.8764995959152202,8.980635564,7.165224294000001,0.698397222215398,41.38561,14.51688,3.49722,1.48481,2.86259,0.9783830112734352,1.0174289732787003,0.3308936318924471,0.16503666407003736,0.4718452130606049
16989,0,1.53,20.76328,4.97851,2.408577,66.77286,2.852991,1.424407,0.6773088,0.3402901,70.91285976999998,1.3330909937520303,9.117739216,7.329299811000001,0.7129402068907241,41.38561,14.51688,3.49722,1.48481,2.86259,0.9783830112734352,1.0174289732787003,0.3308936318924471,0.16503666407003736,0.4718452130606049
16993,0,1.4,20.89671,4.977576,2.398353,66.89052,2.854208,1.45006,0.692433,0.3423227,70.927910562,2.103531598267196,9.132563123999999,7.298188179000001,0.711012917071351,41.38561,14.51688,3.49722,1.48481,2.86259,0.9783830112734352,1.0174289732787003,0.3308936318924471,0.16503666407003736,0.4718452130606049
16994,1,1.68,20.46786,5.20137,2.428862,66.36658,2.970255,1.612163,0.8123198,0.3590049,69.36725485999997,1.1914518378560217,9.673995995999999,7.391027066,0.7161609148902798,41.38561,14.51688,3.49722,1.48481,2.86259,0.9783830112734352,1.0174289732787003,0.3308936318924471,0.16503666407003736,0.4718452130606049
16996,0,1.27,20.98218,4.935147,2.367693,66.27399,2.799519,1.577649,0.7505456,0.349844,68.626556754,4.483966513022423,9.072002994,7.204889799000001,0.6910116417968655,41.38561,14.51688,3.49722,1.48481,2.86259,0.9783830112734352,1.0174289732787003,0.3308936318924471,0.16503666407003736,0.4718452130606049
16997,1,1.66,20.72199,5.214149,2.433099,66.56228,2.975233,1.302748,0.7001352,0.3278915,68.22207332800001,2.8453907435968233,9.700691341999999,7.403920257,0.7821509233807797,41.38561,14.51688,3.49722,1.48481,2.86259,0.9783830112734352,1.0174289732787003,0.3308936318924471,0.16503666407003736,0.4718452130606049
16998,2,1.53,20.8304,5.143591,2.416191,65.90021,2.93215,1.751118,0.750086,0.3653375,65.730287442,5.435256597995206,9.542320978,7.352469213,0.633751860032413,41.38561,14.51688,3.49722,1.48481,2.86259,0.9783830112734352,1.0174289732787003,0.3308936318924471,0.16503666407003736,0.4718452130606049
16999,0,1.36,20.9866,4.981427,2.404059,66.88562,2.839685,1.304341,0.6173554,0.3328852,70.35360806400003,2.9173465287583866,9.133113722000001,7.315551537000001,0.7321230731736643,41.38561,14.51688,3.49722,1.48481,2.86259,0.9783830112734352,1.0174289732787003,0.3308936318924471,0.16503666407003736,0.4718452130606049
17000,1,1.32,21.03611,5.062201,2.375643,66.35258,2.961861,1.4102,0.76271,0.3486869,67.46816137200004,5.358919179203241,9.395244693999999,7.229081649000001,0.7793458192186802,41.38561,14.51688,3.49722,1.48481,2.86259,0.9783830112734352,1.0174289732787003,0.3308936318924471,0.16503666407003736,0.4718452130606049
17001,2,1.27,20.88505,5.102502,2.402694,65.63666,2.912689,1.693875,0.7648365,0.3619961,65.59583200400003,6.491873554422405,9.456272052,7.311397842,0.6600347857938441,41.38561,14.51688,3.49722,1.48481,2.86259,0.9783830112734352,1.0174289732787003,0.3308936318924471,0.16503666407003736,0.4718452130606049
17003,1,1.36,20.94851,5.224219,2.423883,65.96358,2.92127,1.443276,0.7658072,0.3430613,65.23004224799996,6.673360550348832,9.742970313999999,7.375875969,0.7582822346149469,41.38561,14.51688,3.49722,1.48481,2.86259,0.9783830112734352,1.0174289732787003,0.3308936318924471,0.16503666407003736,0.4718452130606049
17004,2,1.59,20.74767,5.119281,2.426199,65.94694,2.912543,1.500668,0.7043225,0.3416518,66.45401641199996,4.467818809027243,9.460965942000001,7.382923557000001,0.6932009188663872,41.38561,14.51688,3.49722,1.48481,2.86259,0.9783830112734352,1.0174289732787003,0.3308936318924471,0.16503666407003736,0.4718452130606049
17005,0,1.36,20.78653,4.982901,2.389481,66.22925,2.816281,1.674832,0.7058864,0.3469156,69.213002002,3.2042190519312115,9.161685798,7.271190683,0.625965717896952,41.38561,14.51688,3.49722,1.48481,2.86259,0.9783830112734352,1.0174289732787003,0.3308936318924471,0.16503666407003736,0.4718452130606049
17007,2,1.71,20.88576,5.153208,2.420495,66.54285,2.936715,1.509778,0.7053884,0.3532669,67.12219715600006,3.991107797753621,9.560523660000001,7.365566285,0.6995457684878211,41.38561,14.51688,3.49722,1.48481,2.86259,0.9783830112734352,1.0174289732787003,0.3308936318924471,0.16503666407003736,0.4718452130606049
17008,0,1.98,20.55171,4.983039,2.375642,66.48344,2.821634,1.584717,0.7179283,0.3456994,69.52728417799996,0.38977495035683773,9.185467086,7.229078606000001,0.6670380581808122,41.38561,14.51688,3.49722,1.48481,2.86259,0.9783830112734352,1.0174289732787003,0.3308936318924471,0.16503666407003736,0.4718452130606049
17010,0,1.96,20.65028,5.069597,2.38856,66.93668,2.860979,1.71933,0.7351108,0.3734931,70.104742834,0.29816357827042594,9.39298853,7.26838808,0.6441769720827989,41.34997,14.53037,3.49568,1.50176,2.881,0.8617023244486396,0.7771858871677881,0.2793822402107123,0.13966610261722076,0.40073380717474766
17013,0,1.95,20.65607,4.991169,2.360828,66.35701,2.821046,1.777804,0.7792916,0.3570683,68.308148328,1.7008260275968183,9.232076873999999,7.183999604000001,0.632218278246422,41.34997,14.53037,3.49568,1.50176,2.881,0.8617023244486396,0.7771858871677881,0.2793822402107123,0.13966610261722076,0.40073380717474766
17014,1,2.3,20.77277,5.10174,2.388929,66.68693,3.00858,1.303996,0.7217521,0.3372489,66.55648224000001,2.281954984384029,9.477543132000001,7.2695109470000006,0.8047700892876364,41.34997,14.53037,3.49568,1.50176,2.881,0.8617023244486396,0.7771858871677881,0.2793822402107123,0.13966610261722076,0.40073380717474766
17016,0,1.8,20.56366,5.052264,2.3966,66.55915,2.852721,1.679023,0.7459441,0.3578636,69.98243609800004,0.6334782239088099,9.333452399999999,7.2928538,0.6531212058585018,41.34997,14.53037,3.49568,1.50176,2.881,0.8617023244486396,0.7771858871677881,0.2793822402107123,0.13966610261722076,0.40073380717474766
17019,1,1.32,20.72183,5.132301,2.428784,66.18154,2.98153,1.602851,0.7681582,0.3616057,68.613462102,3.5938635484912282,9.491095122,7.390789712,0.6989668157392471,41.34997,14.53037,3.49568,1.50176,2.881,0.8617023244486396,0.7771858871677881,0.2793822402107123,0.13966610261722076,0.40073380717474766
17021,0,1.76,20.60688,4.991253,2.379488,66.19217,2.814727,1.732646,0.7615576,0.3507846,68.757170576,1.8045767697056192,9.200726754000002,7.240781984,0.6353054334134931,41.34997,14.53037,3.49568,1.50176,2.881,0.8617023244486396,0.7771858871677881,0.2793822402107123,0.13966610261722076,0.40073380717474766
17024,0,1.48,20.83507,5.005173,2.39591,66.59738,2.836187,1.629864,0.7377596,0.3510215,69.69541846599998,2.6109087634896397,9.209828729999998,7.290754130000001,0.6631298552395987,41.34997,14.53037,3.49568,1.50176,2.881,0.8617023244486396,0.7771858871677881,0.2793822402107123,0.13966610261722076,0.40073380717474766
17025,1,0.84,20.9805,5.165852,2.453899,65.22115,2.848523,1.964154,0.8265784,0.3778837,64.43059234399996,8.965185335926428,9.537510692,7.4672146569999995,0.6063999308053983,41.34997,14.53037,3.49568,1.50176,2.881,0.8617023244486396,0.7771858871677881,0.2793822402107123,0.13966610261722076,0.40073380717474766
17027,0,1.89,20.64549,4.978154,2.378193,66.64086,2.823871,1.674698,0.7521884,0.3521627,69.850972498,0.6908563577488138,9.168205544,7.236841299,0.6535887809602088,41.34997,14.53037,3.49568,1.50176,2.881,0.8617023244486396,0.7771858871677881,0.2793822402107123,0.13966610261722076,0.40073380717474766
17028,1,1.36,20.86824,5.225897,2.438213,66.11697,2.937145,1.521016,0.7917846,0.3579055,66.43278023399998,5.53588092371043,9.723170653999999,7.419482159000001,0.7466540670378549,41.34997,14.53037,3.49568,1.50176,2.881,0.8617023244486396,0.7771858871677881,0.2793822402107123,0.13966610261722076,0.40073380717474766
17029,2,1.55,20.89971,5.040359,2.389065,66.44521,2.901958,1.484021,0.6962851,0.3368365,68.073109198,3.805120387268829,9.314653369999998,7.2699247950000006,0.6921807749117237,41.34997,14.53037,3.49568,1.50176,2.881,0.8617023244486396,0.7771858871677881,0.2793822402107123,0.13966610261722076,0.40073380717474766
17030,0,1.57,20.68819,5.043043,2.394342,66.54571,2.843493,1.714545,0.7617428,0.3598978,69.98279947600003,1.6965989535456174,9.312837286,7.285982706,0.6489628459710111,41.34997,14.53037,3.49568,1.50176,2.881,0.8617023244486396,0.7771858871677881,0.2793822402107123,0.13966610261722076,0.40073380717474766
17031,1,1.17,20.77943,5.078935,2.414118,65.37453,2.838706,1.641772,0.7787753,0.3373773,65.88049955999995,6.281424050176035,9.374490094,7.346161074000001,0.6688584272047512,41.34997,14.53037,3.49568,1.50176,2.881,0.8617023244486396,0.7771858871677881,0.2793822402107123,0.13966610261722076,0.40073380717474766
17032,2,1.07,20.84012,5.123249,2.424343,66.02807,2.959852,1.768641,0.7547846,0.3691516,68.17459369800004,5.031873902468817,9.474621494,7.377275749,0.6325164448306445,41.34997,14.53037,3.49568,1.50176,2.881,0.8617023244486396,0.7771858871677881,0.2793822402107123,0.13966610261722076,0.40073380717474766
17033,0,1.66,20.71721,5.063295,2.419807,66.49992,2.844941,1.628198,0.753539,0.3557917,69.0369785,2.21692202184002,9.323418306,7.363472701,0.6758366315092953,41.34997,14.53037,3.49568,1.50176,2.881,0.8617023244486396,0.7771858871677881,0.2793822402107123,0.13966610261722076,0.40073380717474766
17034,1,1.24,20.95632,4.780908,2.302445,66.20444,2.813975,1.678471,0.8010123,0.3411605,69.79156694600002,3.623077076177637,8.773669259999998,7.006340135,0.6684176804477852,41.34997,14.53037,3.49568,1.50176,2.881,0.8617023244486396,0.7771858871677881,0.2793822402107123,0.13966610261722076,0.40073380717474766
