Repository: jcordonc/Proyecto2-model-PD

ProyectoFinal_DataScienceAtWork
==============================

Proyecto final para predecir la calidad del clinker con base a sus variables de operación y la concentración de sus compuestos químicos.

Project Organization
------------

    ├── LICENSE
    ├── Makefile           <- Makefile with commands like `make data` or `make train`
    ├── README.md          <- The top-level README for developers using this project.
    ├── data
    │   ├── external       <- Data from third party sources.
    │   ├── interim        <- Intermediate data that has been transformed.
    │   ├── processed      <- The final, canonical data sets for modeling.

File: data/processed/features_for_model.csv (part 81 of 98)
,id_eq,FCAO,SiO2,Al2O3,Fe2O3,CaO,MgO,SO3,K2O,Na2O,C3S,C2S,C3A,C4AF,A/S," ""CaO""  [CurrentProduct.Dry basis]"," ""SiO2""  [CurrentProduct.Dry basis]"," ""Al2O3""  [CurrentProduct.Dry basis]"," ""Fe2O3""  [CurrentProduct.Dry basis]"," ""MgO""  [CurrentProduct.Dry basis]"," ""CaO""  [Rolling.Analysis1.Dry basis]"," ""SiO2""  [Rolling.Analysis1.Dry basis]"," ""Al2O3""  [Rolling.Analysis1.Dry basis]"," ""Fe2O3""  [Rolling.Analysis1.Dry basis]"," ""MgO""  [Rolling.Analysis1.Dry basis]"
17035,2,1.14,20.82222,5.111862,2.42662,65.94395,2.940455,1.553635,0.719184,0.3463953,67.75645293399998,5.081018626830435,9.44059326,7.384204660000001,0.6816486283979551,41.34997,14.53037,3.49568,1.50176,2.881,0.8617023244486396,0.7771858871677881,0.2793822402107123,0.13966610261722076,0.40073380717474766
17036,0,1.64,20.70962,4.987268,2.391026,66.86819,2.847751,1.522758,0.7045958,0.3515972,71.22721588599995,0.6042696558416409,9.170644208,7.275892118000001,0.6917250189797807,41.34997,14.53037,3.49568,1.50176,2.881,0.8617023244486396,0.7771858871677881,0.2793822402107123,0.13966610261722076,0.40073380717474766
17037,1,1.22,20.87059,5.074097,2.398298,65.87275,2.86412,1.551858,0.7510606,0.3390738,67.06751146399999,5.493739869798439,9.388436834,7.298020814000001,0.6938232050119658,41.34997,14.53037,3.49568,1.50176,2.881,0.8617023244486396,0.7771858871677881,0.2793822402107123,0.13966610261722076,0.40073380717474766
17038,2,1.32,20.78468,5.081867,2.401302,65.81346,2.957503,1.584109,0.72772,0.3463733,67.01546329400004,4.979584799246396,9.403944566,7.307161986,0.6731035935881601,41.34997,14.53037,3.49568,1.50176,2.881,0.8617023244486396,0.7771858871677881,0.2793822402107123,0.13966610261722076,0.40073380717474766
17039,0,1.99,20.55181,4.95682,2.371567,66.23563,2.805411,1.710799,0.766611,0.3581832,68.65894616,1.0144242271360113,9.122881635999999,7.216678381000001,0.6515124012726002,41.34997,14.53037,3.49568,1.50176,2.881,0.8617023244486396,0.7771858871677881,0.2793822402107123,0.13966610261722076,0.40073380717474766
17040,1,1.39,20.89201,5.195385,2.416064,65.94589,2.910135,1.67236,0.7871656,0.3619203,65.67018424,6.0871970595839855,9.679789962000001,7.352082752,0.6798309608556992,41.34997,14.53037,3.49568,1.50176,2.881,0.8617023244486396,0.7771858871677881,0.2793822402107123,0.13966610261722076,0.40073380717474766
17041,2,1.3,20.77518,5.108573,2.398538,66.17934,2.921784,1.645845,0.746016,0.3531273,68.48312238600002,3.90656952824159,9.479392154,7.298751134,0.6626112198140234,41.34997,14.53037,3.49568,1.50176,2.881,0.8617023244486396,0.7771858871677881,0.2793822402107123,0.13966610261722076,0.40073380717474766
17042,0,1.31,20.88283,5.016551,2.42544,66.35369,2.832507,1.457536,0.6733042,0.3438584,68.91378517199998,3.8595984484831902,9.190015669999998,7.38061392,0.6975560872104333,41.34997,14.53037,3.49568,1.50176,2.881,0.8617023244486396,0.7771858871677881,0.2793822402107123,0.13966610261722076,0.40073380717474766
17043,1,1.39,20.63,5.04,2.37,65.66,2.9,1.58,0.78,0.35,67.60734999999995,3.8743094240000104,9.34596,7.2119100000000005,0.7059763863669931,41.34997,14.53037,3.49568,1.50176,2.881,0.8617023244486396,0.7771858871677881,0.2793822402107123,0.13966610261722076,0.40073380717474766
17044,2,1.28,20.86955,5.043109,2.394483,66.46051,2.936595,1.550707,0.7259517,0.3609635,69.43755925799998,3.518524390004849,9.312773614,7.286411769000001,0.6987719723205369,41.34997,14.53037,3.49568,1.50176,2.881,0.8617023244486396,0.7771858871677881,0.2793822402107123,0.13966610261722076,0.40073380717474766
17045,0,1.88,20.54651,4.982406,2.382581,66.35867,2.797247,1.787696,0.7917877,0.3648387,69.46029523200004,0.7325192512192373,9.172048848,7.250193983000001,0.6402774774031219,41.34997,14.53037,3.49568,1.50176,2.881,0.8617023244486396,0.7771858871677881,0.2793822402107123,0.13966610261722076,0.40073380717474766
17046,1,1.25,21.04811,5.128909,2.412167,66.22245,2.864154,1.431522,0.7280359,0.3486134,66.63179847799994,6.239256714436863,9.510222286000001,7.340224181000001,0.7470571623852652,41.34997,14.53037,3.49568,1.50176,2.881,0.8617023244486396,0.7771858871677881,0.2793822402107123,0.13966610261722076,0.40073380717474766
17047,2,1.37,20.98482,5.034826,2.391404,66.94104,2.922949,1.568761,0.7214885,0.3592587,70.21140305200002,2.9888111058111946,9.296033332,7.277042372,0.6869066600079122,41.34997,14.53037,3.49568,1.50176,2.881,0.8617023244486396,0.7771858871677881,0.2793822402107123,0.13966610261722076,0.40073380717474766
17048,0,1.57,20.71769,5.024301,2.392486,66.56061,2.830853,1.663411,0.7582751,0.3638673,69.94782021200002,1.8075638103072222,9.266311338000001,7.280334898,0.6702172248390116,41.34997,14.53037,3.49568,1.50176,2.881,0.8617023244486396,0.7771858871677881,0.2793822402107123,0.13966610261722076,0.40073380717474766
17049,1,1.31,20.82969,5.182485,2.422744,66.37331,2.916999,1.664756,0.7498267,0.35256,68.28663285999998,4.180369772656029,9.634302402,7.372409992,0.6565926249918795,41.34997,14.53037,3.49568,1.50176,2.881,0.8617023244486396,0.7771858871677881,0.2793822402107123,0.13966610261722076,0.40073380717474766
17050,2,1.23,20.94805,5.059782,2.389326,66.56364,2.921084,1.514845,0.7144271,0.3579372,69.35971678400004,3.9558663723904033,9.365682708,7.270719018,0.7062620370022612,41.34997,14.53037,3.49568,1.50176,2.881,0.8617023244486396,0.7771858871677881,0.2793822402107123,0.13966610261722076,0.40073380717474766
17051,0,1.68,20.68437,4.934724,2.384212,66.82221,2.833797,1.548881,0.7132375,0.3512893,71.43182591799993,0.2546736017008513,9.042931896,7.255157116000001,0.6845504299083691,41.34997,14.53037,3.49568,1.50176,2.881,0.8617023244486396,0.7771858871677881,0.2793822402107123,0.13966610261722076,0.40073380717474766
17052,1,0.98,21.03103,5.005699,2.371502,66.28533,2.879784,1.671008,0.7693033,0.3540669,69.00263668799997,5.230941856812805,9.252520965999999,7.216480586,0.6652192741716315,41.34997,14.53037,3.49568,1.50176,2.881,0.8617023244486396,0.7771858871677881,0.2793822402107123,0.13966610261722076,0.40073380717474766
17053,2,1.36,20.95809,4.939534,2.361715,66.88621,2.895823,1.50054,0.7017053,0.3556711,70.914675048,2.412339426028801,9.09374332,7.186698744999999,0.7038309219433693,41.34997,14.53037,3.49568,1.50176,2.881,0.8617023244486396,0.7771858871677881,0.2793822402107123,0.13966610261722076,0.40073380717474766
17054,0,1.28,20.75999,4.971702,2.401503,66.32359,2.806876,1.640476,0.7418607,0.357324,70.18248756400001,2.642441955958418,9.111667223999998,7.307773629000001,0.6659250329276928,41.34997,14.53037,3.49568,1.50176,2.881,0.8617023244486396,0.7771858871677881,0.2793822402107123,0.13966610261722076,0.40073380717474766
17055,1,1.18,20.91738,5.205338,2.439915,65.68338,2.893321,1.752307,0.8189358,0.3644955,65.16263284599995,7.187773725217646,9.66580952,7.4246613450000005,0.6661409287821258,41.34997,14.53037,3.49568,1.50176,2.881,0.8617023244486396,0.7771858871677881,0.2793822402107123,0.13966610261722076,0.40073380717474766
17056,2,1.63,20.70473,5.087267,2.416961,66.59388,2.949686,1.420809,0.6825494,0.3538391,69.479493544,1.9394433846464452,9.391759537999999,7.354812323000001,0.7301894111229165,41.34997,14.53037,3.49568,1.50176,2.881,0.8617023244486396,0.7771858871677881,0.2793822402107123,0.13966610261722076,0.40073380717474766
17057,0,1.48,20.69207,5.087112,2.438821,66.17316,2.810834,1.584706,0.7392128,0.3576838,68.44338991399994,3.1454581031184645,9.354361668,7.421332303,0.688231609186002,41.34997,14.53037,3.49568,1.50176,2.881,0.8617023244486396,0.7771858871677881,0.2793822402107123,0.13966610261722076,0.40073380717474766
17058,1,1.19,20.96518,5.168766,2.431389,65.65531,2.881349,1.586961,0.7810542,0.3542724,64.902252752,7.490535444131211,9.583319711999998,7.398716727,0.7069188569490737,41.34997,14.53037,3.49568,1.50176,2.881,0.8617023244486396,0.7771858871677881,0.2793822402107123,0.13966610261722076,0.40073380717474766
17059,0,1.62,20.68053,4.985604,2.388315,66.43616,2.787388,1.660702,0.7489057,0.3544905,69.78598123799996,1.6695592922928242,9.17082162,7.267642545,0.6592234187504338,41.34997,14.53037,3.49568,1.50176,2.881,0.8617023244486396,0.7771858871677881,0.2793822402107123,0.13966610261722076,0.40073380717474766
17060,2,1.28,20.86812,5.067176,2.40621,66.48619,2.928915,1.555694,0.728166,0.3620716,69.37451882199996,3.5619822849232676,9.356709079999998,7.322097030000001,0.6986624014563105,41.34997,14.53037,3.49568,1.50176,2.881,0.8617023244486396,0.7771858871677881,0.2793822402107123,0.13966610261722076,0.40073380717474766
17062,2,1.27,20.73237,5.133413,2.367172,65.85023,2.876585,1.985246,0.8172888,0.3816491,67.46877983599997,4.64118814996165,9.598289426,7.203304396000001,0.5984222548657022,41.34997,14.53037,3.49568,1.50176,2.881,0.8617023244486396,0.7771858871677881,0.2793822402107123,0.13966610261722076,0.40073380717474766
17063,0,1.48,20.70241,4.993412,2.395586,66.25138,2.796186,1.642016,0.7494322,0.3556978,69.37454218399996,2.472641610630447,9.179210288,7.289768198000001,0.6679469271454596,41.34997,14.53037,3.49568,1.50176,2.881,0.8617023244486396,0.7771858871677881,0.2793822402107123,0.13966610261722076,0.40073380717474766
17064,1,1.14,20.87206,5.293993,2.478019,65.70273,2.912047,1.512861,0.7329218,0.3488298,65.09860568599998,7.228989870721627,9.836273302000002,7.540611817000001,0.7098247636659869,41.34997,14.53037,3.49568,1.50176,2.881,0.8617023244486396,0.7771858871677881,0.2793822402107123,0.13966610261722076,0.40073380717474766
17065,2,1.07,20.84625,5.128095,2.42815,66.10354,2.942418,1.740918,0.7318911,0.3679503,68.39724463,4.881480749368045,9.48102195,7.38886045,0.6305067919329645,41.34997,14.53037,3.49568,1.50176,2.881,0.8617023244486396,0.7771858871677881,0.2793822402107123,0.13966610261722076,0.40073380717474766
17066,0,1.84,20.64772,4.96622,2.384306,66.46676,2.80148,1.633878,0.7501382,0.3560611,69.40024441999996,1.19083714979201,9.126237247999999,7.255443158,0.6719284835104316,41.34997,14.53037,3.49568,1.50176,2.881,0.8617023244486396,0.7771858871677881,0.2793822402107123,0.13966610261722076,0.40073380717474766
17067,1,0.68,21.02904,5.15192,2.465778,65.80103,2.892301,1.486472,0.7428047,0.3575769,67.15034802999995,7.543951810408004,9.480491623999999,7.5033624539999995,0.7356773361039118,41.34997,14.53037,3.49568,1.50176,2.881,0.8617023244486396,0.7771858871677881,0.2793822402107123,0.13966610261722076,0.40073380717474766
17068,2,1.07,21.03522,5.007262,2.409441,66.22816,2.888535,1.403951,0.6708344,0.3393274,68.30691061400003,5.491405721038376,9.192470127999998,7.331928963000001,0.7185184526159633,41.34997,14.53037,3.49568,1.50176,2.881,0.8617023244486396,0.7771858871677881,0.2793822402107123,0.13966610261722076,0.40073380717474766
17069,0,1.5,20.75912,5.00164,2.406041,66.25661,2.780518,1.574779,0.7507172,0.3523225,68.81319116,2.9972891451360297,9.183324628000001,7.321582763,0.6943945358291567,41.34997,14.53037,3.49568,1.50176,2.881,0.8617023244486396,0.7771858871677881,0.2793822402107123,0.13966610261722076,0.40073380717474766
17070,1,0.85,20.89881,5.093042,2.43188,65.39123,2.853118,1.609732,0.780008,0.3443175,66.22374677399998,7.3475127799344335,9.381820339999997,7.400210840000001,0.6883861667072353,41.34997,14.53037,3.49568,1.50176,2.881,0.8617023244486396,0.7771858871677881,0.2793822402107123,0.13966610261722076,0.40073380717474766
17071,2,1.19,20.96861,5.076503,2.397714,66.45009,2.951208,1.5967,0.7397591,0.3692479,68.779712216,4.575213834489617,9.395800862,7.296243702000001,0.6926981374032465,41.34997,14.53037,3.49568,1.50176,2.881,0.8617023244486396,0.7771858871677881,0.2793822402107123,0.13966610261722076,0.40073380717474766
17072,0,1.73,20.57734,4.983282,2.390349,65.88281,2.767585,1.943517,0.8110209,0.3652691,67.88241796400003,2.4719338321984097,9.161226791999999,7.273832007,0.5976513305175232,41.34997,14.53037,3.49568,1.50176,2.881,0.8617023244486396,0.7771858871677881,0.2793822402107123,0.13966610261722076,0.40073380717474766
17073,1,0.82,20.84317,5.222413,2.475049,65.31578,2.880251,1.853806,0.8050157,0.3656814,65.530737776,7.802933760025638,9.651611542000001,7.531574107,0.6241034457881711,41.34997,14.53037,3.49568,1.50176,2.881,0.8617023244486396,0.7771858871677881,0.2793822402107123,0.13966610261722076,0.40073380717474766
17074,2,1.38,20.81564,5.101092,2.410025,66.24861,2.923978,1.471435,0.6916018,0.3380453,68.16577550400001,4.016281844022409,9.440131500000001,7.333706075,0.6964526196989417,41.34997,14.53037,3.49568,1.50176,2.881,0.8617023244486396,0.7771858871677881,0.2793822402107123,0.13966610261722076,0.40073380717474766
17075,0,2.36,20.66254,5.042404,2.391235,65.90479,2.78069,1.682221,0.7827496,0.3555814,64.36119996800001,3.4377767763807867,9.316400980000001,7.276528105000001,0.6687495769092437,41.34997,14.53037,3.49568,1.50176,2.881,0.8617023244486396,0.7771858871677881,0.2793822402107123,0.13966610261722076,0.40073380717474766
17076,0,2.53,20.68389,4.998444,2.368866,66.3213,2.790649,1.601622,0.7594804,0.3490964,65.52979312799997,2.0953029384768627,9.237755327999999,7.2084592380000005,0.6848140607548322,41.34997,14.53037,3.49568,1.50176,2.881,0.8617023244486396,0.7771858871677881,0.2793822402107123,0.13966610261722076,0.40073380717474766
17077,1,0.91,21.1255,5.012022,2.424827,65.68678,2.821693,1.52541,0.7332649,0.3399104,66.01420497399998,7.971241599854423,9.179051015999999,7.378748561000001,0.6966319209646471,41.34997,14.53037,3.49568,1.50176,2.881,0.8617023244486396,0.7771858871677881,0.2793822402107123,0.13966610261722076,0.40073380717474766
17078,2,1.39,20.73162,5.096077,2.426916,65.82114,2.913323,1.55497,0.728678,0.3472372,67.03292377399997,4.599308225134415,9.398262178,7.3851053879999995,0.6869582624498879,41.34997,14.53037,3.49568,1.50176,2.881,0.8617023244486396,0.7771858871677881,0.2793822402107123,0.13966610261722076,0.40073380717474766
17079,0,1.69,20.74284,5.065196,2.414844,66.28073,2.806184,1.442002,0.6990729,0.3442419,67.82206418199998,3.1147997213392244,9.336853352,7.348370292,0.7206222712233836,41.34997,14.53037,3.49568,1.50176,2.881,0.8617023244486396,0.7771858871677881,0.2793822402107123,0.13966610261722076,0.40073380717474766
17080,1,0.95,21.03265,5.142363,2.48231,65.36473,2.86206,1.502629,0.7465903,0.3481716,64.28812789599993,8.884346701497655,9.427193429999997,7.553669330000001,0.7218346494173576,41.34997,14.53037,3.49568,1.50176,2.881,0.8617023244486396,0.7771858871677881,0.2793822402107123,0.13966610261722076,0.40073380717474766
17081,2,1.41,20.73798,5.046828,2.403256,66.34341,2.926208,1.554435,0.727621,0.3525178,69.39401752600003,2.774909970625586,9.307785048,7.3131080079999995,0.6909993613840217,41.34997,14.53037,3.49568,1.50176,2.881,0.8617023244486396,0.7771858871677881,0.2793822402107123,0.13966610261722076,0.40073380717474766
17082,0,1.51,20.73275,5.038064,2.418216,66.17834,2.798865,1.67735,0.7718094,0.3589373,68.392149308,3.208608704284792,9.259248128000001,7.358631288000001,0.6677222804158903,41.34997,14.53037,3.49568,1.50176,2.881,0.8617023244486396,0.7771858871677881,0.2793822402107123,0.13966610261722076,0.40073380717474766
17083,1,0.83,20.8813,5.244533,2.48921,65.24395,2.91004,1.770998,0.798624,0.3671208,64.73896745599997,8.478852375433618,9.68626913,7.57466603,0.6512623154088916,41.34997,14.53037,3.49568,1.50176,2.881,0.8617023244486396,0.7771858871677881,0.2793822402107123,0.13966610261722076,0.40073380717474766
17084,2,1.54,20.68632,5.08538,2.397734,66.37277,2.937359,1.589983,0.7328171,0.358111,69.12583221,2.4298686410160144,9.419291072,7.2963045619999995,0.6828707208422945,41.34997,14.53037,3.49568,1.50176,2.881,0.8617023244486396,0.7771858871677881,0.2793822402107123,0.13966610261722076,0.40073380717474766
17085,0,1.77,20.69738,5.002539,2.392096,66.10786,2.780217,1.641438,0.7643882,0.3605833,67.59158577800004,2.912645817316829,9.209301917999998,7.279148128,0.6797770754239383,41.34997,14.53037,3.49568,1.50176,2.881,0.8617023244486396,0.7771858871677881,0.2793822402107123,0.13966610261722076,0.40073380717474766
17087,2,1.36,20.76004,4.988606,2.38766,66.41489,2.900247,1.55208,0.7300893,0.3471199,70.134344282,2.43321160589921,9.17988518,7.26564938,0.6889137421434277,41.34997,14.53037,3.49568,1.50176,2.881,0.8617023244486396,0.7771858871677881,0.2793822402107123,0.13966610261722076,0.40073380717474766
17088,0,1.43,20.82236,4.945753,2.376528,66.33726,2.792873,1.543516,0.7431385,0.3525508,69.36351576599999,2.978414710369627,9.085160074,7.231774704,0.7044711917057268,41.34997,14.53037,3.49568,1.50176,2.881,0.8617023244486396,0.7771858871677881,0.2793822402107123,0.13966610261722076,0.40073380717474766
17089,1,0.8,20.85446,5.111917,2.436744,65.66853,2.875051,1.960699,0.7870241,0.3612939,67.75948730400003,6.215356794102398,9.423609202,7.415011992,0.5793818541755802,41.34997,14.53037,3.49568,1.50176,2.881,0.8617023244486396,0.7771858871677881,0.2793822402107123,0.13966610261722076,0.40073380717474766
17090,0,1.67,20.74126,4.939012,2.379454,66.25994,2.7926,1.631694,0.7605456,0.3550525,68.72916790399997,2.487374061462411,9.062345632,7.2406785220000005,0.6774585854506703,41.34997,14.53037,3.49568,1.50176,2.881,0.8617023244486396,0.7771858871677881,0.2793822402107123,0.13966610261722076,0.40073380717474766
17091,2,1.66,20.73182,4.972021,2.374021,66.84525,2.915143,1.421599,0.6897329,0.3371369,71.01043364199997,0.770034332715241,9.159012118,7.224145903,0.7189243086432707,41.34997,14.53037,3.49568,1.50176,2.881,0.8617023244486396,0.7771858871677881,0.2793822402107123,0.13966610261722076,0.40073380717474766
17092,1,0.87,20.92528,5.051251,2.425244,65.8932,2.875377,1.70091,0.7532625,0.3554707,68.27491606199995,5.814576911067228,9.282302301999998,7.380017492000001,0.6465635095642028,41.34997,14.53037,3.49568,1.50176,2.881,0.8617023244486396,0.7771858871677881,0.2793822402107123,0.13966610261722076,0.40073380717474766
17093,2,1.59,20.61614,5.127184,2.433161,66.32844,2.956859,1.464698,0.7111697,0.3457446,68.94368289799993,2.212517901988825,9.470129187999998,7.404108923000001,0.7178086356551093,41.34997,14.53037,3.49568,1.50176,2.881,0.8617023244486396,0.7771858871677881,0.2793822402107123,0.13966610261722076,0.40073380717474766
17094,0,1.41,20.76208,4.993951,2.410675,66.33662,2.811024,1.599224,0.7540908,0.3565778,69.527833952,2.7430535588512583,9.155108049999999,7.335684025,0.689009038978963,41.34997,14.53037,3.49568,1.50176,2.881,0.8617023244486396,0.7771858871677881,0.2793822402107123,0.13966610261722076,0.40073380717474766
17096,2,2.26,20.56497,5.100396,2.401989,66.43626,2.904327,1.578256,0.7487172,0.3545477,67.26847786199997,1.271909383147218,9.451884012,7.309252527,0.6936054929525888,41.34997,14.53037,3.49568,1.50176,2.881,0.8617023244486396,0.7771858871677881,0.2793822402107123,0.13966610261722076,0.40073380717474766
17097,0,1.36,20.89505,5.056542,2.416916,66.25898,2.799355,1.626747,0.7580518,0.3581967,67.97532854399996,4.449046748646438,9.310414428000001,7.354675388,0.6807080378249888,41.34997,14.53037,3.49568,1.50176,2.881,0.8617023244486396,0.7771858871677881,0.2793822402107123,0.13966610261722076,0.40073380717474766
17099,1,0.86,20.89697,5.229205,2.477681,65.54527,2.908996,1.539495,0.7411279,0.3432904,65.84387915000002,7.598098011480005,9.665156998,7.539583283000001,0.6974381233942817,41.34997,14.53037,3.49568,1.50176,2.881,0.8617023244486396,0.7771858871677881,0.2793822402107123,0.13966610261722076,0.40073380717474766
17100,2,1.9,20.5207,4.945071,2.345476,66.2723,2.849044,1.809253,0.756843,0.3521689,69.52729564199996,0.54655362391523,9.135892758,7.137283468000001,0.6071749976363876,41.34997,14.53037,3.49568,1.50176,2.881,0.8617023244486396,0.7771858871677881,0.2793822402107123,0.13966610261722076,0.40073380717474766
17101,1,0.9,21.18014,5.036651,2.423279,65.94141,2.84042,1.526834,0.7354235,0.3477464,66.51300572199999,7.782310819563222,9.246937082,7.374037997,0.7038075997021264,41.34997,14.53037,3.49568,1.50176,2.881,0.8617023244486396,0.7771858871677881,0.2793822402107123,0.13966610261722076,0.40073380717474766
17102,2,1.32,20.91638,4.932151,2.364383,66.34346,2.876265,1.531344,0.7228599,0.3440405,69.23075955199998,3.6859492022112406,9.069664114,7.194817469000001,0.691629797550432,41.34997,14.53037,3.49568,1.50176,2.881,0.8617023244486396,0.7771858871677881,0.2793822402107123,0.13966610261722076,0.40073380717474766
17103,0,1.85,20.63406,4.958089,2.375364,66.6199,2.783385,1.609957,0.7474999,0.3499076,70.15419447799998,0.5521823820368539,9.119819962,7.228232652,0.6755856243855762,41.34997,14.53037,3.49568,1.50176,2.881,0.8617023244486396,0.7771858871677881,0.2793822402107123,0.13966610261722076,0.40073380717474766
17104,1,1.01,20.94712,5.000452,2.401133,65.71194,2.826837,1.279244,0.6914882,0.3192754,67.17682901399994,6.275626324078459,9.188480764,7.306647719000001,0.7820782069794324,41.34997,14.53037,3.49568,1.50176,2.881,0.8617023244486396,0.7771858871677881,0.2793822402107123,0.13966610261722076,0.40073380717474766
17105,2,1.73,20.75005,5.078345,2.410804,67.01336,2.939528,1.450531,0.6958494,0.3510885,70.50440712999999,0.989064775368,9.378533882,7.3360765720000005,0.720584168607212,41.34997,14.53037,3.49568,1.50176,2.881,0.8617023244486396,0.7771858871677881,0.2793822402107123,0.13966610261722076,0.40073380717474766
17106,0,1.48,20.8093,5.018654,2.399248,66.37285,2.793664,1.598162,0.7452788,0.354974,68.88187013799998,3.1507670321328263,9.239905483999998,7.300911664000001,0.6834793954112095,41.34997,14.53037,3.49568,1.50176,2.881,0.8617023244486396,0.7771858871677881,0.2793822402107123,0.13966610261722076,0.40073380717474766
17107,1,0.79,21.04499,5.201749,2.46681,66.09872,2.93091,1.487031,0.7268629,0.3541156,67.45698703799997,7.0205241287727915,9.610792329999999,7.5065028300000005,0.723273474623572,41.34997,14.53037,3.49568,1.50176,2.881,0.8617023244486396,0.7771858871677881,0.2793822402107123,0.13966610261722076,0.40073380717474766
17108,2,1.59,20.69716,5.039487,2.400271,66.37572,2.90104,1.510603,0.7217445,0.3483475,69.15658892399996,2.284185935974442,9.293382018,7.304024653000001,0.7041765993177312,41.34997,14.53037,3.49568,1.50176,2.881,0.8617023244486396,0.7771858871677881,0.2793822402107123,0.13966610261722076,0.40073380717474766
17109,0,1.54,20.7843,5.002688,2.400347,66.48388,2.800703,1.496201,0.7327863,0.3482502,69.38530128599997,2.5150338300816415,9.195736076,7.304255921,0.7171516471836409,41.34997,14.53037,3.49568,1.50176,2.881,0.8617023244486396,0.7771858871677881,0.2793822402107123,0.13966610261722076,0.40073380717474766
17110,1,0.74,21.04217,5.211647,2.486555,66.01063,2.944111,1.617758,0.7742795,0.3646312,67.22862453400005,7.338273981790415,9.60361349,7.5665868650000006,0.6981595192627615,41.34997,14.53037,3.49568,1.50176,2.881,0.8617023244486396,0.7771858871677881,0.2793822402107123,0.13966610261722076,0.40073380717474766
17111,0,1.6,20.73216,4.984083,2.408057,66.53867,2.778939,1.665719,0.7587866,0.3570556,69.87431846599999,1.8123641454896244,9.133387506,7.327717451,0.6642733456321507,41.34997,14.53037,3.49568,1.50176,2.881,0.8617023244486396,0.7771858871677881,0.2793822402107123,0.13966610261722076,0.40073380717474766
17113,2,1.83,20.69987,5.11115,2.414361,66.80972,2.935892,1.501006,0.7173544,0.3563939,69.42418619,1.353001152504028,9.459448688,7.346900523,0.7131067295886339,41.34997,14.53037,3.49568,1.50176,2.881,0.8617023244486396,0.7771858871677881,0.2793822402107123,0.13966610261722076,0.40073380717474766
17114,0,1.58,20.71855,5.012708,2.398813,66.39583,2.791994,1.636459,0.7545009,0.3550818,69.298588996,2.2690978356576466,9.224884604,7.299587959000001,0.6723654488429248,41.34997,14.53037,3.49568,1.50176,2.881,0.8617023244486396,0.7771858871677881,0.2793822402107123,0.13966610261722076,0.40073380717474766
17115,1,0.77,20.88107,5.107846,2.443903,65.44205,2.871502,1.714597,0.7915129,0.3426453,66.77449283199998,7.12686236577926,9.400708024,7.436796829000001,0.6507365682676078,41.34997,14.53037,3.49568,1.50176,2.881,0.8617023244486396,0.7771858871677881,0.2793822402107123,0.13966610261722076,0.40073380717474766
17116,0,1.74,20.7254,5.039773,2.400513,66.43716,2.787181,1.6757,0.7769796,0.3596059,68.57916975600001,2.3400806763135833,9.293730454000002,7.3047610590000005,0.6715204672350533,41.34997,14.53037,3.49568,1.50176,2.881,0.8617023244486396,0.7771858871677881,0.2793822402107123,0.13966610261722076,0.40073380717474766
17117,0,1.63,20.76107,5.035619,2.396908,65.92575,2.785573,1.603891,0.7521979,0.3521777,66.70699936799996,4.192539771020876,9.288822014,7.293791044,0.6824598830229687,41.34997,14.53037,3.49568,1.50176,2.881,0.8617023244486396,0.7771858871677881,0.2793822402107123,0.13966610261722076,0.40073380717474766
17118,1,0.73,21.1586,4.916618,2.360235,66.17551,2.890615,1.814908,0.8423415,0.371844,69.21833543600003,6.20175251132158,9.035520079999998,7.182195105,0.6593640518726804,41.34997,14.53037,3.49568,1.50176,2.881,0.8617023244486396,0.7771858871677881,0.2793822402107123,0.13966610261722076,0.40073380717474766
17119,2,1.5,20.71406,5.004762,2.407361,66.93842,2.911029,1.380876,0.6658563,0.3416715,71.90843447399999,0.5330505690544385,9.189364488,7.325599523,0.72964745884414,41.34997,14.53037,3.49568,1.50176,2.881,0.8617023244486396,0.7771858871677881,0.2793822402107123,0.13966610261722076,0.40073380717474766
17120,0,2.07,20.71099,5.015725,2.387187,66.24383,2.79433,1.638615,0.7704412,0.3548698,66.73881997000002,2.67364349287201,9.252550845999998,7.264210041,0.6795929211113683,41.34997,14.53037,3.49568,1.50176,2.881,0.8617023244486396,0.7771858871677881,0.2793822402107123,0.13966610261722076,0.40073380717474766
17121,0,2.35,20.55887,5.010449,2.386848,66.31258,2.790492,1.616502,0.7604194,0.3545525,67.07086215799995,1.1270973542448601,9.239143034,7.263178464000001,0.683359837218082,41.34997,14.53037,3.49568,1.50176,2.881,0.8617023244486396,0.7771858871677881,0.2793822402107123,0.13966610261722076,0.40073380717474766
17122,1,0.94,20.82445,5.097435,2.436845,65.79041,2.886793,1.70719,0.8053126,0.3524384,68.01094242999997,5.509657641048008,9.38506101,7.415319335,0.6678411022430816,41.34997,14.53037,3.49568,1.50176,2.881,0.8617023244486396,0.7771858871677881,0.2793822402107123,0.13966610261722076,0.40073380717474766
17123,2,1.79,20.65835,5.021128,2.420663,66.69236,2.887176,1.436919,0.6805023,0.3434987,70.02056156599996,0.9069042248496189,9.210227404,7.366077509,0.7115049788118045,41.34997,14.53037,3.49568,1.50176,2.881,0.8617023244486396,0.7771858871677881,0.2793822402107123,0.13966610261722076,0.40073380717474766
17124,0,1.98,20.69411,4.98166,2.368008,66.76492,2.806243,1.559666,0.7424557,0.3477796,69.61113000000003,0.734782462239977,9.194729463999998,7.2058483440000005,0.6928567157693402,41.34997,14.53037,3.49568,1.50176,2.881,0.8617023244486396,0.7771858871677881,0.2793822402107123,0.13966610261722076,0.40073380717474766
17125,1,1.0,20.83855,5.233506,2.476525,65.84821,2.943509,1.533817,0.7490127,0.3470911,66.92395885199993,6.1858330082912545,9.6785106,7.536065575,0.707592301358144,41.36334,14.53739,3.50029,1.48892,2.86035,0.6966437464421301,0.672042151506332,0.23283863662812307,0.12822542517965502,0.3395566347215698
17126,2,1.55,20.77551,4.965083,2.385002,66.79906,2.887227,1.523655,0.7015188,0.3428826,70.96906680599997,1.2643285677936476,9.122046566,7.257561086000001,0.6822190311363578,41.36334,14.53739,3.50029,1.48892,2.86035,0.6966437464421301,0.672042151506332,0.23283863662812307,0.12822542517965502,0.3395566347215698
17127,0,1.49,20.79022,5.074426,2.423984,66.5807,2.840579,1.460596,0.6901518,0.3438616,69.422276712,2.6576703287072263,9.345847972,7.376183312,0.7059143124719822,41.36334,14.53739,3.50029,1.48892,2.86035,0.6966437464421301,0.672042151506332,0.23283863662812307,0.12822542517965502,0.3395566347215698
17128,1,0.96,20.84617,5.25958,2.461275,65.55305,2.938365,1.706752,0.8105834,0.3704179,65.67393286000004,7.273545652656026,9.773409699999998,7.489659825,0.6842334407172914,41.36334,14.53739,3.50029,1.48892,2.86035,0.6966437464421301,0.672042151506332,0.23283863662812307,0.12822542517965502,0.3395566347215698
17129,2,1.6,20.69349,5.09416,2.40925,66.83147,2.93759,1.573913,0.7119966,0.3617078,70.61899598999999,1.1397125313840348,9.423072999999999,7.331347750000001,0.6815334107583922,41.36334,14.53739,3.50029,1.48892,2.86035,0.6966437464421301,0.672042151506332,0.23283863662812307,0.12822542517965502,0.3395566347215698
17131,2,1.47,20.66309,5.006382,2.405203,66.43212,2.909402,1.539272,0.7182322,0.3480784,70.34899195400001,1.6554978881423992,9.197308824,7.319032729000001,0.6888937537766876,41.36334,14.53739,3.50029,1.48892,2.86035,0.6966437464421301,0.672042151506332,0.23283863662812307,0.12822542517965502,0.3395566347215698
17132,0,1.55,20.77332,5.067188,2.411387,66.23768,2.800748,1.623307,0.7677699,0.3558288,67.976660886,3.5155208638416156,9.347981396,7.337850641,0.6853633520789554,41.36334,14.53739,3.50029,1.48892,2.86035,0.6966437464421301,0.672042151506332,0.23283863662812307,0.12822542517965502,0.3395566347215698
17133,1,0.84,20.76231,5.258164,2.474115,65.34973,2.946641,1.846543,0.77099,0.3530559,65.96322462799996,7.183416810876835,9.747932019999999,7.528731945,0.6020535141221512,41.36334,14.53739,3.50029,1.48892,2.86035,0.6966437464421301,0.672042151506332,0.23283863662812307,0.12822542517965502,0.3395566347215698
17134,2,1.84,20.85134,4.97647,2.354662,67.00909,2.88307,1.594438,0.7300915,0.3588974,70.03408926999997,1.296443134952014,9.203557395999999,7.165236466,0.6801442812075132,41.36334,14.53739,3.50029,1.48892,2.86035,0.6966437464421301,0.672042151506332,0.23283863662812307,0.12822542517965502,0.3395566347215698
17135,0,1.35,20.75807,5.05464,2.419014,66.24163,2.8132,1.587034,0.7528027,0.3566432,68.99623219000006,3.316867002103997,9.301824311999999,7.361059602000001,0.6936637294032255,41.36334,14.53739,3.50029,1.48892,2.86035,0.6966437464421301,0.672042151506332,0.23283863662812307,0.12822542517965502,0.3395566347215698
17136,1,1.08,20.67246,5.072333,2.4172,65.77383,2.88664,1.611412,0.7533513,0.3440503,68.72535683600002,4.104985347161602,9.35178005,7.355539599999999,0.6733758427521536,41.36334,14.53739,3.50029,1.48892,2.86035,0.6966437464421301,0.672042151506332,0.23283863662812307,0.12822542517965502,0.3395566347215698
17137,2,1.86,20.59176,5.069814,2.410431,66.76939,2.90482,1.588842,0.7296852,0.3608037,70.24282390799999,0.33333461604480874,9.356557848000001,7.334941533,0.683870291785707,41.36334,14.53739,3.50029,1.48892,2.86035,0.6966437464421301,0.672042151506332,0.23283863662812307,0.12822542517965502,0.3395566347215698
17138,0,1.93,20.62756,4.973751,2.369679,66.45123,2.787838,1.645405,0.7743534,0.3505431,69.09417114199995,1.0875354947152402,9.170943282,7.210933197000001,0.6754190291339341,41.36334,14.53739,3.50029,1.48892,2.86035,0.6966437464421301,0.672042151506332,0.23283863662812307,0.12822542517965502,0.3395566347215698
17139,0,1.62,20.81318,5.08651,2.411232,66.31285,2.800223,1.593464,0.7714719,0.34874,67.56518840999998,3.725232951736011,9.399446955999998,7.337378976,0.6944361005717278,41.36334,14.53739,3.50029,1.48892,2.86035,0.6966437464421301,0.672042151506332,0.23283863662812307,0.12822542517965502,0.3395566347215698
17140,1,1.1,20.81372,5.109065,2.40346,66.07682,2.881318,1.828125,0.8187549,0.3568788,68.57671574999999,4.560689354440036,9.47236793,7.31372878,0.6330537873748306,41.36334,14.53739,3.50029,1.48892,2.86035,0.6966437464421301,0.672042151506332,0.23283863662812307,0.12822542517965502,0.3395566347215698
17142,2,1.77,20.64238,5.162973,2.442463,66.49991,2.918378,1.635619,0.706861,0.3537908,68.45580090600001,2.1029969247536044,9.549231054,7.432414909,0.6469037641723104,41.36334,14.53739,3.50029,1.48892,2.86035,0.6966437464421301,0.672042151506332,0.23283863662812307,0.12822542517965502,0.3395566347215698
17143,0,1.67,20.60846,5.049533,2.402923,66.42447,2.800609,1.574716,0.7502952,0.3420168,69.63220878599998,1.425382420081604,9.315516734,7.312094689,0.6857497519444642,41.36334,14.53739,3.50029,1.48892,2.86035,0.6966437464421301,0.672042151506332,0.23283863662812307,0.12822542517965502,0.3395566347215698
17144,1,0.91,20.96232,5.1565,2.43374,66.02223,2.910947,1.572664,0.7499611,0.3477942,67.63664112999999,6.279438703768015,9.54683692,7.40587082,0.6912038907451726,41.36334,14.53739,3.50029,1.48892,2.86035,0.6966437464421301,0.672042151506332,0.23283863662812307,0.12822542517965502,0.3395566347215698
17145,2,1.32,21.00482,5.072431,2.411286,66.63113,2.893741,1.552248,0.7338029,0.3630898,68.720247792,4.324636753955218,9.362046238,7.337543298000001,0.7041504154780127,41.36334,14.53739,3.50029,1.48892,2.86035,0.6966437464421301,0.672042151506332,0.23283863662812307,0.12822542517965502,0.3395566347215698
17146,0,1.36,20.73462,5.025322,2.405838,66.20556,2.788646,1.603915,0.7714621,0.3471324,69.20270122400002,3.0631639888543916,9.246425404,7.320965034000001,0.6886127154838321,41.36334,14.53739,3.50029,1.48892,2.86035,0.6966437464421301,0.672042151506332,0.23283863662812307,0.12822542517965502,0.3395566347215698
17147,1,1.02,20.93353,5.132125,2.393053,66.00935,2.906687,1.690171,0.7904801,0.356644,67.57713430999998,5.9039618547760355,9.551085574,7.282060279,0.670307813663948,41.36334,14.53739,3.50029,1.48892,2.86035,0.6966437464421301,0.672042151506332,0.23283863662812307,0.12822542517965502,0.3395566347215698
17148,2,1.65,21.01173,5.053741,2.39412,65.92556,2.849616,1.430972,0.7168525,0.3449568,64.60203312199998,6.437745279003188,9.341562609999999,7.28530716,0.737395827751801,41.36334,14.53739,3.50029,1.48892,2.86035,0.6966437464421301,0.672042151506332,0.23283863662812307,0.12822542517965502,0.3395566347215698
17149,0,1.44,20.78021,5.090006,2.419425,66.02802,2.806234,1.588308,0.7790687,0.3502034,67.35379536199996,4.342992109147218,9.3948488,7.3623102750000005,0.7019498399101882,41.36334,14.53739,3.50029,1.48892,2.86035,0.6966437464421301,0.672042151506332,0.23283863662812307,0.12822542517965502,0.3395566347215698
17150,1,1.45,20.59066,5.069857,2.389955,65.92564,2.8954,1.892102,0.765618,0.3358127,68.514379464,2.8932959885984317,9.391317189999999,7.272633065000001,0.5733816131009121,41.36334,14.53739,3.50029,1.48892,2.86035,0.6966437464421301,0.672042151506332,0.23283863662812307,0.12822542517965502,0.3395566347215698
17151,2,1.91,20.84838,5.065247,2.404676,66.50119,2.890418,1.435486,0.7074846,0.3485633,67.03603046399998,3.3347110101984114,9.354192758,7.317429068,0.7327648266619688,41.36334,14.53739,3.50029,1.48892,2.86035,0.6966437464421301,0.672042151506332,0.23283863662812307,0.12822542517965502,0.3395566347215698
17152,0,1.51,20.73551,5.070092,2.421042,66.20672,2.807657,1.481499,0.7199389,0.3353611,68.26750300399995,3.310554796022437,9.339340736,7.367230806,0.7056622768201725,41.36334,14.53739,3.50029,1.48892,2.86035,0.6966437464421301,0.672042151506332,0.23283863662812307,0.12822542517965502,0.3395566347215698
17153,1,1.09,20.84816,5.213709,2.428928,65.86591,2.936358,1.696984,0.7810232,0.3704394,66.75764950799996,6.062444031404809,9.706582673999998,7.391227904,0.6733634013787555,41.36334,14.53739,3.50029,1.48892,2.86035,0.6966437464421301,0.672042151506332,0.23283863662812307,0.12822542517965502,0.3395566347215698
17154,2,1.79,20.7345,5.122942,2.430645,66.29922,2.898577,1.435851,0.6967527,0.3393714,67.14308791399996,3.2959923979184254,9.463144960000001,7.3964527350000004,0.7179572267051088,41.36334,14.53739,3.50029,1.48892,2.86035,0.6966437464421301,0.672042151506332,0.23283863662812307,0.12822542517965502,0.3395566347215698
17155,0,1.39,20.75979,4.984863,2.39125,66.46988,2.78955,1.551416,0.7414181,0.3382788,70.25799034600004,2.2470813932175986,9.16389195,7.27657375,0.6880700610623605,41.36334,14.53739,3.50029,1.48892,2.86035,0.6966437464421301,0.672042151506332,0.23283863662812307,0.12822542517965502,0.3395566347215698
17156,1,1.02,20.99766,5.09091,2.382559,66.46074,2.895541,1.600747,0.7585222,0.3576567,69.21924379000002,4.849015173063989,9.459621671999999,7.250127037,0.691579196862259,41.36334,14.53739,3.50029,1.48892,2.86035,0.6966437464421301,0.672042151506332,0.23283863662812307,0.12822542517965502,0.3395566347215698
17157,2,1.39,20.80222,5.147803,2.423713,65.81969,2.89705,1.649295,0.7724278,0.3599786,66.14754584599996,5.469647534017618,9.540755553999999,7.375358659,0.6802141992979788,41.36334,14.53739,3.50029,1.48892,2.86035,0.6966437464421301,0.672042151506332,0.23283863662812307,0.12822542517965502,0.3395566347215698
17158,0,1.41,20.71854,5.001676,2.38753,66.41046,2.790886,1.518152,0.7365599,0.3387368,70.14054139200002,2.1559978861152373,9.214740639999999,7.26525379,0.7008120605164608,41.36334,14.53739,3.50029,1.48892,2.86035,0.6966437464421301,0.672042151506332,0.23283863662812307,0.12822542517965502,0.3395566347215698
17159,1,0.97,20.88324,5.062542,2.406471,65.84145,2.878562,1.554203,0.7522535,0.3369043,67.92763826399998,5.648918361878437,9.343987368,7.322891253,0.6916284233702436,41.36334,14.53739,3.50029,1.48892,2.86035,0.6966437464421301,0.672042151506332,0.23283863662812307,0.12822542517965502,0.3395566347215698
17160,0,1.37,20.75881,5.045655,2.404791,66.17747,2.86332,1.593895,0.7712882,0.3489224,68.72869294999995,3.459396936760008,9.302079377999998,7.317779013,0.6942978935090487,41.36334,14.53739,3.50029,1.48892,2.86035,0.6966437464421301,0.672042151506332,0.23283863662812307,0.12822542517965502,0.3395566347215698
17161,1,1.2,20.79188,5.115834,2.388942,65.53265,2.852757,1.823425,0.8388883,0.3526508,66.095570278,6.0627339785168175,9.514870236,7.269550506000001,0.6410906835676173,41.36334,14.53739,3.50029,1.48892,2.86035,0.6966437464421301,0.672042151506332,0.23283863662812307,0.12822542517965502,0.3395566347215698
17162,0,1.43,20.77754,5.081031,2.406876,66.23823,2.795999,1.643616,0.7835832,0.3439027,68.34880139199996,3.6154162941151995,9.392297958,7.324123668,0.6757203254919488,41.36334,14.53739,3.50029,1.48892,2.86035,0.6966437464421301,0.672042151506332,0.23283863662812307,0.12822542517965502,0.3395566347215698
17163,1,1.42,20.76306,5.21924,2.402014,65.89626,2.89137,1.573708,0.7652457,0.338771,66.18586411999996,5.2363336361120005,9.766778312,7.309328602,0.6916129339991629,41.36334,14.53739,3.50029,1.48892,2.86035,0.6966437464421301,0.672042151506332,0.23283863662812307,0.12822542517965502,0.3395566347215698
17164,0,1.49,20.72664,5.044173,2.398141,66.07883,2.782411,1.623449,0.7793589,0.34315,68.10256708600001,3.470975410561614,9.309403877999998,7.297543063,0.6813015769273646,41.36334,14.53739,3.50029,1.48892,2.86035,0.6966437464421301,0.672042151506332,0.23283863662812307,0.12822542517965502,0.3395566347215698
17166,0,1.18,20.86431,5.040493,2.424706,66.18896,2.784437,1.498294,0.7313202,0.3382303,68.75335860599999,4.326778521873614,9.254703897999999,7.378380358,0.7066879823059781,41.36334,14.53739,3.50029,1.48892,2.86035,0.6966437464421301,0.672042151506332,0.23283863662812307,0.12822542517965502,0.3395566347215698
17167,1,1.14,21.08076,5.02653,2.351735,66.42331,2.857798,1.580889,0.7494484,0.3468182,68.42336942,5.319131009792024,9.341168880000001,7.156329605000001,0.6865350953612964,41.36334,14.53739,3.50029,1.48892,2.86035,0.6966437464421301,0.672042151506332,0.23283863662812307,0.12822542517965502,0.3395566347215698
17168,1,1.08,20.90907,5.147507,2.419196,66.4888,2.921425,1.578975,0.7358423,0.3496499,69.32989049399995,4.327286025566451,9.547613918,7.361613428,0.6823476795058626,41.36334,14.53739,3.50029,1.48892,2.86035,0.6966437464421301,0.672042151506332,0.23283863662812307,0.12822542517965502,0.3395566347215698
17169,0,1.58,20.6427,4.94357,2.381142,66.71397,2.767036,1.557726,0.7631437,0.3471296,71.65993555,0.27023604532004697,9.071568236000001,7.245815106,0.7044840756913108,41.36334,14.53739,3.50029,1.48892,2.86035,0.6966437464421301,0.672042151506332,0.23283863662812307,0.12822542517965502,0.3395566347215698
17171,1,1.05,20.92434,5.034121,2.386368,66.40117,2.869352,1.503172,0.7277328,0.3342425,69.78789795199998,4.117679161251253,9.302685993999999,7.261717824000001,0.698940446596316,41.36334,14.53739,3.50029,1.48892,2.86035,0.6966437464421301,0.672042151506332,0.23283863662812307,0.12822542517965502,0.3395566347215698
17172,2,1.27,20.86342,5.079097,2.438191,66.64472,2.961364,1.402503,0.7527493,0.3540772,69.97050634400006,3.129606022326385,9.334187877999998,7.419415213000001,0.782537726179033,41.36334,14.53739,3.50029,1.48892,2.86035,0.6966437464421301,0.672042151506332,0.23283863662812307,0.12822542517965502,0.3395566347215698
17173,0,1.24,20.83046,5.050097,2.414181,66.45824,2.782793,1.448358,0.7283971,0.3334309,69.81312856400002,3.2459703715583856,9.297962798,7.346352783,0.7250595811855587,41.36334,14.53739,3.50029,1.48892,2.86035,0.6966437464421301,0.672042151506332,0.23283863662812307,0.12822542517965502,0.3395566347215698
