Repository: jcordonc/Proyecto2-model-PD

ProyectoFinal_DataScienceAtWork
==============================

Proyecto final para predecir la calidad del clinker con base a sus variables de operación y la concentración de sus compuestos químicos.

Project Organization
------------

    ├── LICENSE
    ├── Makefile           <- Makefile with commands like `make data` or `make train`
    ├── README.md          <- The top-level README for developers using this project.
    ├── data
    │   ├── external       <- Data from third party sources.
    │   ├── interim        <- Intermediate data that has been transformed.
    │   ├── processed      <- The final, canonical data sets for modeling.

File: data/processed/features_for_model.csv (part 88 of 98)
,id_eq,FCAO,SiO2,Al2O3,Fe2O3,CaO,MgO,SO3,K2O,Na2O,C3S,C2S,C3A,C4AF,A/S," ""CaO""  [CurrentProduct.Dry basis]"," ""SiO2""  [CurrentProduct.Dry basis]"," ""Al2O3""  [CurrentProduct.Dry basis]"," ""Fe2O3""  [CurrentProduct.Dry basis]"," ""MgO""  [CurrentProduct.Dry basis]"," ""CaO""  [Rolling.Analysis1.Dry basis]"," ""SiO2""  [Rolling.Analysis1.Dry basis]"," ""Al2O3""  [Rolling.Analysis1.Dry basis]"," ""Fe2O3""  [Rolling.Analysis1.Dry basis]"," ""MgO""  [Rolling.Analysis1.Dry basis]"
18138,0,1.37,20.63167,5.076743,2.413262,66.08128,2.932397,1.740634,0.7179964,0.3959635,69.08240474600002,2.8280463778575964,9.370129645999999,7.343556266,0.6445820379923275,41.39328,14.52607,3.46276,1.50856,2.88597,0.7479250145991869,0.9249156596617684,0.24926964898222792,0.14543874521778585,0.3988282851633638
18139,0,1.67,20.73562,5.12586,2.398302,65.92079,2.915462,1.964156,0.7530414,0.4176883,66.10915474999999,4.447742104840039,9.525602016,7.298032986000001,0.6006849471394485,41.39328,14.52607,3.46276,1.50856,2.88597,0.7479250145991869,0.9249156596617684,0.24926964898222792,0.14543874521778585,0.3988282851633638
18141,1,1.02,20.96367,5.099096,2.403666,66.67735,3.045593,1.601459,0.6738422,0.3927979,70.27421054200003,3.955698925355229,9.445601528000001,7.314355638,0.6745840657826739,41.39328,14.52607,3.46276,1.50856,2.88597,0.7479250145991869,0.9249156596617684,0.24926964898222792,0.14543874521778585,0.3988282851633638
18142,2,1.19,20.89269,5.021681,2.376797,66.18792,2.976693,1.904051,0.7072431,0.4067873,68.68761565200003,4.427028842371229,9.285914126000002,7.232593271,0.5917886968291675,41.39328,14.52607,3.46276,1.50856,2.88597,0.7479250145991869,0.9249156596617684,0.24926964898222792,0.14543874521778585,0.3988282851633638
18143,1,1.14,20.939,5.323126,2.474306,66.95539,3.169525,1.30446,0.5511197,0.3684649,69.49903464199997,4.101223246315243,9.919758148,7.529313158,0.7240364773150214,41.39328,14.52607,3.46276,1.50856,2.88597,0.7479250145991869,0.9249156596617684,0.24926964898222792,0.14543874521778585,0.3988282851633638
18144,2,1.31,20.86546,5.054427,2.40809,66.76653,3.025036,1.666962,0.6533998,0.3964497,70.49682834399998,2.615550889526382,9.31974327,7.3278178700000005,0.6404662710788924,41.39328,14.52607,3.46276,1.50856,2.88597,0.7479250145991869,0.9249156596617684,0.24926964898222792,0.14543874521778585,0.3988282851633638
18146,2,1.14,20.74204,5.210949,2.44359,65.8315,3.080483,1.693619,0.6683851,0.4047045,67.21810341800003,5.2572734417007965,9.67446057,7.43584437,0.644204946813559,41.39328,14.52607,3.46276,1.50856,2.88597,0.7479250145991869,0.9249156596617684,0.24926964898222792,0.14543874521778585,0.3988282851633638
18148,1,1.15,20.68841,5.333072,2.480321,65.98419,3.104908,1.686975,0.6805923,0.3805325,67.33363476399997,4.985647760278454,9.935937668,7.547616803,0.6344119899708395,41.39328,14.52607,3.46276,1.50856,2.88597,0.7479250145991869,0.9249156596617684,0.24926964898222792,0.14543874521778585,0.3988282851633638
18149,2,1.2,20.65904,5.197067,2.447173,66.26781,3.081365,1.686466,0.6704828,0.3853512,69.46899701399995,3.136968568878409,9.631610834,7.446747439,0.6331885815742373,41.39328,14.52607,3.46276,1.50856,2.88597,0.7479250145991869,0.9249156596617684,0.24926964898222792,0.14543874521778585,0.3988282851633638
18150,0,1.87,20.6511,5.134044,2.415126,66.82054,2.950446,1.679553,0.6807868,0.3923418,69.52115056799997,1.0171811397408277,9.518823408,7.349228418,0.6463865713958199,41.39328,14.52607,3.46276,1.50856,2.88597,0.7479250145991869,0.9249156596617684,0.24926964898222792,0.14543874521778585,0.3988282851633638
18151,1,1.09,20.6516,5.34076,2.478653,65.50124,3.100515,1.573076,0.6533694,0.3794788,65.84229856999994,6.189447259032022,9.959133124000001,7.542541079,0.664754359195561,41.39328,14.52607,3.46276,1.50856,2.88597,0.7479250145991869,0.9249156596617684,0.24926964898222792,0.14543874521778585,0.3988282851633638
18153,0,2.18,20.70535,5.260271,2.432893,66.91253,2.984201,1.527055,0.6432111,0.3856275,67.34793206199996,1.8601315866672152,9.823263194,7.403293399000001,0.6843221580725001,41.34835,14.49923,3.47277,1.50904,2.93494,0.810608031170475,0.868988336280952,0.24523365936766725,0.14518754642614892,0.49408384921975085
18155,2,1.06,20.79365,5.133609,2.45644,65.65792,3.006842,1.768267,0.6721148,0.3845168,66.946097858,5.856133298164792,9.44776737,7.474946920000001,0.6040735394723196,41.34835,14.49923,3.47277,1.50904,2.93494,0.810608031170475,0.868988336280952,0.24523365936766725,0.14518754642614892,0.49408384921975085
18156,1,1.08,20.67731,5.283549,2.463715,65.56774,3.094777,1.622959,0.6702248,0.3849361,66.36403890800004,5.900268542044827,9.832799069999998,7.497084745,0.6575001753228928,41.34835,14.49923,3.47277,1.50904,2.93494,0.810608031170475,0.868988336280952,0.24523365936766725,0.14518754642614892,0.49408384921975085
18158,0,1.55,20.69651,5.180302,2.452853,66.4265,2.955985,1.493205,0.6374423,0.3743944,68.50990687400002,2.893025820494408,9.577573024,7.4640316790000005,0.6868404763535347,41.34835,14.49923,3.47277,1.50904,2.93494,0.810608031170475,0.868988336280952,0.24523365936766725,0.14518754642614892,0.49408384921975085
18159,1,1.98,20.73541,5.244277,2.403304,66.12228,3.023363,1.64328,0.6811228,0.3821928,64.86632827399994,4.432667984334451,9.830943682000001,7.313254072,0.6528595119050947,41.34835,14.49923,3.47277,1.50904,2.93494,0.810608031170475,0.868988336280952,0.24523365936766725,0.14518754642614892,0.49408384921975085
18160,0,1.58,20.72189,5.13519,2.408628,65.57665,2.905797,1.746928,0.6884988,0.3874344,65.10145368999999,5.4449924905040135,9.532854923999999,7.329455004000001,0.6215893158565348,41.34835,14.49923,3.47277,1.50904,2.93494,0.810608031170475,0.868988336280952,0.24523365936766725,0.14518754642614892,0.49408384921975085
18161,2,1.35,20.85868,5.018382,2.399932,66.66196,3.002985,1.508092,0.6279542,0.3690335,70.213628124,2.6869123794944514,9.238027356,7.302993076000001,0.6701191733975744,41.34835,14.49923,3.47277,1.50904,2.93494,0.810608031170475,0.868988336280952,0.24523365936766725,0.14518754642614892,0.49408384921975085
18163,2,1.54,20.78832,5.068957,2.393126,66.08146,2.982042,1.663885,0.6669419,0.3754117,67.28162835399998,4.113570029982384,9.383566858000002,7.282282418,0.6322626390693837,41.34835,14.49923,3.47277,1.50904,2.93494,0.810608031170475,0.868988336280952,0.24523365936766725,0.14518754642614892,0.49408384921975085
18164,0,1.91,20.62853,5.083783,2.393798,66.64375,2.93559,1.593009,0.6469008,0.3790238,69.17828291599997,1.0882858104096158,9.421718733999999,7.2843273139999996,0.6526120317476932,41.34835,14.49923,3.47277,1.50904,2.93494,0.810608031170475,0.868988336280952,0.24523365936766725,0.14518754642614892,0.49408384921975085
18165,1,2.33,20.58645,5.210499,2.400088,66.84754,3.044734,1.495829,0.638454,0.3695617,67.75762721799995,0.7494969009808443,9.746873454,7.303467784000001,0.6820424746642775,41.34835,14.49923,3.47277,1.50904,2.93494,0.810608031170475,0.868988336280952,0.24523365936766725,0.14518754642614892,0.49408384921975085
18167,2,1.41,20.74469,5.087759,2.423167,66.44991,3.045094,1.508897,0.6256632,0.3676598,69.47313583800003,2.73446068605282,9.382562786,7.373697181,0.6672947597380205,41.34835,14.49923,3.47277,1.50904,2.93494,0.810608031170475,0.868988336280952,0.24523365936766725,0.14518754642614892,0.49408384921975085
18169,2,1.62,20.73568,5.107931,2.401759,66.53239,3.019011,1.610383,0.6523597,0.3842857,68.91757586200004,2.4827993579472007,9.472240922,7.308552637000001,0.6526722281655254,41.34835,14.49923,3.47277,1.50904,2.93494,0.810608031170475,0.868988336280952,0.24523365936766725,0.14518754642614892,0.49408384921975085
18170,1,2.49,20.65446,5.173731,2.366785,66.02596,3.006344,1.725611,0.6860636,0.3785512,63.53936975199998,3.6353490193312155,9.705786929999999,7.202126755000001,0.6214245714613199,41.34835,14.49923,3.47277,1.50904,2.93494,0.810608031170475,0.868988336280952,0.24523365936766725,0.14518754642614892,0.49408384921975085
18171,1,1.81,20.71,5.14,2.36,66.15,3.02,1.74,0.68,0.39,66.62682000000001,3.5534930479999858,9.62788,7.18148,0.6218098912108805,41.34835,14.49923,3.47277,1.50904,2.93494,0.810608031170475,0.868988336280952,0.24523365936766725,0.14518754642614892,0.49408384921975085
18172,0,1.96,20.67585,5.1457,2.396488,66.30934,2.958846,1.602695,0.6782632,0.3981161,66.83391270000004,2.838987021360005,9.581247303999998,7.292512984000001,0.6806931263553775,41.34835,14.49923,3.47277,1.50904,2.93494,0.810608031170475,0.868988336280952,0.24523365936766725,0.14518754642614892,0.49408384921975085
18173,2,1.48,20.83153,5.058269,2.405763,67.01068,3.02861,1.511541,0.6308833,0.3789421,71.03407804799994,1.5908747948288564,9.333861854,7.320736809,0.6786977699142169,41.34835,14.49923,3.47277,1.50904,2.93494,0.810608031170475,0.868988336280952,0.24523365936766725,0.14518754642614892,0.49408384921975085
18174,0,1.93,20.5,5.0,2.36,66.13,2.9,1.43,0.62,0.38,68.59339999999997,1.0992956080000127,9.25688,7.18148,0.7118756329463263,41.34835,14.49923,3.47277,1.50904,2.93494,0.810608031170475,0.868988336280952,0.24523365936766725,0.14518754642614892,0.49408384921975085
18175,1,1.07,20.76,5.1,2.45,66.06,3.03,1.23,0.63,0.37,69.03299000000001,4.154288576000027,9.369599999999998,7.455350000000001,0.8240565590281848,41.34835,14.49923,3.47277,1.50904,2.93494,0.810608031170475,0.868988336280952,0.24523365936766725,0.14518754642614892,0.49408384921975085
18176,2,1.79,20.53,4.96,2.31,65.71,2.93,1.98,0.72,0.4,67.56573999999995,2.390535048000018,9.23548,7.029330000000001,0.5701489846994308,41.34835,14.49923,3.47277,1.50904,2.93494,0.810608031170475,0.868988336280952,0.24523365936766725,0.14518754642614892,0.49408384921975085
18178,0,1.53,20.79142,5.029232,2.416785,66.55242,2.987911,1.550447,0.6325641,0.3957205,69.44909669400002,2.5180312382863903,9.238264580000003,7.354276755,0.6765529697604036,41.34835,14.49923,3.47277,1.50904,2.93494,0.810608031170475,0.868988336280952,0.24523365936766725,0.14518754642614892,0.49408384921975085
18181,2,2.39,20.6965,5.084433,2.369042,66.5528,3.003469,1.581273,0.6420513,0.3786329,66.368407846,1.928767601217615,9.465328386,7.208994806,0.6545265864547322,41.34835,14.49923,3.47277,1.50904,2.93494,0.810608031170475,0.868988336280952,0.24523365936766725,0.14518754642614892,0.49408384921975085
18182,0,1.61,20.52741,5.021792,2.402658,66.04524,2.969284,1.681223,0.6643364,0.4015905,69.13534644400002,1.7521147648864144,9.242451463999998,7.311288294000001,0.6445153148473727,41.34835,14.49923,3.47277,1.50904,2.93494,0.810608031170475,0.868988336280952,0.24523365936766725,0.14518754642614892,0.49408384921975085
18185,2,1.22,20.79646,4.933213,2.38987,66.11507,2.9513,1.669369,0.6777264,0.3777204,69.575894936,3.3888846685216407,9.02935441,7.272374410000001,0.6374681612167457,41.34835,14.49923,3.47277,1.50904,2.93494,0.810608031170475,0.868988336280952,0.24523365936766725,0.14518754642614892,0.49408384921975085
18186,0,1.78,20.66179,5.144562,2.438923,66.24771,3.008184,1.541635,0.6279827,0.3891924,67.36961600399998,2.947351660822399,9.506431583999998,7.4216426890000005,0.6724270684290454,41.34835,14.49923,3.47277,1.50904,2.93494,0.810608031170475,0.868988336280952,0.24523365936766725,0.14518754642614892,0.49408384921975085
18187,1,1.47,20.39236,5.292591,2.435181,65.22821,3.06518,1.631385,0.6421905,0.3660621,65.53980174200004,4.507368074075181,9.905039897999998,7.410255783,0.6245511022421841,41.34835,14.49923,3.47277,1.50904,2.93494,0.810608031170475,0.868988336280952,0.24523365936766725,0.14518754642614892,0.49408384921975085
18188,2,1.26,20.56285,5.125308,2.445558,65.97574,3.035767,1.667541,0.6781088,0.392595,69.25115045599999,2.8412655382336283,9.444182064,7.441832994,0.6498719167257733,41.34835,14.49923,3.47277,1.50904,2.93494,0.810608031170475,0.868988336280952,0.24523365936766725,0.14518754642614892,0.49408384921975085
18189,0,1.37,20.72551,4.933137,2.400375,66.5272,2.978657,1.413356,0.6211283,0.3871538,71.16773458399993,1.5239128280704293,9.01137855,7.3043411250000005,0.7274693142490742,41.34835,14.49923,3.47277,1.50904,2.93494,0.810608031170475,0.868988336280952,0.24523365936766725,0.14518754642614892,0.49408384921975085
18190,1,1.31,20.76286,5.078965,2.37285,65.63972,3.028159,1.682873,0.6746565,0.3779352,66.57489174999996,5.280105656040043,9.44439505,7.2205825500000005,0.6309650622842581,41.34835,14.49923,3.47277,1.50904,2.93494,0.810608031170475,0.868988336280952,0.24523365936766725,0.14518754642614892,0.49408384921975085
18191,2,1.24,20.63725,5.102142,2.404379,65.79136,2.993452,1.82652,0.6981495,0.3984858,68.23103463400001,3.8855689623504475,9.452467031999998,7.316525297,0.6068069405429419,41.34835,14.49923,3.47277,1.50904,2.93494,0.810608031170475,0.868988336280952,0.24523365936766725,0.14518754642614892,0.49408384921975085
18192,0,1.64,20.58705,4.9361,2.378073,66.10838,2.934172,1.639714,0.6737131,0.3923935,69.42783078999996,1.6103175822640452,9.056965484,7.2364761390000005,0.658460588012432,41.34835,14.49923,3.47277,1.50904,2.93494,0.810608031170475,0.868988336280952,0.24523365936766725,0.14518754642614892,0.49408384921975085
18194,2,1.47,20.69921,5.188338,2.43447,66.29958,3.05721,1.698671,0.6704015,0.3924465,68.27067739600002,3.3269344306976336,9.62997246,7.40809221,0.6339880110570367,41.34835,14.49923,3.47277,1.50904,2.93494,0.810608031170475,0.868988336280952,0.24523365936766725,0.14518754642614892,0.49408384921975085
18195,0,1.46,20.67854,5.00393,2.405614,65.82802,2.9571,1.813629,0.6921024,0.4053726,67.82887566000001,3.631680394336044,9.190115612000001,7.320283402,0.6131820446760473,41.34835,14.49923,3.47277,1.50904,2.93494,0.810608031170475,0.868988336280952,0.24523365936766725,0.14518754642614892,0.49408384921975085
18196,1,2.4,20.55819,5.180734,2.380874,66.46149,3.039817,1.477513,0.6553351,0.3687232,66.34326095799996,1.520492019524852,9.700506292,7.244999582,0.6994888511760924,41.34835,14.49923,3.47277,1.50904,2.93494,0.810608031170475,0.868988336280952,0.24523365936766725,0.14518754642614892,0.49408384921975085
18197,1,2.43,20.54079,5.146799,2.373072,66.29598,3.036143,1.5118,0.6623459,0.3691315,65.918711938,1.698751128212841,9.623779525999998,7.221258096000001,0.6879199285456354,41.34835,14.49923,3.47277,1.50904,2.93494,0.810608031170475,0.868988336280952,0.24523365936766725,0.14518754642614892,0.49408384921975085
18198,2,1.66,20.68518,5.128231,2.402342,66.24915,3.033323,1.613014,0.6515731,0.3850388,67.84825673200004,3.02186371361919,9.525049486,7.310326706000001,0.6517950593961718,41.34835,14.49923,3.47277,1.50904,2.93494,0.810608031170475,0.868988336280952,0.24523365936766725,0.14518754642614892,0.49408384921975085
18200,1,2.46,20.36679,5.132797,2.375474,66.21136,3.020624,1.581898,0.6636984,0.3773039,66.86512449399999,0.39378462396643954,9.582610041999999,7.2285673820000005,0.6648301243589305,41.34835,14.49923,3.47277,1.50904,2.93494,0.810608031170475,0.868988336280952,0.24523365936766725,0.14518754642614892,0.49408384921975085
18201,1,2.52,20.4836,5.203274,2.386748,66.4924,3.053562,1.543377,0.6528225,0.374541,66.387636028,0.9046264487168187,9.750298484,7.262874164,0.6731163718901448,41.34835,14.49923,3.47277,1.50904,2.93494,0.810608031170475,0.868988336280952,0.24523365936766725,0.14518754642614892,0.49408384921975085
18203,2,1.81,20.64841,5.084286,2.405192,66.29242,3.019887,1.52086,0.631448,0.3706928,67.98435791200002,2.353095033427188,9.403773035999997,7.318999256000001,0.6678562415436464,41.34835,14.49923,3.47277,1.50904,2.93494,0.810608031170475,0.868988336280952,0.24523365936766725,0.14518754642614892,0.49408384921975085
18204,1,1.61,20.68531,5.169362,2.388819,66.69418,3.080698,1.456249,0.624027,0.3717519,69.60555569399999,1.8500882066864364,9.656927551999999,7.269176217,0.694089183565709,41.34835,14.49923,3.47277,1.50904,2.93494,0.810608031170475,0.868988336280952,0.24523365936766725,0.14518754642614892,0.49408384921975085
18205,1,1.41,20.6897,5.133221,2.383351,66.4883,3.07055,1.494413,0.6493933,0.3747461,69.79886869199997,2.331071490995221,9.570405758,7.252537093000001,0.6933950010973404,41.34835,14.49923,3.47277,1.50904,2.93494,0.810608031170475,0.868988336280952,0.24523365936766725,0.14518754642614892,0.49408384921975085
18206,0,1.51,20.55034,5.066726,2.460032,66.33436,2.993186,1.577845,0.6358501,0.4076151,70.161274532,1.351011165299198,9.264449756000001,7.485877376,0.6763046997762969,41.34835,14.49923,3.47277,1.50904,2.93494,0.810608031170475,0.868988336280952,0.24523365936766725,0.14518754642614892,0.49408384921975085
18207,1,1.81,20.55437,5.14896,2.383273,66.27136,3.061681,1.604239,0.6685287,0.3790858,68.21019089000002,1.9131139548239844,9.612246083999999,7.252299739000001,0.6595672861005225,41.34835,14.49923,3.47277,1.50904,2.93494,0.810608031170475,0.868988336280952,0.24523365936766725,0.14518754642614892,0.49408384921975085
18208,2,1.8,20.62401,5.154548,2.402912,65.80583,3.00829,1.667106,0.6775378,0.3850123,65.76084030599998,3.9912735393936103,9.593825096,7.312061216000001,0.6438810605982739,41.34835,14.49923,3.47277,1.50904,2.93494,0.810608031170475,0.868988336280952,0.24523365936766725,0.14518754642614892,0.49408384921975085
18209,1,1.55,20.64995,5.109268,2.369676,66.88543,3.094572,1.660273,0.6614632,0.4006599,71.328216426,0.6334055744656268,9.530068408,7.210924068000001,0.6504520162553696,41.34835,14.49923,3.47277,1.50904,2.93494,0.810608031170475,0.868988336280952,0.24523365936766725,0.14518754642614892,0.49408384921975085
18210,2,1.87,20.55534,5.174117,2.404163,66.8772,3.05041,1.610575,0.6447214,0.3901781,70.22605610399995,0.2108564833824076,9.643566254,7.315868009000001,0.6532789076777008,41.34835,14.49923,3.47277,1.50904,2.93494,0.810608031170475,0.868988336280952,0.24523365936766725,0.14518754642614892,0.49408384921975085
18211,2,1.9,20.64651,5.070223,2.382474,66.8701,3.036391,1.562647,0.6272826,0.3842936,70.11110516599997,0.4668249890096021,9.404944942,7.249868382000001,0.6589589597601462,41.34835,14.49923,3.47277,1.50904,2.93494,0.810608031170475,0.868988336280952,0.24523365936766725,0.14518754642614892,0.49408384921975085
18214,2,1.98,20.56644,5.179368,2.430396,66.12785,3.045935,1.770965,0.6822838,0.407963,66.57049284599992,2.662609241217666,9.613095168000001,7.3956950280000004,0.6251229893292805,41.34835,14.49923,3.47277,1.50904,2.93494,0.810608031170475,0.868988336280952,0.24523365936766725,0.14518754642614892,0.49408384921975085
18216,2,2.41,20.51455,5.126215,2.372947,66.59003,3.021803,1.697855,0.6178393,0.3662796,67.53509555000002,0.46554449932001063,9.569443426,7.220877721,0.5880593569891076,41.34835,14.49923,3.47277,1.50904,2.93494,0.810608031170475,0.868988336280952,0.24523365936766725,0.14518754642614892,0.49408384921975085
18217,0,1.55,20.44772,5.09341,2.41281,66.13534,3.000847,1.782987,0.6091341,0.3832315,69.85640045999999,1.1639501292160332,9.41506198,7.34218083,0.5680940231558145,41.34835,14.49923,3.47277,1.50904,2.93494,0.810608031170475,0.868988336280952,0.24523365936766725,0.14518754642614892,0.49408384921975085
18218,2,1.26,20.71876,5.065285,2.411259,66.22359,3.014579,1.70589,0.638286,0.3821132,69.52751388999995,3.0797709336240118,9.343155022000001,7.337461137,0.6074667287938584,41.34835,14.49923,3.47277,1.50904,2.93494,0.810608031170475,0.868988336280952,0.24523365936766725,0.14518754642614892,0.49408384921975085
18219,1,1.59,20.60822,5.233613,2.422668,66.17485,3.084947,1.583696,0.6657222,0.387177,67.67862497599998,3.144170958345576,9.769920194000001,7.372178723999999,0.6732070491513742,41.34835,14.49923,3.47277,1.50904,2.93494,0.810608031170475,0.868988336280952,0.24523365936766725,0.14518754642614892,0.49408384921975085
18220,2,1.25,20.74705,5.095089,2.417392,66.36153,3.028982,1.642181,0.6435626,0.3872048,69.70578016799996,3.0571059075008478,9.411758585999998,7.356123856,0.6377688865222673,41.34835,14.49923,3.47277,1.50904,2.93494,0.810608031170475,0.868988336280952,0.24523365936766725,0.14518754642614892,0.49408384921975085
18221,0,1.54,20.5887,5.117478,2.430034,66.85117,3.03651,1.463414,0.6129212,0.3862147,71.55348724599995,0.31856914185765817,9.449699172,7.3945934620000005,0.6969843203747429,41.34835,14.49923,3.47277,1.50904,2.93494,0.810608031170475,0.868988336280952,0.24523365936766725,0.14518754642614892,0.49408384921975085
18222,1,2.2,20.44587,5.277275,2.422914,65.88381,3.046842,1.62678,0.6672949,0.3874308,64.95067803999997,2.8632676128640213,9.885208262,7.372927302000001,0.6564017647554733,41.34835,14.49923,3.47277,1.50904,2.93494,0.810608031170475,0.868988336280952,0.24523365936766725,0.14518754642614892,0.49408384921975085
18223,2,1.29,20.72319,5.130762,2.434513,66.32206,3.04629,1.607302,0.6422927,0.392138,69.29945955399995,3.172381062702428,9.477323303999999,7.408223059,0.6548965914528914,41.34835,14.49923,3.47277,1.50904,2.93494,0.810608031170475,0.868988336280952,0.24523365936766725,0.14518754642614892,0.49408384921975085
18224,0,1.94,20.59824,5.131826,2.43504,66.69314,2.966816,1.380728,0.6412935,0.3888851,69.10569467199998,0.964070079683232,9.47925122,7.40982672,0.758707673005915,41.34835,14.49923,3.47277,1.50904,2.93494,0.810608031170475,0.868988336280952,0.24523365936766725,0.14518754642614892,0.49408384921975085
18225,1,2.22,20.46305,5.130181,2.382198,65.92738,3.005611,1.569673,0.6569926,0.3876866,65.96246488199998,2.087807431259229,9.564300634000002,7.249028514,0.6749070745890517,41.34835,14.49923,3.47277,1.50904,2.93494,0.810608031170475,0.868988336280952,0.24523365936766725,0.14518754642614892,0.49408384921975085
18227,0,1.45,20.5035,5.046986,2.426138,65.79708,2.921603,1.73544,0.6644876,0.3987086,68.75533339199997,2.461632625315211,9.269487404000001,7.382737934,0.6223113858039154,41.34835,14.49923,3.47277,1.50904,2.93494,0.810608031170475,0.868988336280952,0.24523365936766725,0.14518754642614892,0.49408384921975085
18228,2,1.49,20.57836,5.186637,2.429229,65.84293,3.02392,1.744897,0.6705391,0.3991335,67.26761719400002,3.675742849086447,9.634332582,7.392143847,0.6222043720689648,41.34835,14.49923,3.47277,1.50904,2.93494,0.810608031170475,0.868988336280952,0.24523365936766725,0.14518754642614892,0.49408384921975085
18229,1,1.53,20.53668,5.227385,2.432099,66.20542,3.08516,1.389857,0.6165905,0.3822196,68.61939281999997,2.413620260832033,9.737458742,7.400877257,0.732409487440497,41.34835,14.49923,3.47277,1.50904,2.93494,0.810608031170475,0.868988336280952,0.24523365936766725,0.14518754642614892,0.49408384921975085
18230,1,1.35,20.64981,5.247732,2.437787,66.38676,3.08481,1.532024,0.6434956,0.3869799,69.08579497400001,2.938919417854436,9.781754195999998,7.418185841000001,0.68339969413863,41.34835,14.49923,3.47277,1.50904,2.93494,0.810608031170475,0.868988336280952,0.24523365936766725,0.14518754642614892,0.49408384921975085
18231,2,1.4,20.44343,5.03342,2.411011,66.27708,3.071147,1.956495,0.7345994,0.4211378,71.48226338999997,0.38577406482401955,9.259132388,7.336706473,0.5972898431259115,41.34835,14.49923,3.47277,1.50904,2.93494,0.810608031170475,0.868988336280952,0.24523365936766725,0.14518754642614892,0.49408384921975085
18232,0,2.0,20.61032,5.033032,2.378161,65.79951,2.917283,1.735502,0.6833895,0.3967582,65.87669400399997,3.2503917996224416,9.313686388,7.236743923000001,0.6301082624062156,41.34835,14.49923,3.47277,1.50904,2.93494,0.810608031170475,0.868988336280952,0.24523365936766725,0.14518754642614892,0.49408384921975085
18233,1,1.54,20.70995,5.095631,2.365134,66.20382,3.036781,1.619704,0.6456132,0.3826396,68.23620054199993,3.1687539813552164,9.501615422,7.197102762,0.6440600002730275,41.34835,14.49923,3.47277,1.50904,2.93494,0.810608031170475,0.868988336280952,0.24523365936766725,0.14518754642614892,0.49408384921975085
18234,0,2.0,20.58114,5.028084,2.387789,66.21653,2.928663,1.683146,0.6594359,0.3957059,67.815623048,1.7040046688288228,9.284283612,7.266041927000001,0.6367898569807418,41.34835,14.49923,3.47277,1.50904,2.93494,0.810608031170475,0.868988336280952,0.24523365936766725,0.14518754642614892,0.49408384921975085
18235,1,1.43,20.64158,5.151678,2.402455,66.07934,3.058786,1.562309,0.6499824,0.3821737,68.26697168599996,3.2873513043216462,9.58699284,7.310670565,0.6697163400306901,41.34835,14.49923,3.47277,1.50904,2.93494,0.810608031170475,0.868988336280952,0.24523365936766725,0.14518754642614892,0.49408384921975085
18236,2,1.36,20.55951,5.102737,2.428835,65.76676,3.076204,1.651894,0.668271,0.3913996,68.19422274399999,3.3219197841664183,9.41266423,7.390944905,0.6500253760418215,41.34835,14.49923,3.47277,1.50904,2.93494,0.810608031170475,0.868988336280952,0.24523365936766725,0.14518754642614892,0.49408384921975085
18237,0,1.68,20.51918,5.129437,2.444209,66.18764,2.964483,1.589649,0.6276628,0.3889029,68.71005780399999,1.8343757369024019,9.457406422,7.437727987,0.6517107235190698,41.34835,14.49923,3.47277,1.50904,2.93494,0.810608031170475,0.868988336280952,0.24523365936766725,0.14518754642614892,0.49408384921975085
18238,0,2.08,20.62206,4.998888,2.39694,66.05148,2.928247,1.743953,0.6714962,0.4126748,66.69008529599999,2.4247349969376444,9.19143072,7.29388842,0.6330272321345817,41.34835,14.49923,3.47277,1.50904,2.93494,0.810608031170475,0.868988336280952,0.24523365936766725,0.14518754642614892,0.49408384921975085
18240,2,1.93,20.56927,5.150516,2.414012,66.33918,3.020015,1.794357,0.6850048,0.4072712,67.83011613199994,1.8740211642592115,9.564359095999999,7.345838516000001,0.6177667177251182,41.34835,14.49923,3.47277,1.50904,2.93494,0.810608031170475,0.868988336280952,0.24523365936766725,0.14518754642614892,0.49408384921975085
18241,0,1.86,20.70994,5.06956,2.411819,66.37165,2.944443,1.634405,0.6554256,0.408222,67.72517789999998,2.5714688244800143,9.353536252,7.339165217000001,0.6635730347084869,41.34835,14.49923,3.47277,1.50904,2.93494,0.810608031170475,0.868988336280952,0.24523365936766725,0.14518754642614892,0.49408384921975085
18244,0,1.59,20.70235,5.052666,2.416231,66.45554,3.001344,1.638182,0.6408107,0.4024054,69.330732822,2.1676915093232125,9.301302048,7.352590933,0.6498689295232072,41.34835,14.49923,3.47277,1.50904,2.93494,0.810608031170475,0.868988336280952,0.24523365936766725,0.14518754642614892,0.49408384921975085
18245,1,1.88,20.46441,5.272096,2.412914,66.19327,3.135265,1.690354,0.6309403,0.3766688,67.42139822200001,2.035282455563248,9.888403912000001,7.342497302,0.6051955543925251,41.34835,14.49923,3.47277,1.50904,2.93494,0.810608031170475,0.868988336280952,0.24523365936766725,0.14518754642614892,0.49408384921975085
18247,1,1.47,20.79778,5.313689,2.433417,66.13155,3.073105,1.639124,0.6503376,0.3975321,65.99689303800007,5.324877540372796,9.963934285999999,7.404887931,0.650605722124701,41.34835,14.49923,3.47277,1.50904,2.93494,0.810608031170475,0.868988336280952,0.24523365936766725,0.14518754642614892,0.49408384921975085
18248,2,1.97,20.71446,5.128505,2.396652,66.08483,3.005958,1.506364,0.6207311,0.3720803,65.70106797999998,3.7735883241280135,9.535403065999997,7.293012036,0.6694168209923155,41.34835,14.49923,3.47277,1.50904,2.93494,0.810608031170475,0.868988336280952,0.24523365936766725,0.14518754642614892,0.49408384921975085
18249,0,1.72,20.65484,5.173366,2.443989,66.09861,2.948713,1.595985,0.6307483,0.3976481,66.858960252,3.496934454131221,9.574190511999998,7.437058527000001,0.6578391315773221,41.34835,14.49923,3.47277,1.50904,2.93494,0.810608031170475,0.868988336280952,0.24523365936766725,0.14518754642614892,0.49408384921975085
18250,1,1.61,20.78132,5.131987,2.378392,66.6424,3.036596,1.615627,0.6461611,0.4032527,68.93107917399996,2.634173963374458,9.575526285999999,7.237446856,0.6624365679340969,41.34835,14.49923,3.47277,1.50904,2.93494,0.810608031170475,0.868988336280952,0.24523365936766725,0.14518754642614892,0.49408384921975085
18251,2,1.72,20.74221,5.296173,2.458804,66.45863,3.060187,1.599934,0.6326672,0.3950742,66.814386796,3.781050459337628,9.874562081999997,7.482140572000001,0.6551603575541795,41.34835,14.49923,3.47277,1.50904,2.93494,0.810608031170475,0.868988336280952,0.24523365936766725,0.14518754642614892,0.49408384921975085
18252,0,1.53,20.61319,5.146414,2.449482,66.09424,2.943834,1.802575,0.6795211,0.4216048,68.10440852800001,3.0214785807168028,9.493473556,7.4537737260000005,0.62262154048271,41.34835,14.49923,3.47277,1.50904,2.93494,0.810608031170475,0.868988336280952,0.24523365936766725,0.14518754642614892,0.49408384921975085
18253,1,1.81,20.66438,5.149591,2.395472,66.88343,3.06281,1.67757,0.6416515,0.4039649,69.84416823200002,0.9958401180191956,9.593277526000001,7.2894212959999996,0.6362365893743857,41.34835,14.49923,3.47277,1.50904,2.93494,0.810608031170475,0.868988336280952,0.24523365936766725,0.14518754642614892,0.49408384921975085
18254,2,1.25,20.92928,5.201888,2.422666,65.77088,3.023817,1.708873,0.6680936,0.4073946,65.19127851600003,6.985299363769592,9.685852328,7.372172638,0.6403405925924532,41.34835,14.49923,3.47277,1.50904,2.93494,0.810608031170475,0.868988336280952,0.24523365936766725,0.14518754642614892,0.49408384921975085
18255,0,1.55,20.76632,5.120798,2.429949,66.56564,2.967389,1.65253,0.6495715,0.4150614,68.97829040600003,2.7398225539536014,9.458640992,7.394334807000001,0.6586203610735247,41.34835,14.49923,3.47277,1.50904,2.93494,0.810608031170475,0.868988336280952,0.24523365936766725,0.14518754642614892,0.49408384921975085
18256,1,1.93,20.66667,5.087204,2.378819,66.35139,3.010791,1.513353,0.6403091,0.3829285,67.61523904799994,2.3153702364288122,9.456128851999999,7.238746217,0.6865848253620918,41.34835,14.49923,3.47277,1.50904,2.93494,0.810608031170475,0.868988336280952,0.24523365936766725,0.14518754642614892,0.49408384921975085
18257,2,1.14,20.78871,5.286371,2.48056,65.13191,3.016541,1.747887,0.644619,0.3934346,63.45582843200002,8.2293365811392,9.81177563,7.548344080000001,0.6043122142797068,41.34835,14.49923,3.47277,1.50904,2.93494,0.810608031170475,0.868988336280952,0.24523365936766725,0.14518754642614892,0.49408384921975085
18258,0,1.36,20.69364,5.130634,2.440687,65.64207,2.94177,1.772719,0.6684738,0.4168247,66.46286134800002,5.01260953130879,9.466537695999998,7.4270105410000005,0.6243246644962178,41.34835,14.49923,3.47277,1.50904,2.93494,0.810608031170475,0.868988336280952,0.24523365936766725,0.14518754642614892,0.49408384921975085
18259,1,2.24,20.64816,5.196867,2.396648,66.12807,3.028989,1.640878,0.6572885,0.3903638,64.82255782399996,3.417040437814464,9.716569134,7.292999864,0.6478785710403564,41.34835,14.49923,3.47277,1.50904,2.93494,0.810608031170475,0.868988336280952,0.24523365936766725,0.14518754642614892,0.49408384921975085
18260,2,1.52,20.89242,5.204542,2.427498,66.14133,3.038516,1.555443,0.6200832,0.3840294,65.85560713399995,5.549238386350439,9.684709684,7.3868764140000005,0.6578525792525579,41.34835,14.49923,3.47277,1.50904,2.93494,0.810608031170475,0.868988336280952,0.24523365936766725,0.14518754642614892,0.49408384921975085
18261,0,2.25,20.6037,5.162226,2.428699,66.04146,2.940636,1.64964,0.6294683,0.4014334,64.95403982199997,3.1596719745232136,9.570540192000003,7.3905310570000005,0.6387431698872608,41.34835,14.49923,3.47277,1.50904,2.93494,0.810608031170475,0.868988336280952,0.24523365936766725,0.14518754642614892,0.49408384921975085
18262,1,2.4,20.59255,5.128909,2.377546,66.61633,3.021061,1.634085,0.6428417,0.3818268,67.06539798799996,1.074221964092807,9.568801018,7.234872478000001,0.6363065942618775,41.34835,14.49923,3.47277,1.50904,2.93494,0.810608031170475,0.868988336280952,0.24523365936766725,0.14518754642614892,0.49408384921975085
18263,0,1.8,20.60743,5.098906,2.418207,66.05452,2.950262,1.667791,0.6352943,0.3968619,67.25119640199999,2.819414040571246,9.420494655999999,7.358603901000001,0.6312276963766694,41.34835,14.49923,3.47277,1.50904,2.93494,0.810608031170475,0.868988336280952,0.24523365936766725,0.14518754642614892,0.49408384921975085
18264,1,1.59,20.49403,5.187954,2.433754,65.97995,3.036641,1.407314,0.6246181,0.3693143,68.04391525799998,2.5412132396047795,9.630166332000002,7.405913422,0.7163464962230083,41.34835,14.49923,3.47277,1.50904,2.93494,0.810608031170475,0.868988336280952,0.24523365936766725,0.14518754642614892,0.49408384921975085
18265,2,1.18,20.80802,5.19359,2.438111,65.77039,3.046968,1.713038,0.6682335,0.4089277,66.42948933999998,5.918522066144021,9.637729688,7.419171773,0.6400079898189169,41.34835,14.49923,3.47277,1.50904,2.93494,0.810608031170475,0.868988336280952,0.24523365936766725,0.14518754642614892,0.49408384921975085
18266,0,1.8,20.6095,5.107928,2.409693,65.98203,2.951804,1.734799,0.6685417,0.4050368,66.89192283599998,3.0963847087616188,9.458808644000001,7.332695799,0.6292370404909884,41.34835,14.49923,3.47277,1.50904,2.93494,0.810608031170475,0.868988336280952,0.24523365936766725,0.14518754642614892,0.49408384921975085
18268,2,1.63,20.74684,5.220375,2.444265,65.87674,3.055179,1.710222,0.6672185,0.4061798,65.30671634000004,5.208115877344014,9.698297369999999,7.437898395,0.6384834832301474,41.37989,14.50944,3.47448,1.51653,2.91666,0.8128974526499394,0.8167872056532867,0.27167427600191013,0.14222108894722016,0.38833355778759115
18269,0,1.83,20.62328,5.06171,2.407667,65.90978,2.930128,1.748858,0.6419034,0.3985969,66.68432478999996,3.200369062664052,9.339758935999999,7.326530681,0.6064639591108072,41.37989,14.50944,3.47448,1.51653,2.91666,0.8128974526499394,0.8167872056532867,0.27167427600191013,0.14222108894722016,0.38833355778759115
18272,0,1.57,20.63346,5.010198,2.395714,65.80264,2.926681,1.719187,0.6442054,0.3951623,67.59240025599998,3.343005215113614,9.223476612,7.290157702,0.6154925285052147,41.37989,14.50944,3.47448,1.51653,2.91666,0.8128974526499394,0.8167872056532867,0.27167427600191013,0.14222108894722016,0.38833355778759115
18273,2,1.76,20.82657,5.132745,2.413489,65.85274,3.016252,1.571099,0.6279953,0.380602,64.70654235999997,5.490221925856034,9.518150861999999,7.344247027000001,0.6527681832558564,41.37989,14.50944,3.47448,1.51653,2.91666,0.8128974526499394,0.8167872056532867,0.27167427600191013,0.14222108894722016,0.38833355778759115
18276,0,2.0,20.59627,5.103381,2.416488,66.02464,2.949009,1.657126,0.6447278,0.3990786,66.37256604200002,2.8360245841552114,9.435261953999998,7.353372984000001,0.6418610532153595,41.37989,14.50944,3.47448,1.51653,2.91666,0.8128974526499394,0.8167872056532867,0.27167427600191013,0.14222108894722016,0.38833355778759115
18277,2,2.2,20.78474,5.077884,2.399347,66.10302,2.999465,1.499298,0.6120923,0.3735861,64.64087949799996,4.0685199229488305,9.396697476,7.301212921,0.6689638735371072,41.37989,14.50944,3.47448,1.51653,2.91666,0.8128974526499394,0.8167872056532867,0.27167427600191013,0.14222108894722016,0.38833355778759115
18279,2,1.41,20.79706,5.110345,2.448578,66.76856,3.091397,1.415709,0.5656479,0.3794481,70.18427751000002,2.34812019869603,9.399420273999999,7.4510228540000005,0.6858845424434045,41.37989,14.50944,3.47448,1.51653,2.91666,0.8128974526499394,0.8167872056532867,0.27167427600191013,0.14222108894722016,0.38833355778759115
18283,2,0.87,20.96436,5.015064,2.388809,66.01804,3.054534,1.595269,0.6412694,0.4004481,68.781338018,5.544574547460826,9.248054772,7.269145787000001,0.6660120752649322,41.37989,14.50944,3.47448,1.51653,2.91666,0.8128974526499394,0.8167872056532867,0.27167427600191013,0.14222108894722016,0.38833355778759115
18284,0,1.98,20.63878,5.059567,2.41602,65.785,2.936035,1.566445,0.6296311,0.3839417,65.45034729400001,3.715045825646442,9.31994671,7.35194886,0.658347340941073,41.37989,14.50944,3.47448,1.51653,2.91666,0.8128974526499394,0.8167872056532867,0.27167427600191013,0.14222108894722016,0.38833355778759115
18286,2,1.23,20.70961,5.26682,2.461685,65.35957,3.076083,1.76053,0.6630651,0.4128103,64.77573715999998,6.730413120736017,9.791901979999999,7.490907455,0.6230903052019328,41.37989,14.50944,3.47448,1.51653,2.91666,0.8128974526499394,0.8167872056532867,0.27167427600191013,0.14222108894722016,0.38833355778759115
18287,0,1.54,20.66546,5.050914,2.43315,66.42229,2.978857,1.54715,0.6127552,0.3917575,69.66686183799997,1.9619102696527904,9.268032299999998,7.404075450000001,0.6637929972020421,41.37989,14.50944,3.47448,1.51653,2.91666,0.8128974526499394,0.8167872056532867,0.27167427600191013,0.14222108894722016,0.38833355778759115
18290,2,1.57,20.73685,5.20929,2.429924,65.75676,3.048237,1.750965,0.672002,0.4102317,65.23343842000006,5.419025154191999,9.693187091999999,7.394258732000001,0.6289376552650294,41.37989,14.50944,3.47448,1.51653,2.91666,0.8128974526499394,0.8167872056532867,0.27167427600191013,0.14222108894722016,0.38833355778759115
18291,0,1.62,20.66459,5.114447,2.449795,66.27468,2.983386,1.599618,0.6252183,0.4020855,68.296256484,2.74770766671044,9.40823141,7.454726185,0.6569822800512771,41.37989,14.50944,3.47448,1.51653,2.91666,0.8128974526499394,0.8167872056532867,0.27167427600191013,0.14222108894722016,0.38833355778759115
18293,2,1.7,20.7613,5.12604,2.41422,65.94316,3.026722,1.653535,0.6469271,0.3980504,65.85895304000002,4.617983962863988,9.49914576,7.34647146,0.6435846079302753,41.37989,14.50944,3.47448,1.51653,2.91666,0.8128974526499394,0.8167872056532867,0.27167427600191013,0.14222108894722016,0.38833355778759115
18294,0,1.68,20.73855,5.058512,2.432997,65.93819,2.948323,1.67016,0.6603596,0.3999954,66.51984216399997,4.1156082057184165,9.288425876000002,7.403609871,0.6455257382448145,41.37989,14.50944,3.47448,1.51653,2.91666,0.8128974526499394,0.8167872056532867,0.27167427600191013,0.14222108894722016,0.38833355778759115
18295,1,1.94,20.60828,5.328911,2.448962,66.26435,3.069292,1.600994,0.629301,0.3932114,65.93986109199997,3.3811596124352405,9.977970446,7.452191366,0.651435837695852,41.37989,14.50944,3.47448,1.51653,2.91666,0.8128974526499394,0.8167872056532867,0.27167427600191013,0.14222108894722016,0.38833355778759115
18296,2,1.96,20.69608,5.13041,2.404671,65.77274,2.990947,1.76766,0.6713895,0.3977227,64.58668262999997,4.592296796168007,9.526883168000001,7.317413853000001,0.6135715577622944,41.37989,14.50944,3.47448,1.51653,2.91666,0.8128974526499394,0.8167872056532867,0.27167427600191013,0.14222108894722016,0.38833355778759115
18297,0,2.44,20.60111,5.039793,2.416883,66.01662,2.955141,1.693818,0.668099,0.3927159,64.93851195600004,2.5804398106336137,9.266085414,7.354574969,0.6348527924283532,41.37989,14.50944,3.47448,1.51653,2.91666,0.8128974526499394,0.8167872056532867,0.27167427600191013,0.14222108894722016,0.38833355778759115
18298,0,2.23,20.68737,5.058692,2.426756,66.09544,2.955637,1.585013,0.6312293,0.3794976,65.31764030399998,3.1866769089024416,9.299462647999999,7.384618508000001,0.647875284374677,41.37989,14.50944,3.47448,1.51653,2.91666,0.8128974526499394,0.8167872056532867,0.27167427600191013,0.14222108894722016,0.38833355778759115
18300,2,1.35,20.97495,4.993721,2.41978,67.04074,3.035088,1.382993,0.5503784,0.3717425,71.009279462,2.4200191001072042,9.13909289,7.36339054,0.6855239982209991,41.37989,14.50944,3.47448,1.51653,2.91666,0.8128974526499394,0.8167872056532867,0.27167427600191013,0.14222108894722016,0.38833355778759115
18301,0,1.34,20.81286,5.082139,2.45494,66.3267,2.988991,1.424458,0.5828562,0.3767305,68.73074569799998,3.7049445656688107,9.313909869999998,7.470382420000001,0.6894915123892568,41.37989,14.50944,3.47448,1.51653,2.91666,0.8128974526499394,0.8167872056532867,0.27167427600191013,0.14222108894722016,0.38833355778759115
18302,1,1.92,20.65568,5.262065,2.421532,65.80215,3.026688,1.587454,0.6587354,0.3894217,64.26772121999994,4.839940979872047,9.847240106,7.368721876,0.6696921518630785,41.37989,14.50944,3.47448,1.51653,2.91666,0.8128974526499394,0.8167872056532867,0.27167427600191013,0.14222108894722016,0.38833355778759115
18303,2,1.77,20.76881,5.167628,2.421273,65.8535,3.031643,1.755708,0.6574301,0.404943,64.86242720599998,5.1763128540336325,9.597420284,7.367933739,0.6162881729180467,41.37989,14.50944,3.47448,1.51653,2.91666,0.8128974526499394,0.8167872056532867,0.27167427600191013,0.14222108894722016,0.38833355778759115
18304,0,1.2,20.88632,5.003201,2.44399,66.05994,2.953431,1.533816,0.6186048,0.380138,68.20237372199993,4.744120940363224,9.12325157,7.43706157,0.6630344287542027,41.37989,14.50944,3.47448,1.51653,2.91666,0.8128974526499394,0.8167872056532867,0.27167427600191013,0.14222108894722016,0.38833355778759115
18305,0,1.33,20.84366,5.039684,2.448653,66.14922,2.954716,1.424896,0.6144012,0.3756989,68.10905771800002,4.29296120178082,9.212041723999999,7.451251079000001,0.7071866385275983,41.37989,14.50944,3.47448,1.51653,2.91666,0.8128974526499394,0.8167872056532867,0.27167427600191013,0.14222108894722016,0.38833355778759115
18306,1,1.5,20.60221,5.274057,2.444904,65.91792,3.04234,1.589824,0.6429523,0.391095,66.74122867399994,4.110516674574427,9.839473481999999,7.439842872000001,0.6616028921980861,41.37989,14.50944,3.47448,1.51653,2.91666,0.8128974526499394,0.8167872056532867,0.27167427600191013,0.14222108894722016,0.38833355778759115
