Repository: jcordonc/Proyecto2-model-PD

ProyectoFinal_DataScienceAtWork
==============================

Proyecto final para predecir la calidad del clinker con base a sus variables de operación y la concentración de sus compuestos químicos.

Project Organization
------------

    ├── LICENSE
    ├── Makefile           <- Makefile with commands like `make data` or `make train`
    ├── README.md          <- The top-level README for developers using this project.
    ├── data
    │   ├── external       <- Data from third party sources.
    │   ├── interim        <- Intermediate data that has been transformed.
    │   ├── processed      <- The final, canonical data sets for modeling.

File: data/processed/features_for_model.csv (part 94 of 98)
,id_eq,FCAO,SiO2,Al2O3,Fe2O3,CaO,MgO,SO3,K2O,Na2O,C3S,C2S,C3A,C4AF,A/S," ""CaO""  [CurrentProduct.Dry basis]"," ""SiO2""  [CurrentProduct.Dry basis]"," ""Al2O3""  [CurrentProduct.Dry basis]"," ""Fe2O3""  [CurrentProduct.Dry basis]"," ""MgO""  [CurrentProduct.Dry basis]"," ""CaO""  [Rolling.Analysis1.Dry basis]"," ""SiO2""  [Rolling.Analysis1.Dry basis]"," ""Al2O3""  [Rolling.Analysis1.Dry basis]"," ""Fe2O3""  [Rolling.Analysis1.Dry basis]"," ""MgO""  [Rolling.Analysis1.Dry basis]"
19110,0,1.15,21.18923,4.948739,2.434541,65.8779,2.853812,1.5476,0.6363983,0.4337592,65.74211066799998,7.622144478300832,8.994914977999999,7.4083082629999994,0.7116211325863696,41.33058,14.5037,3.50669,1.51885,2.92584,0.9396755248770529,0.8936354138904761,0.26555358854186906,0.1405793501884587,0.44999402792755894
19111,1,0.98,20.80797,5.256037,2.484715,65.10488,3.007098,1.884343,0.6735503,0.4317285,64.04861546399995,8.328742448198426,9.72436027,7.560987745,0.5998394825837997,41.33058,14.5037,3.50669,1.51885,2.92584,0.9396755248770529,0.8936354138904761,0.26555358854186906,0.1405793501884587,0.44999402792755894
19112,2,1.61,20.82751,5.008462,2.463138,66.82532,3.025991,1.57328,0.6193377,0.4312415,70.03335666399998,1.9350425549183967,9.104794803999999,7.495328934,0.6887118377243132,41.33058,14.5037,3.50669,1.51885,2.92584,0.9396755248770529,0.8936354138904761,0.26555358854186906,0.1405793501884587,0.44999402792755894
19113,0,1.42,21.04487,4.979799,2.436304,65.96681,2.86183,1.608256,0.6621202,0.4382946,65.89084710799995,6.266843739964848,9.074240982,7.413673072,0.7020324951663965,41.33058,14.5037,3.50669,1.51885,2.92584,0.9396755248770529,0.8936354138904761,0.26555358854186906,0.1405793501884587,0.44999402792755894
19115,2,1.59,20.87219,5.112727,2.483027,66.43616,3.056466,1.528858,0.6105412,0.4208321,67.46204476399998,4.0643610602783795,9.347444865999998,7.555851161,0.6950408037929069,41.33058,14.5037,3.50669,1.51885,2.92584,0.9396755248770529,0.8936354138904761,0.26555358854186906,0.1405793501884587,0.44999402792755894
19116,0,1.85,20.97958,4.990203,2.421819,66.08292,2.863516,1.501047,0.6296061,0.4305768,65.060024396,5.3858301318976345,9.126320201999999,7.3695952170000005,0.7271044454073321,41.33058,14.5037,3.50669,1.51885,2.92584,0.9396755248770529,0.8936354138904761,0.26555358854186906,0.1405793501884587,0.44999402792755894
19117,1,1.73,20.99412,5.143004,2.420289,66.05585,3.046438,1.414501,0.6552823,0.424643,64.30350920800004,6.366770857724802,9.533831612,7.364939427,0.7816279489676504,41.33058,14.5037,3.50669,1.51885,2.92584,0.9396755248770529,0.8936354138904761,0.26555358854186906,0.1405793501884587,0.44999402792755894
19118,2,1.43,20.91898,4.974845,2.431677,66.19083,3.020761,1.58483,0.6448733,0.4343843,67.75878410999995,4.466033811656018,9.068941765999998,7.399593111000001,0.6999641673827943,41.33058,14.5037,3.50669,1.51885,2.92584,0.9396755248770529,0.8936354138904761,0.26555358854186906,0.1405793501884587,0.44999402792755894
19119,0,1.94,20.84215,4.979086,2.426762,66.19109,2.877616,1.536899,0.6400921,0.4366823,66.24607798199999,3.82065488061923,9.088496595999999,7.384636766000001,0.7210755334609612,41.33058,14.5037,3.50669,1.51885,2.92584,0.9396755248770529,0.8936354138904761,0.26555358854186906,0.1405793501884587,0.44999402792755894
19121,0,1.61,21.05082,5.004816,2.429799,65.58778,2.881606,1.609591,0.6589907,0.4385905,63.370343921999996,7.601849137483242,9.151542492,7.393878357,0.7000327255449501,41.33058,14.5037,3.50669,1.51885,2.92584,0.9396755248770529,0.8936354138904761,0.26555358854186906,0.1405793501884587,0.44999402792755894
19122,2,1.44,21.02662,5.03666,2.448621,66.49184,3.037805,1.505924,0.6201236,0.4363682,67.68591872999997,4.798895710328054,9.204082268,7.451153703000001,0.7243529606360816,41.33058,14.5037,3.50669,1.51885,2.92584,0.9396755248770529,0.8936354138904761,0.26555358854186906,0.1405793501884587,0.44999402792755894
19124,2,1.53,20.87993,5.062467,2.458767,66.43579,3.047578,1.642282,0.6183437,0.4303583,68.01831297399997,3.851172646654433,9.255303785999999,7.482027981,0.6585659403834866,41.33058,14.5037,3.50669,1.51885,2.92584,0.9396755248770529,0.8936354138904761,0.26555358854186906,0.1405793501884587,0.44999402792755894
19126,1,1.52,20.73,5.06,2.44,65.87,3.0,1.53,0.66,0.41,66.93857000000004,4.266285943999996,9.28052,7.42492,0.712898291322935,41.33058,14.5037,3.50669,1.51885,2.92584,0.9396755248770529,0.8936354138904761,0.26555358854186906,0.1405793501884587,0.44999402792755894
19127,2,1.45,20.69,4.97,2.44,66.24,3.0,1.56,0.62,0.43,69.63842999999994,2.329812928000031,9.042019999999999,7.42492,0.6939091565035285,41.33058,14.5037,3.50669,1.51885,2.92584,0.9396755248770529,0.8936354138904761,0.26555358854186906,0.1405793501884587,0.44999402792755894
19128,0,1.73,20.63,4.89,2.37,65.93,2.79,1.59,0.64,0.43,68.33008000000002,2.284886695999994,8.948459999999999,7.2119100000000005,0.691521736315251,41.33058,14.5037,3.50669,1.51885,2.92584,0.9396755248770529,0.8936354138904761,0.26555358854186906,0.1405793501884587,0.44999402792755894
19130,2,1.68,20.83767,5.06045,2.463167,66.13981,3.013274,1.632803,0.6443563,0.4330231,66.53116259999996,4.391245108800021,9.242513936000002,7.495417181,0.6780535216413124,41.33058,14.5037,3.50669,1.51885,2.92584,0.9396755248770529,0.8936354138904761,0.26555358854186906,0.1405793501884587,0.44999402792755894
19131,0,1.58,21.04999,4.967474,2.423896,66.56918,2.894926,1.460346,0.6193051,0.4387613,67.75336616799996,4.385052417100837,9.062574068,7.375915528,0.748597786494428,41.33058,14.5037,3.50669,1.51885,2.92584,0.9396755248770529,0.8936354138904761,0.26555358854186906,0.1405793501884587,0.44999402792755894
19134,2,1.6,21.04503,4.926756,2.415848,67.03967,2.983857,1.420153,0.5899345,0.418651,69.910059122,2.6823996846032117,8.968288584,7.351425464,0.7339115951614329,41.33058,14.5037,3.50669,1.51885,2.92584,0.9396755248770529,0.8936354138904761,0.26555358854186906,0.1405793501884587,0.44999402792755894
19135,0,1.83,20.85604,5.042823,2.442333,66.37703,2.898311,1.628965,0.6679721,0.453802,66.89483402600001,3.708883815025608,9.231053514,7.432019319000001,0.708448531035938,41.33058,14.5037,3.50669,1.51885,2.92584,0.9396755248770529,0.8936354138904761,0.26555358854186906,0.1405793501884587,0.44999402792755894
19136,0,1.62,20.91032,5.055972,2.461294,66.50407,2.911024,1.445968,0.6106647,0.4293891,67.73894665399993,3.8726501124624377,9.233816351999998,7.4897176420000005,0.7425925676852985,41.33058,14.5037,3.50669,1.51885,2.92584,0.9396755248770529,0.8936354138904761,0.26555358854186906,0.1405793501884587,0.44999402792755894
19138,2,1.5,20.98291,4.99018,2.440805,66.39364,2.991856,1.60152,0.6168437,0.428049,67.69751205000001,4.480563395720019,9.094134939999998,7.427369615000001,0.6726701209005871,41.33058,14.5037,3.50669,1.51885,2.92584,0.9396755248770529,0.8936354138904761,0.26555358854186906,0.1405793501884587,0.44999402792755894
19140,2,1.52,20.984,5.063826,2.470376,66.29521,3.0085480000000002,1.564819,0.6195877,0.4281898,66.670059162,5.197375636427246,9.239262707999998,7.517354168,0.6900553026215807,41.33058,14.5037,3.50669,1.51885,2.92584,0.9396755248770529,0.8936354138904761,0.26555358854186906,0.1405793501884587,0.44999402792755894
19141,0,1.29,21.19644,4.974072,2.432505,66.11874,2.892119,1.42895,0.6082954,0.4256182,65.93055869399998,7.070687621486407,9.065492339999999,7.402112715,0.7466202365089792,41.33058,14.5037,3.50669,1.51885,2.92584,0.9396755248770529,0.8936354138904761,0.26555358854186906,0.1405793501884587,0.44999402792755894
19143,2,1.49,21.0108,4.969691,2.43362,66.99778,3.001383,1.467379,0.5945036,0.4235481,70.13363164200005,2.7534270295152226,9.051996110000001,7.40550566,0.7172476831531953,41.33058,14.5037,3.50669,1.51885,2.92584,0.9396755248770529,0.8936354138904761,0.26555358854186906,0.1405793501884587,0.44999402792755894
19145,2,1.25,21.06824,4.967954,2.422989,66.95549,3.031607,1.443212,0.6072227,0.4382056,70.52883654799999,3.3570439044288207,9.065380712,7.373155527,0.7498634000000735,41.33058,14.5037,3.50669,1.51885,2.92584,0.9396755248770529,0.8936354138904761,0.26555358854186906,0.1405793501884587,0.44999402792755894
19146,0,1.91,20.92738,5.013469,2.434597,66.44387,2.890881,1.492179,0.6324226,0.4350142,66.50733831800004,3.9600493651408044,9.166354725999998,7.408478671000001,0.7368691324306872,41.33058,14.5037,3.50669,1.51885,2.92584,0.9396755248770529,0.8936354138904761,0.26555358854186906,0.1405793501884587,0.44999402792755894
19147,1,0.98,20.92888,5.17473,2.463665,65.88025,3.050051,1.728973,0.6817698,0.44474,66.86255265999998,6.552557197535997,9.54451332,7.496932595000001,0.6674989612546903,41.33058,14.5037,3.50669,1.51885,2.92584,0.9396755248770529,0.8936354138904761,0.26555358854186906,0.1405793501884587,0.44999402792755894
19149,0,1.49,20.98868,4.984329,2.470815,66.03605,2.881555,1.53243,0.6451933,0.4382375,66.23501387800003,5.631126230676799,9.027852869999998,7.5186900450000005,0.7273209365429728,41.33058,14.5037,3.50669,1.51885,2.92584,0.9396755248770529,0.8936354138904761,0.26555358854186906,0.1405793501884587,0.44999402792755894
19151,2,1.97,20.90276,5.032359,2.450891,67.10478,3.015028,1.435935,0.5909853,0.4236856,68.99055148800001,1.831858065692792,9.188843777999999,7.458061313,0.7309922172940635,41.33058,14.5037,3.50669,1.51885,2.92584,0.9396755248770529,0.8936354138904761,0.26555358854186906,0.1405793501884587,0.44999402792755894
19152,0,1.7,21.00593,5.03756,2.446579,66.1077,2.894913,1.4684,0.6224782,0.4302836,65.21774264999998,5.803067291080026,9.209922332000001,7.444939897,0.7388813170882281,41.33058,14.5037,3.50669,1.51885,2.92584,0.9396755248770529,0.8936354138904761,0.26555358854186906,0.1405793501884587,0.44999402792755894
19156,2,1.93,20.93122,4.997094,2.425572,66.81414,2.992294,1.504212,0.6019062,0.4104943,68.02701648799994,2.7631901856928494,9.138231275999999,7.381015596,0.6926754076292503,41.33058,14.5037,3.50669,1.51885,2.92584,0.9396755248770529,0.8936354138904761,0.26555358854186906,0.1405793501884587,0.44999402792755894
19157,1,1.37,20.80644,5.058654,2.426945,66.96275,3.039912,1.650885,0.6331351,0.4096644,71.44457232799995,1.5470927439968065,9.299042159999999,7.385193635,0.6465850793878284,41.33058,14.5037,3.50669,1.51885,2.92584,0.9396755248770529,0.8936354138904761,0.26555358854186906,0.1405793501884587,0.44999402792755894
19158,1,0.95,21.03872,5.057728,2.459509,66.3684,3.063128,1.501042,0.5921373,0.4099636,68.92911982599993,5.40058507950566,9.241489972,7.484285887000001,0.6881432555654359,41.33058,14.5037,3.50669,1.51885,2.92584,0.9396755248770529,0.8936354138904761,0.26555358854186906,0.1405793501884587,0.44999402792755894
19159,2,1.85,20.90923,5.046517,2.439572,66.31806,2.988727,1.596295,0.6340747,0.422925,66.148235094,4.363190531326396,9.245514225999997,7.423617596000001,0.6799167572237877,41.33058,14.5037,3.50669,1.51885,2.92584,0.9396755248770529,0.8936354138904761,0.26555358854186906,0.1405793501884587,0.44999402792755894
19161,2,1.85,20.87512,5.028078,2.466456,65.50782,2.961201,1.439397,0.6045846,0.4306156,63.194413135999966,6.49376044644162,9.151163147999998,7.505425608,0.7434871111753376,41.33058,14.5037,3.50669,1.51885,2.92584,0.9396755248770529,0.8936354138904761,0.26555358854186906,0.1405793501884587,0.44999402792755894
19164,1,1.03,21.15924,5.030136,2.412771,66.13856,2.982069,1.652621,0.666873,0.4222707,67.00400758199996,6.952727604379255,9.247451867999999,7.342062153000001,0.6731228204872992,41.33058,14.5037,3.50669,1.51885,2.92584,0.9396755248770529,0.8936354138904761,0.26555358854186906,0.1405793501884587,0.44999402792755894
19165,2,1.28,20.8071,5.037287,2.460728,66.13415,3.024299,1.918933,0.6626807,0.451338,68.52794954400001,4.0256898082463834,9.185258774,7.487995304,0.5973919815706494,41.33058,14.5037,3.50669,1.51885,2.92584,0.9396755248770529,0.8936354138904761,0.26555358854186906,0.1405793501884587,0.44999402792755894
19167,2,1.27,21.03992,5.114617,2.479689,66.53159,3.02533,1.554488,0.6250508,0.4309857,67.87058861400001,5.219809457838416,9.358101262,7.545693627,0.6999531088723334,41.33058,14.5037,3.50669,1.51885,2.92584,0.9396755248770529,0.8936354138904761,0.26555358854186906,0.1405793501884587,0.44999402792755894
19168,0,1.2,21.11559,4.96671,2.439505,66.79994,2.984245,1.436155,0.5901129,0.4332395,69.72402180999998,4.25350671277603,9.03413904,7.423413715000001,0.7389470178067621,41.33058,14.5037,3.50669,1.51885,2.92584,0.9396755248770529,0.8936354138904761,0.26555358854186906,0.1405793501884587,0.44999402792755894
19169,1,1.01,21.05835,5.288985,2.490192,65.63853,3.036561,1.607793,0.6532121,0.4222358,63.96690983999995,9.016085758944044,9.802405386,7.577654256000001,0.6846314037852732,41.33058,14.5037,3.50669,1.51885,2.92584,0.9396755248770529,0.8936354138904761,0.26555358854186906,0.1405793501884587,0.44999402792755894
19170,2,1.26,21.03823,5.215569,2.518655,66.38307,3.08551,1.400764,0.5941475,0.4348913,66.58560077799997,6.215070675316795,9.559693590000002,7.664267165,0.7615897548228251,41.33058,14.5037,3.50669,1.51885,2.92584,0.9396755248770529,0.8936354138904761,0.26555358854186906,0.1405793501884587,0.44999402792755894
19171,0,0.94,21.15372,5.026659,2.481954,66.3681,2.947558,1.524338,0.5945891,0.4273631,68.27123371799998,6.257310983380812,9.121180182,7.552586022000001,0.6937237900388633,41.33058,14.5037,3.50669,1.51885,2.92584,0.9396755248770529,0.8936354138904761,0.26555358854186906,0.1405793501884587,0.44999402792755894
19172,1,1.07,20.84374,5.303113,2.498921,65.33569,3.034609,1.75119,0.697311,0.4379551,64.01342982600002,8.181434467505632,9.825075117999999,7.604216603000001,0.6615841371018997,41.33058,14.5037,3.50669,1.51885,2.92584,0.9396755248770529,0.8936354138904761,0.26555358854186906,0.1405793501884587,0.44999402792755894
19173,0,1.37,20.94765,5.011106,2.443665,65.65843,2.863827,1.838935,0.6736438,0.4454461,65.35700747199995,6.544400741363212,9.14474972,7.436072595000001,0.6243195293094908,41.33058,14.5037,3.50669,1.51885,2.92584,0.9396755248770529,0.8936354138904761,0.26555358854186906,0.1405793501884587,0.44999402792755894
19174,2,0.97,20.98689,5.050997,2.476699,65.62951,2.946102,1.597904,0.6591598,0.4375717,66.254223794,7.208506788046414,9.194567342,7.536595057,0.704420108461508,41.33058,14.5037,3.50669,1.51885,2.92584,0.9396755248770529,0.8936354138904761,0.26555358854186906,0.1405793501884587,0.44999402792755894
19177,0,1.39,20.93181,5.08239,2.470368,66.01419,2.894297,1.666428,0.6395978,0.4360655,66.32719923000002,5.705651551128014,9.288470843999999,7.517329824000001,0.6642973560704765,41.33058,14.5037,3.50669,1.51885,2.92584,0.9396755248770529,0.8936354138904761,0.26555358854186906,0.1405793501884587,0.44999402792755894
19180,0,1.38,21.06203,5.112867,2.468262,65.60455,2.898836,1.68143,0.661904,0.4458129,63.508859883999996,8.235859117750422,9.372798245999999,7.510921266000001,0.6771408888888582,41.33058,14.5037,3.50669,1.51885,2.92584,0.9396755248770529,0.8936354138904761,0.26555358854186906,0.1405793501884587,0.44999402792755894
19184,0,1.86,20.95855,5.004118,2.410509,66.00836,2.904771,1.710184,0.6802053,0.4479549,64.79830096599997,5.492269653489622,9.182331472000001,7.335178887,0.6764795193033145,41.33058,14.5037,3.50669,1.51885,2.92584,0.9396755248770529,0.8936354138904761,0.26555358854186906,0.1405793501884587,0.44999402792755894
19185,1,1.57,20.38,5.22,2.53,65.38,3.03,1.68,0.69,0.45,66.19664999999996,8.490707240000027,9.552239999999998,7.69879,0.6951661927639965,41.33058,14.5037,3.50669,1.51885,2.92584,0.9396755248770529,0.8936354138904761,0.26555358854186906,0.1405793501884587,0.44999402792755894
19188,1,1.58,20.35,5.11,2.48,65.25,2.99,1.98,0.73,0.45,66.66518999999997,8.05123066400003,9.34534,7.54664,0.6070311904217189,41.33058,14.5037,3.50669,1.51885,2.92584,0.9396755248770529,0.8936354138904761,0.26555358854186906,0.1405793501884587,0.44999402792755894
19189,2,1.22,20.81,5.02,2.45,65.88,2.95,1.58,0.64,0.44,67.84699999999998,8.478493200000017,9.157599999999999,7.455350000000001,0.7040650547770257,41.33058,14.5037,3.50669,1.51885,2.92584,0.9396755248770529,0.8936354138904761,0.26555358854186906,0.1405793501884587,0.44999402792755894
19190,0,2.47,20.59,4.91,2.35,66.19,2.86,1.53,0.63,0.43,66.57424,8.807923343999995,9.0353,7.151050000000001,0.7130777270871744,41.33058,14.5037,3.50669,1.51885,2.92584,0.9396755248770529,0.8936354138904761,0.26555358854186906,0.1405793501884587,0.44999402792755894
19191,0,2.09,20.94626,5.046522,2.399162,66.77056,2.933529,1.477589,0.619276,0.4316621,66.78964730400004,3.2483951941024074,9.313901196,7.300649966000001,0.7336456613402164,41.33058,14.5037,3.50669,1.51885,2.92584,0.9396755248770529,0.8936354138904761,0.26555358854186906,0.1405793501884587,0.44999402792755894
19193,2,1.29,21.05677,5.12933,2.459597,66.22332,2.996464,1.581422,0.6520981,0.4461772,66.33603106999996,6.364365371032029,9.431086376000001,7.4845536710000005,0.714982858789122,41.33058,14.5037,3.50669,1.51885,2.92584,0.9396755248770529,0.8936354138904761,0.26555358854186906,0.1405793501884587,0.44999402792755894
19194,0,2.0,20.83421,5.016329,2.412097,67.31942,2.939608,1.447685,0.609061,0.4299795,70.42636588799996,0.4600119603328423,9.212003725999999,7.3400111710000004,0.7412952716223201,41.33058,14.5037,3.50669,1.51885,2.92584,0.9396755248770529,0.8936354138904761,0.26555358854186906,0.1405793501884587,0.44999402792755894
19195,1,1.93,20.39163,5.344329,2.500464,65.37439,2.99871,1.634596,0.6722462,0.4306517,63.82685794800003,4.384785258268785,9.931686761999998,7.608911952000001,0.6899588879668987,41.33058,14.5037,3.50669,1.51885,2.92584,0.9396755248770529,0.8936354138904761,0.26555358854186906,0.1405793501884587,0.44999402792755894
19196,2,1.33,20.88743,5.141207,2.485222,66.36284,3.014458,1.584315,0.6485499,0.442984,67.91172755400002,4.567315667502413,9.419202926,7.562530546,0.7091706003961611,41.33058,14.5037,3.50669,1.51885,2.92584,0.9396755248770529,0.8936354138904761,0.26555358854186906,0.1405793501884587,0.44999402792755894
19197,0,1.98,20.7474,5.070816,2.436116,66.62137,2.918871,1.505388,0.6330208,0.4385009,67.92538950199999,2.159287523931212,9.315754127999998,7.413100988000001,0.733730253785871,41.33058,14.5037,3.50669,1.51885,2.92584,0.9396755248770529,0.8936354138904761,0.26555358854186906,0.1405793501884587,0.44999402792755894
19198,2,1.32,20.97869,5.073186,2.45433,66.88653,2.988723,1.407256,0.610288,0.4332363,69.89194418199997,3.3657942873392415,9.29121654,7.46852619,0.7663201458713643,41.33058,14.5037,3.50669,1.51885,2.92584,0.9396755248770529,0.8936354138904761,0.26555358854186906,0.1405793501884587,0.44999402792755894
19199,0,1.6,20.86132,5.038597,2.422514,66.66714,2.934626,1.535409,0.646583,0.4391185,69.028805274,2.8205210175344106,9.253388361999999,7.371710102000001,0.7274204595546538,41.33058,14.5037,3.50669,1.51885,2.92584,0.9396755248770529,0.8936354138904761,0.26555358854186906,0.1405793501884587,0.44999402792755894
19200,1,2.14,20.38117,5.305876,2.481345,66.37466,3.053624,1.466475,0.6261423,0.4206212,67.409210542,1.0073255373552001,9.86213566,7.550732835000001,0.7334759174809335,41.33058,14.5037,3.50669,1.51885,2.92584,0.9396755248770529,0.8936354138904761,0.26555358854186906,0.1405793501884587,0.44999402792755894
19201,2,1.07,20.97796,5.083018,2.455605,66.24387,3.008764,1.686979,0.6675571,0.4521818,68.23109869600003,5.3844338119776225,9.315114040000001,7.472406015,0.6826368847652721,41.33058,14.5037,3.50669,1.51885,2.92584,0.9396755248770529,0.8936354138904761,0.26555358854186906,0.1405793501884587,0.44999402792755894
19202,0,1.66,20.79379,5.021196,2.423599,66.17294,2.907691,1.630839,0.6816877,0.4537297,67.40123344199998,3.67048295359524,9.205439891999998,7.375011757,0.7147348218310979,41.33058,14.5037,3.50669,1.51885,2.92584,0.9396755248770529,0.8936354138904761,0.26555358854186906,0.1405793501884587,0.44999402792755894
19204,2,1.51,20.76112,5.170036,2.488745,66.70506,3.031345,1.47162,0.6103171,0.4285242,69.333370062,2.579888557467193,9.48963886,7.573251035000001,0.7286889687035659,41.33058,14.5037,3.50669,1.51885,2.92584,0.9396755248770529,0.8936354138904761,0.26555358854186906,0.1405793501884587,0.44999402792755894
19205,0,1.89,20.79595,5.101262,2.440866,67.1426,2.949657,1.489205,0.6246089,0.4377374,69.83339810400001,1.1354833005824219,9.388399028,7.427555238000001,0.7362347656407915,41.33058,14.5037,3.50669,1.51885,2.92584,0.9396755248770529,0.8936354138904761,0.26555358854186906,0.1405793501884587,0.44999402792755894
19207,1,1.4,20.56256,5.185977,2.45513,66.59559,3.077606,1.557006,0.645399,0.4390921,70.78556150399997,1.2529116776224214,9.58875909,7.470960590000001,0.7166614619942082,41.33058,14.5037,3.50669,1.51885,2.92584,0.9396755248770529,0.8936354138904761,0.26555358854186906,0.1405793501884587,0.44999402792755894
19208,2,1.69,20.72441,5.248562,2.507475,67.12234,3.057335,1.514972,0.6262309,0.4389049,70.024011374,1.4008119496944005,9.6660416,7.630246425,0.7256182763185808,41.33058,14.5037,3.50669,1.51885,2.92584,0.9396755248770529,0.8936354138904761,0.26555358854186906,0.1405793501884587,0.44999402792755894
19209,0,1.85,20.77584,5.062825,2.443153,66.46678,2.913141,1.590268,0.6576237,0.4415273,67.65276024000003,2.845747631184011,9.282671374,7.434514579000001,0.7101899741692228,41.33058,14.5037,3.50669,1.51885,2.92584,0.9396755248770529,0.8936354138904761,0.26555358854186906,0.1405793501884587,0.44999402792755894
19210,1,1.23,20.82741,5.211484,2.448154,67.31319,3.130445,1.419879,0.6141601,0.4351049,72.22474075800001,1.4486174064048356,9.668156031999999,7.449732622000001,0.7635264161438161,41.33058,14.5037,3.50669,1.51885,2.92584,0.9396755248770529,0.8936354138904761,0.26555358854186906,0.1405793501884587,0.44999402792755894
19211,2,1.48,20.75974,5.109232,2.463106,66.98798,3.04004,1.595172,0.6514246,0.4488244,71.06290042399992,1.3633092643744291,9.371889448000001,7.4952315579999995,0.7106018491787301,41.33058,14.5037,3.50669,1.51885,2.92584,0.9396755248770529,0.8936354138904761,0.26555358854186906,0.1405793501884587,0.44999402792755894
19212,0,2.27,20.65679,5.048533,2.436765,66.77255,2.983089,1.497644,0.6317161,0.435131,68.19765840599999,0.8034718967536207,9.255606069999999,7.415075895,0.7338793987375939,41.33058,14.5037,3.50669,1.51885,2.92584,0.9396755248770529,0.8936354138904761,0.26555358854186906,0.1405793501884587,0.44999402792755894
19213,0,1.81,20.75792,5.072711,2.453285,66.38329,2.92465,1.503373,0.6299672,0.4345974,67.53100154200001,3.009072248955192,9.291725929999998,7.465346255000001,0.7296347191162924,41.33058,14.5037,3.50669,1.51885,2.92584,0.9396755248770529,0.8936354138904761,0.26555358854186906,0.1405793501884587,0.44999402792755894
19214,1,1.04,20.71196,5.199407,2.463697,66.29676,3.132935,1.476578,0.6426904,0.4370512,69.79667102399998,3.532878919734408,9.609853225999998,7.497029971,0.7523527950772352,41.33058,14.5037,3.50669,1.51885,2.92584,0.9396755248770529,0.8936354138904761,0.26555358854186906,0.1405793501884587,0.44999402792755894
19215,2,1.49,20.74389,5.049581,2.441658,67.17075,3.041112,1.565513,0.6422859,0.4462497,72.31811315200002,0.34022320837120645,9.250104314,7.429965294,0.7169741563234987,41.33058,14.5037,3.50669,1.51885,2.92584,0.9396755248770529,0.8936354138904761,0.26555358854186906,0.1405793501884587,0.44999402792755894
19216,0,1.94,20.80737,5.059671,2.428197,66.62788,2.92622,1.52291,0.650353,0.4397311,67.74515599200005,2.5900361698752192,9.299618826,7.3890034710000005,0.7360164964676523,41.33058,14.5037,3.50669,1.51885,2.92584,0.9396755248770529,0.8936354138904761,0.26555358854186906,0.1405793501884587,0.44999402792755894
19217,1,0.97,20.69077,5.334747,2.50215,66.14931,3.189284,1.450921,0.6274016,0.4366961,68.67821416399998,4.530872412918434,9.903441749999999,7.61404245,0.7563731224651898,41.33058,14.5037,3.50669,1.51885,2.92584,0.9396755248770529,0.8936354138904761,0.26555358854186906,0.1405793501884587,0.44999402792755894
19218,2,1.33,20.81433,5.222605,2.495265,66.50402,3.066736,1.571532,0.6407285,0.4487431,68.48083807999994,3.9284009866880396,9.61791487,7.593091395,0.7154319516895231,41.33058,14.5037,3.50669,1.51885,2.92584,0.9396755248770529,0.8936354138904761,0.26555358854186906,0.1405793501884587,0.44999402792755894
19219,0,1.98,20.78858,5.070652,2.431767,67.02731,2.941353,1.477807,0.6236802,0.43041,69.272324064,1.261223150358397,9.322678036,7.399866981,0.7349805499026273,41.33058,14.5037,3.50669,1.51885,2.92584,0.9396755248770529,0.8936354138904761,0.26555358854186906,0.1405793501884587,0.44999402792755894
19220,1,1.01,20.73787,5.333696,2.503994,65.97427,3.106237,1.721969,0.6731467,0.4497852,67.44925002199996,5.470192165643191,9.897536551999998,7.619653742000001,0.6697326191764417,41.33058,14.5037,3.50669,1.51885,2.92584,0.9396755248770529,0.8936354138904761,0.26555358854186906,0.1405793501884587,0.44999402792755894
19221,2,1.26,20.8459,5.071925,2.451093,66.07838,3.000671,1.568634,0.6467425,0.4366526,67.86852983999992,4.695818880944039,9.293351894,7.458675999000001,0.7100712203188184,41.33058,14.5037,3.50669,1.51885,2.92584,0.9396755248770529,0.8936354138904761,0.26555358854186906,0.1405793501884587,0.44999402792755894
19222,0,1.75,20.74856,5.067661,2.433355,66.55373,2.924137,1.57064,0.6546003,0.4410138,68.60268458199998,2.35802918757922,9.31206499,7.4046992650000005,0.7170049806537472,41.33058,14.5037,3.50669,1.51885,2.92584,0.9396755248770529,0.8936354138904761,0.26555358854186906,0.1405793501884587,0.44999402792755894
19224,2,1.37,20.89565,5.240129,2.508611,66.17332,3.035132,1.572111,0.6389196,0.4595293,66.21687536799996,5.746632400620804,9.641772038,7.633703273000001,0.7230420714314653,41.40578,14.53349,3.52934,1.51323,2.91658,0.8207346881589572,0.8394608361723352,0.2536071477255058,0.14129871285854995,0.4274420892834116
19225,0,1.62,20.83512,5.089646,2.448283,66.42575,2.93938,1.545537,0.6429778,0.4550427,67.78400973199992,3.6230561264192573,9.345067063999998,7.4501251690000005,0.733963030263211,41.40578,14.53349,3.52934,1.51323,2.91658,0.8207346881589572,0.8394608361723352,0.2536071477255058,0.14129871285854995,0.4274420892834116
19226,1,1.32,20.47209,5.217761,2.468799,65.68112,3.055568,1.878011,0.716628,0.4588977,67.84293455200006,3.4591449522112256,9.649858742000001,7.512555357000001,0.6400506891221058,41.40578,14.53349,3.52934,1.51323,2.91658,0.8207346881589572,0.8394608361723352,0.2536071477255058,0.14129871285854995,0.4274420892834116
19227,2,2.44,20.76939,5.112222,2.439649,66.06253,2.955681,1.632192,0.663785,0.4344593,63.327350163999995,4.278359026518416,9.419502192,7.423851907000001,0.6895733157720473,41.40578,14.53349,3.52934,1.51323,2.91658,0.8207346881589572,0.8394608361723352,0.2536071477255058,0.14129871285854995,0.4274420892834116
19228,0,1.57,20.86061,4.994113,2.42558,66.43337,2.932118,1.570383,0.6258088,0.4390487,68.499112736,3.310220370201641,9.130318089999998,7.381039940000001,0.699904218050919,41.40578,14.53349,3.52934,1.51323,2.91658,0.8207346881589572,0.8394608361723352,0.2536071477255058,0.14129871285854995,0.4274420892834116
19229,2,2.07,20.85916,5.080479,2.440177,66.72351,2.982775,1.448396,0.6078041,0.4153999,67.05471217800005,2.860137801156796,9.334489866000002,7.425458611,0.7272044082378886,41.40578,14.53349,3.52934,1.51323,2.91658,0.8207346881589572,0.8394608361723352,0.2536071477255058,0.14129871285854995,0.4274420892834116
19231,2,2.18,20.82688,5.112679,2.44875,66.66952,2.977554,1.469324,0.6227677,0.4176808,66.40385789800001,2.920767645988768,9.405314350000001,7.451546250000001,0.7275168931915104,41.40578,14.53349,3.52934,1.51323,2.91658,0.8207346881589572,0.8394608361723352,0.2536071477255058,0.14129871285854995,0.4274420892834116
19232,0,1.88,20.6991,5.101175,2.455001,66.86823,2.944666,1.564824,0.6124348,0.445026,69.47357925,1.1599733180400236,9.364252057999998,7.470568043000001,0.7000456301521272,41.40578,14.53349,3.52934,1.51323,2.91658,0.8207346881589572,0.8394608361723352,0.2536071477255058,0.14129871285854995,0.4274420892834116
19233,2,1.38,20.8008,5.279627,2.530566,66.20175,3.062064,1.42537,0.6089077,0.4322616,66.71602068400004,5.067430600230388,9.709293877999997,7.700512338,0.7548750306059078,41.40578,14.53349,3.52934,1.51323,2.91658,0.8207346881589572,0.8394608361723352,0.2536071477255058,0.14129871285854995,0.4274420892834116
19235,2,1.13,20.98623,5.043808,2.448782,66.54959,3.015184,1.468939,0.6317176,0.4349502,69.44174248599998,4.310564482801624,9.222752056000001,7.451643626,0.7480624209147753,41.40578,14.53349,3.52934,1.51323,2.91658,0.8207346881589572,0.8394608361723352,0.2536071477255058,0.14129871285854995,0.4274420892834116
19236,0,1.88,20.65215,5.130624,2.473264,66.76743,2.943566,1.562567,0.6303689,0.4422963,69.19608797800002,1.234707083636792,9.411390912,7.526142352,0.708570623492351,41.40578,14.53349,3.52934,1.51323,2.91658,0.8207346881589572,0.8394608361723352,0.2536071477255058,0.14129871285854995,0.4274420892834116
19238,2,1.04,21.02304,5.106788,2.452002,66.15844,3.023242,1.566793,0.6575025,0.4552003,67.50830059599997,6.151091930617653,9.384200816,7.461442086,0.7320251121565723,41.40578,14.53349,3.52934,1.51323,2.91658,0.8207346881589572,0.8394608361723352,0.2536071477255058,0.14129871285854995,0.4274420892834116
19239,0,1.77,20.71214,5.132949,2.469429,66.67657,2.954453,1.531918,0.6179458,0.4469081,68.80794761799997,2.037339365220845,9.424040982,7.514472447,0.7197297323043153,41.40578,14.53349,3.52934,1.51323,2.91658,0.8207346881589572,0.8394608361723352,0.2536071477255058,0.14129871285854995,0.4274420892834116
19240,1,1.66,20.64032,5.094354,2.421157,66.05644,2.976696,1.70872,0.6600549,0.4280007,67.60535055800001,3.076498511284811,9.403440455999998,7.367580751,0.6519545734852786,41.40578,14.53349,3.52934,1.51323,2.91658,0.8207346881589572,0.8394608361723352,0.2536071477255058,0.14129871285854995,0.4274420892834116
19242,0,1.63,20.8451,5.065717,2.438858,66.35151,2.923095,1.555905,0.590214,0.441016,67.53945346400002,3.8054504109983753,9.297602313999999,7.421444894000001,0.6885784739170122,41.40578,14.53349,3.52934,1.51323,2.91658,0.8207346881589572,0.8394608361723352,0.2536071477255058,0.14129871285854995,0.4274420892834116
19243,1,1.72,20.75728,5.00347,2.398235,66.76405,2.970979,1.540563,0.6327042,0.4207851,69.99621203999999,1.4238871852640358,9.20138188,7.297829105000001,0.7019642661179715,41.40578,14.53349,3.52934,1.51323,2.91658,0.8207346881589572,0.8394608361723352,0.2536071477255058,0.14129871285854995,0.4274420892834116
19244,2,1.12,20.93284,5.214204,2.493345,66.17625,3.029196,1.639912,0.6362827,0.4507098,67.15990392799996,5.909625984956826,9.598900859999999,7.5872488350000005,0.6848405425092482,41.40578,14.53349,3.52934,1.51323,2.91658,0.8207346881589572,0.8394608361723352,0.2536071477255058,0.14129871285854995,0.4274420892834116
19245,0,1.63,20.83829,5.105929,2.460466,66.61922,2.938216,1.506038,0.581265,0.4427617,68.38001321800002,3.1518078625808315,9.367603378,7.487198038,0.7078168255888068,41.40578,14.53349,3.52934,1.51323,2.91658,0.8207346881589572,0.8394608361723352,0.2536071477255058,0.14129871285854995,0.4274420892834116
19246,0,1.79,20.78083,5.050721,2.432714,66.62365,2.928441,1.553521,0.5951427,0.4438908,68.59395645199994,2.3342852828512335,9.268258562,7.402748702,0.6947229861151283,41.40578,14.53349,3.52934,1.51323,2.91658,0.8207346881589572,0.8394608361723352,0.2536071477255058,0.14129871285854995,0.4274420892834116
19247,1,1.66,20.79164,5.277802,2.459637,66.1934,3.000508,1.547984,0.6379984,0.4398582,65.72545265399994,4.928527930062472,9.824469496000003,7.484675391,0.7174081446862907,41.40578,14.53349,3.52934,1.51323,2.91658,0.8207346881589572,0.8394608361723352,0.2536071477255058,0.14129871285854995,0.4274420892834116
19248,2,1.24,21.06637,5.331573,2.516487,67.05092,3.119738,1.471283,0.6283797,0.4526609,68.395759496,4.9915875664576035,9.870772446,7.657669941000001,0.7604721965031299,41.40578,14.53349,3.52934,1.51323,2.91658,0.8207346881589572,0.8394608361723352,0.2536071477255058,0.14129871285854995,0.4274420892834116
19249,0,1.93,20.76014,5.005733,2.404858,66.88508,2.937238,1.536175,0.5949405,0.4385954,69.58760544599996,1.0953955157776036,9.196172714000001,7.317982894,0.698007641585515,41.40578,14.53349,3.52934,1.51323,2.91658,0.8207346881589572,0.8394608361723352,0.2536071477255058,0.14129871285854995,0.4274420892834116
19250,0,1.86,20.78161,5.076806,2.436036,66.43514,2.921604,1.576266,0.6050846,0.448777,67.35564475200003,3.0557225213312194,9.331762988000001,7.412857548000001,0.6940660483671347,41.40578,14.53349,3.52934,1.51323,2.91658,0.8207346881589572,0.8394608361723352,0.2536071477255058,0.14129871285854995,0.4274420892834116
19251,1,1.6,20.76,5.07,2.43,66.09,2.98,1.4,0.59,0.42,67.22762999999999,3.8885360880000164,9.32394,7.394490000000001,0.7457593881753114,41.40578,14.53349,3.52934,1.51323,2.91658,0.8207346881589572,0.8394608361723352,0.2536071477255058,0.14129871285854995,0.4274420892834116
19252,2,1.28,20.74,4.98,2.43,66.03,2.99,1.55,0.64,0.45,69.04271,3.4446717039999797,9.085440000000002,7.394490000000001,0.7260167821639693,41.40578,14.53349,3.52934,1.51323,2.91658,0.8207346881589572,0.8394608361723352,0.2536071477255058,0.14129871285854995,0.4274420892834116
19253,0,2.12,20.74775,5.072781,2.423999,66.60888,2.91867,1.644602,0.6064953,0.4490955,67.30606915199998,2.1975435099711973,9.341463341999999,7.3762289569999995,0.6662063388479926,41.40578,14.53349,3.52934,1.51323,2.91658,0.8207346881589572,0.8394608361723352,0.2536071477255058,0.14129871285854995,0.4274420892834116
19254,0,1.69,20.86427,5.016977,2.41715,67.06773,2.917088,1.527777,0.5598553,0.4389181,70.42371084399997,1.5002572895264308,9.20517125,7.35538745,0.6825724770228586,41.40578,14.53349,3.52934,1.51323,2.91658,0.8207346881589572,0.8394608361723352,0.2536071477255058,0.14129871285854995,0.4274420892834116
19256,2,1.73,20.67634,5.122152,2.440742,66.74757,3.010252,1.650869,0.6607463,0.452875,69.64546527399996,1.4257239415344216,9.443967336,7.427177906000001,0.6945990961762698,41.40578,14.53349,3.52934,1.51323,2.91658,0.8207346881589572,0.8394608361723352,0.2536071477255058,0.14129871285854995,0.4274420892834116
19257,0,1.71,20.82464,5.042351,2.43312,66.88383,2.924974,1.528612,0.561743,0.4432908,69.70152231200005,1.8700338600672168,9.24539111,7.403984160000001,0.6869416686303838,41.40578,14.53349,3.52934,1.51323,2.91658,0.8207346881589572,0.8394608361723352,0.2536071477255058,0.14129871285854995,0.4274420892834116
19258,0,1.5,20.92162,5.033161,2.426108,67.05991,2.925454,1.509689,0.5588741,0.4432701,70.60797157200001,2.1091943023232247,9.232901914,7.382646644000001,0.6939170592550732,41.40578,14.53349,3.52934,1.51323,2.91658,0.8207346881589572,0.8394608361723352,0.2536071477255058,0.14129871285854995,0.4274420892834116
19259,1,2.33,20.79372,5.224307,2.451158,66.60529,2.992756,1.291286,0.5963786,0.4189678,65.03038322399998,3.401172860054423,9.697054213999998,7.4588737940000005,0.8117178287555002,41.40578,14.53349,3.52934,1.51323,2.91658,0.8207346881589572,0.8394608361723352,0.2536071477255058,0.14129871285854995,0.4274420892834116
19261,0,1.75,20.88877,5.011911,2.417932,66.97285,2.902991,1.583959,0.5803377,0.4482835,69.63990949199994,1.9775287854752435,9.190423205999998,7.357767076,0.676996530915611,41.40578,14.53349,3.52934,1.51323,2.91658,0.8207346881589572,0.8394608361723352,0.2536071477255058,0.14129871285854995,0.4274420892834116
19264,0,1.57,20.98265,4.952049,2.410114,67.15896,2.919613,1.481525,0.557166,0.4384847,70.83018795800002,1.9015459027248198,9.045016961999998,7.333976902000001,0.7019594940785026,41.40578,14.53349,3.52934,1.51323,2.91658,0.8207346881589572,0.8394608361723352,0.2536071477255058,0.14129871285854995,0.4274420892834116
19268,0,1.69,20.87848,5.14455,2.457946,67.01979,2.930362,1.506491,0.5500057,0.4443734,69.20517740999999,2.460258982136004,9.474212867999999,7.479529678000001,0.6913250658018355,41.40578,14.53349,3.52934,1.51323,2.91658,0.8207346881589572,0.8394608361723352,0.2536071477255058,0.14129871285854995,0.4274420892834116
19270,2,1.1,21.01069,4.942198,2.406568,66.89921,2.948489,1.466615,0.6118491,0.4304277,71.544261506,2.8866858261136272,9.024911644000001,7.323186424,0.7337394060084164,41.40578,14.53349,3.52934,1.51323,2.91658,0.8207346881589572,0.8394608361723352,0.2536071477255058,0.14129871285854995,0.4274420892834116
19271,0,1.55,20.96605,5.002274,2.420317,67.02487,2.921209,1.472988,0.5285176,0.4406514,70.13988572800004,2.436140953036798,9.160849736,7.365024631,0.6913733610720934,41.40578,14.53349,3.52934,1.51323,2.91658,0.8207346881589572,0.8394608361723352,0.2536071477255058,0.14129871285854995,0.4274420892834116
19272,1,2.32,20.65426,5.319741,2.448604,66.02896,3.018334,1.945555,0.6187581,0.4426836,63.147276401999946,4.452668450571245,9.954275681999999,7.451101972,0.5642643273817305,41.40578,14.53349,3.52934,1.51323,2.91658,0.8207346881589572,0.8394608361723352,0.2536071477255058,0.14129871285854995,0.4274420892834116
19273,1,1.88,20.67027,5.314889,2.468895,66.92179,3.078566,1.483165,0.5660774,0.4226108,68.45513093800002,1.84563511461279,9.90708551,7.512847485,0.6924868494500046,41.40578,14.53349,3.52934,1.51323,2.91658,0.8207346881589572,0.8394608361723352,0.2536071477255058,0.14129871285854995,0.4274420892834116
19274,2,1.1,21.12776,5.078465,2.476188,66.48247,3.009144,1.583118,0.6169798,0.4449023,67.94298266000004,5.939130277535995,9.268222154,7.535040084,0.6942986406321761,41.40578,14.53349,3.52934,1.51323,2.91658,0.8207346881589572,0.8394608361723352,0.2536071477255058,0.14129871285854995,0.4274420892834116
19275,0,1.38,21.03632,5.095705,2.460141,66.5788,2.916632,1.516672,0.5391534,0.4494228,67.79733498,4.926922935328022,9.341059677999999,7.486209063,0.6848905660179543,41.40578,14.53349,3.52934,1.51323,2.91658,0.8207346881589572,0.8394608361723352,0.2536071477255058,0.14129871285854995,0.4274420892834116
19276,1,1.65,20.68335,5.265582,2.461558,67.06765,3.159879,1.225636,0.5645681,0.4026536,70.22758533399994,1.2523632302704186,9.788836164,7.490520994000001,0.8159327252298126,41.40578,14.53349,3.52934,1.51323,2.91658,0.8207346881589572,0.8394608361723352,0.2536071477255058,0.14129871285854995,0.4274420892834116
19277,2,1.0,20.99796,5.142043,2.477486,66.17321,3.023091,1.654352,0.659624,0.4625255,67.648592056,6.0961981891935935,9.434507638,7.538989898,0.7000863325542375,41.40578,14.53349,3.52934,1.51323,2.91658,0.8207346881589572,0.8394608361723352,0.2536071477255058,0.14129871285854995,0.4274420892834116
19278,0,1.89,20.9332,5.239669,2.420566,66.34956,2.884732,1.645161,0.5924147,0.4587634,64.66104303799999,5.431003712372828,9.789525178,7.365782338000001,0.666278557294881,41.40578,14.53349,3.52934,1.51323,2.91658,0.8207346881589572,0.8394608361723352,0.2536071477255058,0.14129871285854995,0.4274420892834116
19280,2,1.33,20.99253,5.027781,2.436307,66.82399,2.972007,1.511704,0.6103708,0.4344838,69.82225352199998,3.427336577243196,9.201388206,7.413682200999999,0.7144842963323602,41.40578,14.53349,3.52934,1.51323,2.91658,0.8207346881589572,0.8394608361723352,0.2536071477255058,0.14129871285854995,0.4274420892834116
19281,0,1.61,20.90678,5.152659,2.475878,66.82396,2.926783,1.455747,0.5276928,0.4442834,68.43843445799999,3.3655189571248414,9.465360773999999,7.534096754,0.7022986539178548,41.40578,14.53349,3.52934,1.51323,2.91658,0.8207346881589572,0.8394608361723352,0.2536071477255058,0.14129871285854995,0.4274420892834116
19282,0,1.45,20.90131,5.150412,2.480506,66.79886,2.931884,1.502763,0.5330913,0.4489115,69.03766166400001,3.3891654469183763,9.451575648,7.548179758000001,0.6873574665902379,41.40578,14.53349,3.52934,1.51323,2.91658,0.8207346881589572,0.8394608361723352,0.2536071477255058,0.14129871285854995,0.4274420892834116
19284,0,1.51,20.83904,5.064771,2.457767,66.99963,2.932981,1.503931,0.5478871,0.4491686,70.69184134199993,1.7784544638352457,9.263101386000002,7.478984981000001,0.6954170641563977,41.40578,14.53349,3.52934,1.51323,2.91658,0.8207346881589572,0.8394608361723352,0.2536071477255058,0.14129871285854995,0.4274420892834116
19285,0,1.5,20.91616,5.085084,2.440612,66.76279,2.925027,1.60772,0.5577762,0.4520103,69.07033261799995,3.2535353092208723,9.345957096,7.426782316,0.6580388660403328,41.40578,14.53349,3.52934,1.51323,2.91658,0.8207346881589572,0.8394608361723352,0.2536071477255058,0.14129871285854995,0.4274420892834116
19286,1,0.87,20.90749,5.15202,2.464609,66.3049,3.164763,1.275971,0.5608175,0.4229333,69.35289266999997,4.950347427992,9.482734572000002,7.499805187,0.8017516671291718,41.40578,14.53349,3.52934,1.51323,2.91658,0.8207346881589572,0.8394608361723352,0.2536071477255058,0.14129871285854995,0.4274420892834116
