Repository: jcordonc/Proyecto2-model-PD

ProyectoFinal_DataScienceAtWork
==============================

Proyecto final para predecir la calidad del clinker con base a sus variables de operación y la concentración de sus compuestos químicos.

Project Organization
------------

    ├── LICENSE
    ├── Makefile           <- Makefile with commands like `make data` or `make train`
    ├── README.md          <- The top-level README for developers using this project.
    ├── data
    │   ├── external       <- Data from third party sources.
    │   ├── interim        <- Intermediate data that has been transformed.
    │   ├── processed      <- The final, canonical data sets for modeling.

File: data/processed/features_for_model.csv (part 95 of 98)
,id_eq,FCAO,SiO2,Al2O3,Fe2O3,CaO,MgO,SO3,K2O,Na2O,C3S,C2S,C3A,C4AF,A/S," ""CaO""  [CurrentProduct.Dry basis]"," ""SiO2""  [CurrentProduct.Dry basis]"," ""Al2O3""  [CurrentProduct.Dry basis]"," ""Fe2O3""  [CurrentProduct.Dry basis]"," ""MgO""  [CurrentProduct.Dry basis]"," ""CaO""  [Rolling.Analysis1.Dry basis]"," ""SiO2""  [Rolling.Analysis1.Dry basis]"," ""Al2O3""  [Rolling.Analysis1.Dry basis]"," ""Fe2O3""  [Rolling.Analysis1.Dry basis]"," ""MgO""  [Rolling.Analysis1.Dry basis]"
19287,0,1.48,20.89492,5.092799,2.4575,66.62591,2.916007,1.510722,0.5422564,0.4421784,68.67995892799999,3.54856138895682,9.337827350000001,7.4781725,0.6831485757830936,41.40578,14.53349,3.52934,1.51323,2.91658,0.8207346881589572,0.8394608361723352,0.2536071477255058,0.14129871285854995,0.4274420892834116
19288,2,1.29,20.99007,5.041416,2.4586,66.35509,2.986368,1.487771,0.583896,0.426563,67.97141870199995,4.939400041451229,9.1998012,7.481519800000001,0.7039636052357445,41.40578,14.53349,3.52934,1.51323,2.91658,0.8207346881589572,0.8394608361723352,0.2536071477255058,0.14129871285854995,0.4274420892834116
19289,0,1.52,20.87355,4.940331,2.413182,67.04106,2.907478,1.567363,0.5434346,0.4466206,71.457261342,1.2692501618352097,9.008773205999999,7.343312826,0.6627578787276363,41.40578,14.53349,3.52934,1.51323,2.91658,0.8207346881589572,0.8394608361723352,0.2536071477255058,0.14129871285854995,0.4274420892834116
19290,1,1.07,20.82762,5.111701,2.419215,66.33743,3.043193,1.745492,0.5996552,0.4481556,69.613910762,3.910215609387201,9.45269587,7.361671245,0.6236695105943828,41.40578,14.53349,3.52934,1.51323,2.91658,0.8207346881589572,0.8394608361723352,0.2536071477255058,0.14129871285854995,0.4274420892834116
19291,2,1.8,20.66,4.96,2.39,66.28,2.94,1.6,0.59,0.44,68.74310000000003,1.8443330400000022,9.10012,7.27277,0.6686684969114619,41.40578,14.53349,3.52934,1.51323,2.91658,0.8207346881589572,0.8394608361723352,0.2536071477255058,0.14129871285854995,0.4274420892834116
19292,0,1.2,20.99669,5.074864,2.457531,66.68143,2.933424,1.421443,0.513387,0.435202,69.39285184799996,4.162455032108809,9.290247147999999,7.478266833,0.7024383490051407,41.40578,14.53349,3.52934,1.51323,2.91658,0.8207346881589572,0.8394608361723352,0.2536071477255058,0.14129871285854995,0.4274420892834116
19293,1,1.38,20.68169,5.331599,2.476662,66.41901,3.04265,1.808487,0.5888078,0.4486413,68.23365696800003,3.581037417580802,9.938225246,7.536482466000001,0.5971870526448881,41.40578,14.53349,3.52934,1.51323,2.91658,0.8207346881589572,0.8394608361723352,0.2536071477255058,0.14129871285854995,0.4274420892834116
19296,0,1.56,20.77033,4.967525,2.419157,66.06582,2.884656,1.54319,0.5559639,0.4480055,67.91745775999998,3.5208997480960065,9.070727606000002,7.3614947509999995,0.681207355452454,41.40578,14.53349,3.52934,1.51323,2.91658,0.8207346881589572,0.8394608361723352,0.2536071477255058,0.14129871285854995,0.4274420892834116
19299,0,1.59,20.97809,4.966782,2.40556,67.11379,2.905098,1.527828,0.5366198,0.4466802,70.50707281399994,2.0708071993584625,9.091764780000002,7.3201190800000004,0.6761620094112403,41.40578,14.53349,3.52934,1.51323,2.91658,0.8207346881589572,0.8394608361723352,0.2536071477255058,0.14129871285854995,0.4274420892834116
19300,1,2.0,20.93967,5.275073,2.451171,65.92876,2.987359,1.548823,0.5820495,0.4416219,62.16937501599998,6.991439694169635,9.831562117999999,7.458913353000001,0.687745459793123,41.40578,14.53349,3.52934,1.51323,2.91658,0.8207346881589572,0.8394608361723352,0.2536071477255058,0.14129871285854995,0.4274420892834116
19302,0,1.91,20.92878,5.000236,2.415712,66.85137,2.904068,1.508109,0.5481608,0.4416333,68.271535662,2.6331526888272307,9.163240696,7.351011616000001,0.6871978412316835,41.40578,14.53349,3.52934,1.51323,2.91658,0.8207346881589572,0.8394608361723352,0.2536071477255058,0.14129871285854995,0.4274420892834116
19303,1,1.95,20.95984,5.236317,2.447645,66.69003,3.019747,1.444133,0.5669363,0.4390463,65.58416817399996,4.626705245774453,9.734824709999998,7.448183735000001,0.7263945450745285,41.40578,14.53349,3.52934,1.51323,2.91658,0.8207346881589572,0.8394608361723352,0.2536071477255058,0.14129871285854995,0.4274420892834116
19305,2,1.1,20.97534,5.043643,2.466573,65.52379,2.940173,1.679757,0.6161689,0.4378686,65.44627202600003,7.385660639825602,9.192212434000002,7.505781639,0.6485407149756013,41.40578,14.53349,3.52934,1.51323,2.91658,0.8207346881589572,0.8394608361723352,0.2536071477255058,0.14129871285854995,0.4274420892834116
19306,0,1.58,20.97431,5.075678,2.438709,66.40648,2.901396,1.533868,0.5477021,0.4461168,66.91808540599999,4.798213663953611,9.324251072,7.420991486999999,0.6791744970582031,41.40578,14.53349,3.52934,1.51323,2.91658,0.8207346881589572,0.8394608361723352,0.2536071477255058,0.14129871285854995,0.4274420892834116
19308,2,1.2,20.96021,5.100247,2.474377,66.40369,3.005232,1.51019,0.5765063,0.4360406,68.34480753399995,4.848511502590455,9.329008666,7.529529211000001,0.6974464748359694,41.40578,14.53349,3.52934,1.51323,2.91658,0.8207346881589572,0.8394608361723352,0.2536071477255058,0.14129871285854995,0.4274420892834116
19309,0,1.56,21.02735,5.019636,2.432339,67.01167,2.911285,1.477095,0.5254228,0.4441742,69.44572915199998,3.1048481499712395,9.186517812,7.401607577,0.6907452401000153,41.40578,14.53349,3.52934,1.51323,2.91658,0.8207346881589572,0.8394608361723352,0.2536071477255058,0.14129871285854995,0.4274420892834116
19310,1,1.05,21.0022,5.257187,2.484015,65.83122,3.013886,1.772834,0.5669519,0.4508295,65.23770290400003,7.773570925462408,9.728592169999999,7.558857645,0.6002974554809513,41.40578,14.53349,3.52934,1.51323,2.91658,0.8207346881589572,0.8394608361723352,0.2536071477255058,0.14129871285854995,0.4274420892834116
19311,2,1.34,20.9547,5.037033,2.442122,66.14214,2.949207,1.489396,0.5672372,0.4263642,67.22276978599994,5.2492168736816325,9.216067026,7.431377246,0.6935042249801241,41.40578,14.53349,3.52934,1.51323,2.91658,0.8207346881589572,0.8394608361723352,0.2536071477255058,0.14129871285854995,0.4274420892834116
19312,0,1.51,20.95488,5.054007,2.432,66.8702,2.920456,1.504655,0.5211569,0.4451957,69.39370717399999,3.0898801601744026,9.278174550000001,7.400576,0.6765563213827566,41.40578,14.53349,3.52934,1.51323,2.91658,0.8207346881589572,0.8394608361723352,0.2536071477255058,0.14129871285854995,0.4274420892834116
19314,2,1.14,20.94366,4.991054,2.448258,65.93509,2.973279,1.518077,0.5764664,0.4228474,67.578085678,5.5637473647568285,9.083840563999999,7.450049094000001,0.6825867531849547,41.40578,14.53349,3.52934,1.51323,2.91658,0.8207346881589572,0.8394608361723352,0.2536071477255058,0.14129871285854995,0.4274420892834116
19315,0,1.3,21.04571,4.976767,2.405086,66.7428,2.923757,1.539602,0.5335727,0.4511019,69.59704911400003,3.8418327146384286,9.119027037999999,7.318676698,0.6730125014606699,41.40578,14.53349,3.52934,1.51323,2.91658,0.8207346881589572,0.8394608361723352,0.2536071477255058,0.14129871285854995,0.4274420892834116
19317,2,1.37,20.99912,5.087685,2.45536,66.74323,3.01684,1.446965,0.5640437,0.4359934,68.85087469999996,4.056191794560043,9.32789613,7.471660480000001,0.720549094498913,41.40578,14.53349,3.52934,1.51323,2.91658,0.8207346881589572,0.8394608361723352,0.2536071477255058,0.14129871285854995,0.4274420892834116
19318,0,1.34,21.05758,5.078751,2.447064,66.66529,2.923934,1.501819,0.5242509,0.4548052,68.28329685199996,4.744112215091221,9.318257862,7.446415752000001,0.6878434738661868,41.40578,14.53349,3.52934,1.51323,2.91658,0.8207346881589572,0.8394608361723352,0.2536071477255058,0.14129871285854995,0.4274420892834116
19320,2,1.49,21.00172,5.113494,2.461046,66.62168,3.027532,1.530802,0.5730261,0.4472993,67.66624880800002,4.5887882794848025,9.386669268,7.488962978000001,0.695610650058477,41.40578,14.53349,3.52934,1.51323,2.91658,0.8207346881589572,0.8394608361723352,0.2536071477255058,0.14129871285854995,0.4274420892834116
19321,0,1.38,21.08446,5.104264,2.462352,66.49784,2.927416,1.495697,0.5187421,0.4528894,67.04122172799998,5.635352152636841,9.360000015999997,7.492937136000001,0.6858715753609929,41.40578,14.53349,3.52934,1.51323,2.91658,0.8207346881589572,0.8394608361723352,0.2536071477255058,0.14129871285854995,0.4274420892834116
19322,1,0.95,20.85274,5.264285,2.480603,65.13687,2.987102,1.974981,0.6014746,0.4546328,63.91119485000002,8.652903021400036,9.753174974,7.548474929,0.5562161075664425,41.40578,14.53349,3.52934,1.51323,2.91658,0.8207346881589572,0.8394608361723352,0.2536071477255058,0.14129871285854995,0.4274420892834116
19323,2,1.62,20.83341,4.975602,2.420771,67.09404,2.983763,1.620301,0.5231822,0.4120296,71.32310407400001,0.9482607848144227,9.089400768,7.366406153,0.6029204102094019,41.40578,14.53349,3.52934,1.51323,2.91658,0.8207346881589572,0.8394608361723352,0.2536071477255058,0.14129871285854995,0.4274420892834116
19324,0,1.33,21.05211,5.152965,2.478517,66.40335,2.92926,1.500927,0.5067137,0.4436975,66.75567367000004,5.911580277592002,9.461706486,7.542127231,0.6687591104387263,41.40578,14.53349,3.52934,1.51323,2.91658,0.8207346881589572,0.8394608361723352,0.2536071477255058,0.14129871285854995,0.4274420892834116
19326,2,0.99,21.23819,5.063221,2.452267,65.98581,2.954867,1.6063,0.5729937,0.4623885,65.66623802200002,8.31113710644322,9.268299886000001,7.4622484810000005,0.6750199435638441,41.40578,14.53349,3.52934,1.51323,2.91658,0.8207346881589572,0.8394608361723352,0.2536071477255058,0.14129871285854995,0.4274420892834116
19327,0,1.35,21.06772,5.106536,2.445778,66.3509,2.927825,1.552832,0.5233163,0.4576033,66.70082051199999,5.9362921219872575,9.394064024,7.4425024539999995,0.6670595695064417,41.40578,14.53349,3.52934,1.51323,2.91658,0.8207346881589572,0.8394608361723352,0.2536071477255058,0.14129871285854995,0.4274420892834116
19329,2,1.44,21.08045,5.101445,2.453389,66.40656,2.981504,1.545892,0.5508384,0.4389724,66.48759197999999,5.857244020527986,9.367695062,7.465662727000001,0.6696552141403619,41.40578,14.53349,3.52934,1.51323,2.91658,0.8207346881589572,0.8394608361723352,0.2536071477255058,0.14129871285854995,0.4274420892834116
19332,2,0.94,21.09386,4.823524,2.381313,65.71735,2.910314,1.63448,0.5777909,0.4626215,67.58554402799996,6.602976665516827,8.753157003999998,7.246335459,0.6660637657922693,41.40578,14.53349,3.52934,1.51323,2.91658,0.8207346881589572,0.8394608361723352,0.2536071477255058,0.14129871285854995,0.4274420892834116
19333,0,1.63,21.03447,5.073874,2.440454,66.35506,2.926605,1.590156,0.5316028,0.4558124,66.057612508,5.466275018204833,9.316517932,7.426301522,0.6543841907031019,41.40578,14.53349,3.52934,1.51323,2.91658,0.8207346881589572,0.8394608361723352,0.2536071477255058,0.14129871285854995,0.4274420892834116
19334,1,1.63,20.76369,5.324872,2.483711,65.7412,3.017699,1.639052,0.5507068,0.4418399,63.86845437400003,6.341449654494426,9.908471788,7.557932573,0.6337826001236522,41.40578,14.53349,3.52934,1.51323,2.91658,0.8207346881589572,0.8394608361723352,0.2536071477255058,0.14129871285854995,0.4274420892834116
19335,2,1.18,21.12588,5.055391,2.459197,66.04948,2.952545,1.619118,0.559372,0.4533586,66.048196632,7.1174739050591995,9.235824826000002,7.483336471,0.6553198193741421,41.40578,14.53349,3.52934,1.51323,2.91658,0.8207346881589572,0.8394608361723352,0.2536071477255058,0.14129871285854995,0.4274420892834116
19337,1,1.44,20.97377,5.170987,2.428937,66.25879,2.982534,1.668311,0.5578209,0.4479381,66.26457151400004,5.719639100078396,9.593354146,7.391255291,0.6310129446192299,41.40578,14.53349,3.52934,1.51323,2.91658,0.8207346881589572,0.8394608361723352,0.2536071477255058,0.14129871285854995,0.4274420892834116
19339,0,1.5,21.03553,5.194565,2.469965,66.27997,2.938394,1.578723,0.5138696,0.4552454,65.42009225,6.349510432839999,9.58641647,7.516103495000001,0.6491000949134667,41.40578,14.53349,3.52934,1.51323,2.91658,0.8207346881589572,0.8394608361723352,0.2536071477255058,0.14129871285854995,0.4274420892834116
19340,1,1.24,20.6,5.14,2.49,66.52,3.05,1.42,0.53,0.46,71.10366000000002,1.6113575200000199,9.407919999999997,7.577070000000001,0.7356424062563439,41.40114,14.52199,3.49535,1.53108,2.91177,0.803768069936926,0.9895731673395115,0.31096881756291134,0.16274659867869926,0.4401215912680752
19341,0,1.39,21.03584,5.100044,2.452749,66.27643,2.947093,1.520657,0.5154753,0.4476432,66.51074586800003,5.865437977420811,9.365065292,7.463715207,0.6683338267676284,41.40114,14.52199,3.49535,1.53108,2.91177,0.803768069936926,0.9895731673395115,0.31096881756291134,0.16274659867869926,0.4401215912680752
19342,2,1.1,20.83,4.96,2.44,66.16,2.93,1.47,0.52,0.43,69.74078000000002,3.7288869280000014,9.01552,7.42492,0.6784978919501912,41.40114,14.52199,3.49535,1.53108,2.91177,0.803768069936926,0.9895731673395115,0.31096881756291134,0.16274659867869926,0.4401215912680752
19344,2,1.54,21.05728,5.156188,2.467535,65.95896,2.991023,1.632429,0.5585951,0.4440722,64.04641212599998,7.325325472385629,9.488828980000001,7.508709005,0.6422309773981945,41.40114,14.52199,3.49535,1.53108,2.91177,0.803768069936926,0.9895731673395115,0.31096881756291134,0.16274659867869926,0.4401215912680752
19345,0,1.18,21.12285,5.063911,2.457858,65.90854,2.939075,1.529221,0.5277851,0.4403661,65.44213530199997,7.565999562411228,9.260668414000001,7.479261894,0.6653015692900395,41.40114,14.52199,3.49535,1.53108,2.91177,0.803768069936926,0.9895731673395115,0.31096881756291134,0.16274659867869926,0.4401215912680752
19347,2,1.23,21.07832,5.091639,2.472999,66.3803,2.997683,1.550257,0.5359067,0.4544001,67.28961992799996,5.89103153055683,9.308529042,7.525335957000001,0.6724133599706743,41.40114,14.52199,3.49535,1.53108,2.91177,0.803768069936926,0.9895731673395115,0.31096881756291134,0.16274659867869926,0.4401215912680752
19348,0,1.21,21.04046,4.958893,2.434167,66.67345,2.95397,1.467738,0.5250684,0.4311668,69.79950696600005,3.9504513770895784,9.022455886,7.407170181000001,0.6835082156820709,41.40114,14.52199,3.49535,1.53108,2.91177,0.803768069936926,0.9895731673395115,0.31096881756291134,0.16274659867869926,0.4401215912680752
19351,2,1.07,21.18202,5.136107,2.471697,66.48541,3.019247,1.510666,0.5344506,0.4568896,67.28388857400003,6.684049148014431,9.428572226,7.521373971,0.6913417937585282,41.40114,14.52199,3.49535,1.53108,2.91177,0.803768069936926,0.9895731673395115,0.31096881756291134,0.16274659867869926,0.4401215912680752
19352,0,1.06,21.18341,4.951242,2.441059,66.91396,2.97454,1.392808,0.5161233,0.4297483,70.34439703399998,4.409898319790408,8.990519471999999,7.428142537,0.7134994972920147,41.40114,14.52199,3.49535,1.53108,2.91177,0.803768069936926,0.9895731673395115,0.31096881756291134,0.16274659867869926,0.4401215912680752
19353,1,1.03,20.94198,5.275322,2.486078,65.7924,3.025161,1.543982,0.5566335,0.4319952,65.49397766399997,7.469009754518446,9.773159323999998,7.565135354000001,0.6678470342194373,41.40114,14.52199,3.49535,1.53108,2.91177,0.803768069936926,0.9895731673395115,0.31096881756291134,0.16274659867869926,0.4401215912680752
19354,2,1.21,21.0499,5.117404,2.486964,66.19442,3.006763,1.521511,0.5311514,0.4394943,66.63725522799999,6.363118568236835,9.353177511999998,7.567831452,0.6698164942847536,41.40114,14.52199,3.49535,1.53108,2.91177,0.803768069936926,0.9895731673395115,0.31096881756291134,0.16274659867869926,0.4401215912680752
19355,0,1.18,21.09932,4.934378,2.441254,66.46716,2.940408,1.613275,0.5778748,0.4512793,68.78905173599999,4.973625294601611,8.945499932,7.4287359219999995,0.6657911462046296,41.40114,14.52199,3.49535,1.53108,2.91177,0.803768069936926,0.9895731673395115,0.31096881756291134,0.16274659867869926,0.4401215912680752
19356,1,0.96,21.27459,5.303547,2.461605,66.28278,3.106939,1.325196,0.5094658,0.426185,65.09282948400002,8.940210179510395,9.889363889999998,7.490664015,0.742157419676693,41.40114,14.52199,3.49535,1.53108,2.91177,0.803768069936926,0.9895731673395115,0.31096881756291134,0.16274659867869926,0.4401215912680752
19357,2,1.39,21.03712,5.127642,2.453224,65.90807,2.980603,1.496338,0.5312953,0.4359622,64.81534169399994,7.148120646286436,9.437396291999999,7.465160632000001,0.6781209083333442,41.40114,14.52199,3.49535,1.53108,2.91177,0.803768069936926,0.9895731673395115,0.31096881756291134,0.16274659867869926,0.4401215912680752
19358,0,1.26,21.0332,5.098066,2.512155,65.99947,2.957332,1.490467,0.5473003,0.4354465,65.860873332,6.747384050579221,9.25930864,7.644487665,0.6894845313412542,41.40114,14.52199,3.49535,1.53108,2.91177,0.803768069936926,0.9895731673395115,0.31096881756291134,0.16274659867869926,0.4401215912680752
19361,0,0.95,21.14229,5.01464,2.500945,66.07117,2.963477,1.505439,0.5496246,0.4392078,67.16217619999999,7.030502540960008,9.05719706,7.610375635000001,0.6871652447935521,41.40114,14.52199,3.49535,1.53108,2.91177,0.803768069936926,0.9895731673395115,0.31096881756291134,0.16274659867869926,0.4401215912680752
19363,2,1.14,21.0814,5.097943,2.459144,65.7173,2.984944,1.542359,0.5364118,0.4422498,64.91099130599996,7.970703938993644,9.348677301999999,7.483175192000001,0.6659704933007622,41.40114,14.52199,3.49535,1.53108,2.91177,0.803768069936926,0.9895731673395115,0.31096881756291134,0.16274659867869926,0.4401215912680752
19364,0,1.09,21.12335,4.987209,2.471347,66.1558,2.946269,1.494058,0.5521159,0.4405093,67.307315528,6.436745715916814,9.034584725999999,7.520308921000001,0.6949428798042773,41.40114,14.52199,3.49535,1.53108,2.91177,0.803768069936926,0.9895731673395115,0.31096881756291134,0.16274659867869926,0.4401215912680752
19366,2,1.33,20.9484,5.108946,2.484488,66.47452,3.025928,1.540846,0.5323118,0.4483811,68.12078385199997,4.584404586291207,9.334953204000001,7.560296984,0.6694942760103556,41.40114,14.52199,3.49535,1.53108,2.91177,0.803768069936926,0.9895731673395115,0.31096881756291134,0.16274659867869926,0.4401215912680752
19367,0,1.45,21.00851,4.980027,2.465915,66.1982,2.936999,1.572725,0.577642,0.4435619,66.94316636399998,5.276595101238456,9.02474337,7.503779345,0.6764998001874635,41.40114,14.52199,3.49535,1.53108,2.91177,0.803768069936926,0.9895731673395115,0.31096881756291134,0.16274659867869926,0.4401215912680752
19369,1,1.95,20.5887,5.2596,2.444724,65.81013,3.038759,1.997254,0.6006081,0.4482085,64.67052111,4.251902210856024,9.801466992,7.439295132,0.5454936518711846,41.40114,14.52199,3.49535,1.53108,2.91177,0.803768069936926,0.9895731673395115,0.31096881756291134,0.16274659867869926,0.4401215912680752
19370,2,1.32,20.9453,5.133044,2.494292,66.60907,3.037768,1.47286,0.521975,0.4367101,68.55689681800006,4.277224888740818,9.382224535999999,7.590130556000001,0.6842000908294054,41.40114,14.52199,3.49535,1.53108,2.91177,0.803768069936926,0.9895731673395115,0.31096881756291134,0.16274659867869926,0.4401215912680752
19371,0,1.64,20.85282,5.000021,2.470737,65.97916,2.934581,1.848037,0.6065425,0.4480386,66.31999337199997,4.716832720403275,9.069568646,7.518452691000001,0.5921530280829705,41.40114,14.52199,3.49535,1.53108,2.91177,0.803768069936926,0.9895731673395115,0.31096881756291134,0.16274659867869926,0.4401215912680752
19372,1,1.75,20.35983,5.248403,2.483701,65.56049,3.042194,1.726541,0.5793369,0.4359905,66.22733300599998,3.0355055065136156,9.705845858,7.557902143,0.6114080510962892,41.40114,14.52199,3.49535,1.53108,2.91177,0.803768069936926,0.9895731673395115,0.31096881756291134,0.16274659867869926,0.4401215912680752
19373,2,1.48,20.96306,5.118745,2.474474,66.35447,3.016978,1.498042,0.5255793,0.4336686,66.85848463999997,5.118038971823985,9.377864242000001,7.529824382,0.6721266286336884,41.40114,14.52199,3.49535,1.53108,2.91177,0.803768069936926,0.9895731673395115,0.31096881756291134,0.16274659867869926,0.4401215912680752
19374,0,1.14,21.07467,5.019711,2.494125,65.77658,2.918293,1.599829,0.5612397,0.438015,65.67900793199996,7.372017286339251,9.08217465,7.589622375,0.6518393238726943,41.40114,14.52199,3.49535,1.53108,2.91177,0.803768069936926,0.9895731673395115,0.31096881756291134,0.16274659867869926,0.4401215912680752
19375,1,1.55,20.78547,5.277423,2.489734,65.93562,3.115775,1.501631,0.5399761,0.433468,65.13023968600001,5.697695067121614,9.772541021999999,7.576260562,0.6785073537018557,41.40114,14.52199,3.49535,1.53108,2.91177,0.803768069936926,0.9895731673395115,0.31096881756291134,0.16274659867869926,0.4401215912680752
19376,2,1.37,21.06509,5.075653,2.45563,66.53359,3.00163,1.459114,0.5165405,0.4311597,67.57650313599999,5.206713692441632,9.295554489999999,7.472482090000001,0.6825676629409397,41.40114,14.52199,3.49535,1.53108,2.91177,0.803768069936926,0.9895731673395115,0.31096881756291134,0.16274659867869926,0.4401215912680752
19377,0,1.09,21.143,4.958631,2.467215,66.09834,2.930491,1.48021,0.5500786,0.4273984,67.12195163199995,6.632920789059263,8.96584437,7.507735245,0.6888440197347759,41.40114,14.52199,3.49535,1.53108,2.91177,0.803768069936926,0.9895731673395115,0.31096881756291134,0.16274659867869926,0.4401215912680752
19378,1,1.52,20.60438,5.170067,2.46231,66.60125,3.095365,1.63993,0.551208,0.4408901,70.09886734399998,1.5223122039264112,9.534449030000001,7.49280933,0.6329560670896105,41.40114,14.52199,3.49535,1.53108,2.91177,0.803768069936926,0.9895731673395115,0.31096881756291134,0.16274659867869926,0.4401215912680752
19379,2,1.56,20.97948,5.067963,2.445062,66.43698,2.992382,1.535909,0.5391461,0.4347371,67.12712348599999,4.716760974401595,9.293057046,7.440323666,0.6639708742217441,41.40114,14.52199,3.49535,1.53108,2.91177,0.803768069936926,0.9895731673395115,0.31096881756291134,0.16274659867869926,0.4401215912680752
19380,1,1.51,20.58067,5.149073,2.458231,66.63504,3.07275,1.626039,0.5542647,0.4402749,70.60420309599996,1.1038219666176303,9.485716597999996,7.480396933000001,0.6394749962695623,41.40114,14.52199,3.49535,1.53108,2.91177,0.803768069936926,0.9895731673395115,0.31096881756291134,0.16274659867869926,0.4401215912680752
19381,2,1.53,20.97435,5.014222,2.432753,66.37724,2.968991,1.5365,0.5431046,0.4280382,67.42367385399997,4.570470538782438,9.171470224,7.402867379,0.6602824833646427,41.40114,14.52199,3.49535,1.53108,2.91177,0.803768069936926,0.9895731673395115,0.31096881756291134,0.16274659867869926,0.4401215912680752
19382,0,1.19,21.15185,4.912394,2.447616,66.73019,2.93105,1.496986,0.5574173,0.4322244,69.55849971799996,4.51304562298084,8.876477827999999,7.448095488000001,0.6894564179982086,41.40114,14.52199,3.49535,1.53108,2.91177,0.803768069936926,0.9895731673395115,0.31096881756291134,0.16274659867869926,0.4401215912680752
19383,1,1.49,21.06921,5.255517,2.447742,65.81107,3.033086,1.721561,0.5819274,0.4594111,62.918245704,8.364175651142432,9.785540586000002,7.448478906,0.6320112257603188,41.40114,14.52199,3.49535,1.53108,2.91177,0.803768069936926,0.9895731673395115,0.31096881756291134,0.16274659867869926,0.4401215912680752
19384,2,1.27,20.9261,5.168595,2.503197,65.96501,3.021792,1.523033,0.5394144,0.4371362,66.03283279000003,6.279890511464011,9.461367425999999,7.617228471000001,0.6717666621693701,41.40114,14.52199,3.49535,1.53108,2.91177,0.803768069936926,0.9895731673395115,0.31096881756291134,0.16274659867869926,0.4401215912680752
19385,0,1.12,21.19461,4.904165,2.453517,66.3629,2.908318,1.444391,0.5507284,0.4224041,68.07010011999995,5.97346856771204,8.844686485999999,7.466052231000001,0.7018477473645935,41.40114,14.52199,3.49535,1.53108,2.91177,0.803768069936926,0.9895731673395115,0.31096881756291134,0.16274659867869926,0.4401215912680752
19387,2,1.43,20.87077,5.155405,2.509254,66.30683,3.024755,1.484023,0.5232252,0.4291083,67.27347891999997,4.6939299769919955,9.416165482,7.635659922,0.6731608415674484,41.40114,14.52199,3.49535,1.53108,2.91177,0.803768069936926,0.9895731673395115,0.31096881756291134,0.16274659867869926,0.4401215912680752
19388,0,1.07,21.09399,4.98033,2.489644,66.44017,2.946955,1.464553,0.5422025,0.4259897,68.78959021,5.295765823816055,8.985396852000001,7.575986692000001,0.6903902181774718,41.40114,14.52199,3.49535,1.53108,2.91177,0.803768069936926,0.9895731673395115,0.31096881756291134,0.16274659867869926,0.4401215912680752
19389,1,1.15,20.83722,5.20411,2.485433,66.25732,3.116531,1.65226,0.5650036,0.4475423,68.17364755000001,4.778580384519962,9.585538864,7.563172619,0.6405336104144901,41.40114,14.52199,3.49535,1.53108,2.91177,0.803768069936926,0.9895731673395115,0.31096881756291134,0.16274659867869926,0.4401215912680752
19390,2,1.49,21.00387,5.063122,2.45096,66.66667,3.005695,1.542961,0.5410328,0.440094,68.18588517400003,4.202938654974396,9.27024898,7.45827128,0.6664566846569436,41.40114,14.52199,3.49535,1.53108,2.91177,0.803768069936926,0.9895731673395115,0.31096881756291134,0.16274659867869926,0.4401215912680752
19391,0,0.96,21.19392,4.868541,2.446372,66.49279,2.953256,1.425367,0.5364166,0.4230313,69.50502569200002,5.380368470195194,8.762372226,7.444309996000001,0.7032375554275665,41.40114,14.52199,3.49535,1.53108,2.91177,0.803768069936926,0.9895731673395115,0.31096881756291134,0.16274659867869926,0.4401215912680752
19392,1,1.07,20.92474,5.059337,2.443659,66.36632,3.083739,1.617364,0.5603046,0.4433802,69.31023638400004,4.417750600150427,9.272572022,7.436054337,0.6485605359055674,41.40114,14.52199,3.49535,1.53108,2.91177,0.803768069936926,0.9895731673395115,0.31096881756291134,0.16274659867869926,0.4401215912680752
19393,2,1.45,20.94988,5.001466,2.4366120000000002,66.54933,3.001076,1.550173,0.5474053,0.4356136,68.71608068199997,3.771016329739261,9.131137396,7.414610316000001,0.6631252870356784,41.40114,14.52199,3.49535,1.53108,2.91177,0.803768069936926,0.9895731673395115,0.31096881756291134,0.16274659867869926,0.4401215912680752
19394,0,1.05,21.15938,4.921472,2.459345,66.42373,2.95323,1.483204,0.5617647,0.4404874,68.745854584,5.577656358070385,8.880689059999998,7.483786835,0.7055458694360007,41.40114,14.52199,3.49535,1.53108,2.91177,0.803768069936926,0.9895731673395115,0.31096881756291134,0.16274659867869926,0.4401215912680752
19395,1,1.32,20.74648,5.018531,2.448948,66.2837,3.052508,1.678532,0.5581635,0.4234279,69.577487802,2.9372741104112237,9.155487134000001,7.452148764,0.6085027551471216,41.40114,14.52199,3.49535,1.53108,2.91177,0.803768069936926,0.9895731673395115,0.31096881756291134,0.16274659867869926,0.4401215912680752
19396,2,1.8,20.96646,5.107433,2.470116,66.78224,3.01616,1.50121,0.5421359,0.4396197,67.35360226599998,3.7714980667696594,9.355261178000001,7.5165629880000004,0.6852095850184854,41.40114,14.52199,3.49535,1.53108,2.91177,0.803768069936926,0.9895731673395115,0.31096881756291134,0.16274659867869926,0.4401215912680752
19397,0,1.12,21.03687,5.068181,2.509893,66.3255,2.978384,1.497722,0.5424822,0.4395855,67.934191552,5.623757411411198,9.183940694,7.637604399,0.6869726661540645,41.40114,14.52199,3.49535,1.53108,2.91177,0.803768069936926,0.9895731673395115,0.31096881756291134,0.16274659867869926,0.4401215912680752
19398,1,1.23,20.57487,5.043477,2.449534,65.54245,2.994545,1.832807,0.6058309,0.4315708,68.06205984399996,3.8649117079264315,9.220602522,7.453931962,0.585149617141654,41.40114,14.52199,3.49535,1.53108,2.91177,0.803768069936926,0.9895731673395115,0.31096881756291134,0.16274659867869926,0.4401215912680752
19399,0,1.28,21.01045,4.993213,2.475639,66.30411,2.951181,1.486708,0.5522876,0.4252151,67.94916310599994,5.045330747073628,9.043233262,7.533369477000001,0.6852029081442289,41.40114,14.52199,3.49535,1.53108,2.91177,0.803768069936926,0.9895731673395115,0.31096881756291134,0.16274659867869926,0.4401215912680752
19400,2,1.59,21.14812,5.15559,2.458077,65.74828,3.006404,1.656776,0.5848619,0.4578597,62.31234214999997,8.74038802228003,9.503247216,7.479928311,0.657023953864649,41.40114,14.52199,3.49535,1.53108,2.91177,0.803768069936926,0.9895731673395115,0.31096881756291134,0.16274659867869926,0.4401215912680752
19401,1,1.7,20.74333,5.22524,2.491116,66.23069,3.03599,1.709607,0.5911734,0.435428,66.38967278999999,4.166088993464015,9.631917728000001,7.580465988,0.6229319829162501,41.40114,14.52199,3.49535,1.53108,2.91177,0.803768069936926,0.9895731673395115,0.31096881756291134,0.16274659867869926,0.4401215912680752
19402,2,1.59,21.03126,5.047771,2.452609,66.79975,3.014488,1.614589,0.5569705,0.4480546,68.21315980199998,3.9537735656111863,9.226778721999999,7.463289187,0.6516534019186592,41.40114,14.52199,3.49535,1.53108,2.91177,0.803768069936926,0.9895731673395115,0.31096881756291134,0.16274659867869926,0.4401215912680752
19403,0,1.47,21.0105,5.020202,2.486083,66.57881,2.971627,1.455356,0.5462152,0.4282824,68.09734978400004,4.350161211190418,9.097082864,7.565150569,0.6991323439851852,41.40114,14.52199,3.49535,1.53108,2.91177,0.803768069936926,0.9895731673395115,0.31096881756291134,0.16274659867869926,0.4401215912680752
19404,1,1.96,20.63409,5.180958,2.484448,66.45702,3.034062,1.605912,0.581822,0.4280544,67.38984793599997,2.2998635593216576,9.525852684,7.560175264000001,0.6522747931636256,41.40114,14.52199,3.49535,1.53108,2.91177,0.803768069936926,0.9895731673395115,0.31096881756291134,0.16274659867869926,0.4401215912680752
19405,2,1.37,21.02764,5.002292,2.45921,66.31092,2.973643,1.58955,0.5619856,0.4351051,67.44235336399994,5.200547130438473,9.09509048,7.4833760300000005,0.6540917571043047,41.40114,14.52199,3.49535,1.53108,2.91177,0.803768069936926,0.9895731673395115,0.31096881756291134,0.16274659867869926,0.4401215912680752
19406,0,1.46,20.96285,4.997093,2.479731,66.86607,2.960702,1.479303,0.5485553,0.4312421,69.83396486600002,2.934157867329631,9.046591597999997,7.545821433,0.6917426611200841,41.40114,14.52199,3.49535,1.53108,2.91177,0.803768069936926,0.9895731673395115,0.31096881756291134,0.16274659867869926,0.4401215912680752
19407,1,2.28,20.63589,5.057052,2.435955,66.87539,3.075174,1.562547,0.5581644,0.4226072,68.67837770399997,0.3501853343424344,9.27955194,7.412611065,0.6529935706369917,41.40114,14.52199,3.49535,1.53108,2.91177,0.803768069936926,0.9895731673395115,0.31096881756291134,0.16274659867869926,0.4401215912680752
19408,2,1.55,20.83284,5.035683,2.478341,66.14961,3.004505,1.616199,0.5645704,0.4317064,67.28168228599999,4.2104565596816315,9.151206978,7.541591663,0.6419543403612693,41.40114,14.52199,3.49535,1.53108,2.91177,0.803768069936926,0.9895731673395115,0.31096881756291134,0.16274659867869926,0.4401215912680752
19409,0,1.82,20.65675,5.024374,2.491641,66.23042,2.944563,1.828255,0.5951457,0.4456856,67.906728658,2.4048576986448467,9.098734528,7.582063563,0.5915942646248972,41.40114,14.52199,3.49535,1.53108,2.91177,0.803768069936926,0.9895731673395115,0.31096881756291134,0.16274659867869926,0.4401215912680752
19410,2,1.83,20.82853,5.034544,2.472669,66.35479,2.981911,1.377903,0.5179235,0.4142933,67.02560882799997,3.5313561343968374,9.157785652000001,7.524331767,0.707856763100747,41.40114,14.52199,3.49535,1.53108,2.91177,0.803768069936926,0.9895731673395115,0.31096881756291134,0.16274659867869926,0.4401215912680752
19411,0,1.26,20.95215,4.965132,2.477669,65.90894,2.929921,1.576138,0.5695508,0.4326101,67.05067129399998,5.617430118046386,8.965383851999999,7.539546767000001,0.6617000958999429,41.40114,14.52199,3.49535,1.53108,2.91177,0.803768069936926,0.9895731673395115,0.31096881756291134,0.16274659867869926,0.4401215912680752
19412,2,2.48,20.86072,4.989113,2.439706,66.37624,2.972431,1.543577,0.5560484,0.4227483,64.574480326,3.4765206463056373,9.093166898,7.424025358000001,0.6599698999599105,41.40114,14.52199,3.49535,1.53108,2.91177,0.803768069936926,0.9895731673395115,0.31096881756291134,0.16274659867869926,0.4401215912680752
19413,0,1.42,21.01427,4.964363,2.469446,66.55616,2.960971,1.499636,0.5645146,0.4268729,68.578956946,4.151203478177607,8.977259317999998,7.514524178,0.687661338739729,41.40114,14.52199,3.49535,1.53108,2.91177,0.803768069936926,0.9895731673395115,0.31096881756291134,0.16274659867869926,0.4401215912680752
19414,2,1.65,21.03001,4.984807,2.45269,67.00273,2.998689,1.436496,0.5291069,0.424859,69.22760770399994,3.0006205743424204,9.059787069999999,7.463535670000001,0.6951003733885606,41.40114,14.52199,3.49535,1.53108,2.91177,0.803768069936926,0.9895731673395115,0.31096881756291134,0.16274659867869926,0.4401215912680752
19415,1,2.0,20.5958,5.189522,2.479759,66.36732,3.043849,1.709635,0.6068213,0.438186,67.10201555399999,2.2843803823024302,9.556481072,7.545906637000001,0.632792935273932,41.40114,14.52199,3.49535,1.53108,2.91177,0.803768069936926,0.9895731673395115,0.31096881756291134,0.16274659867869926,0.4401215912680752
19416,0,1.56,20.90602,4.970228,2.467931,66.41483,2.958671,1.527005,0.5753335,0.4329272,68.21912789599997,3.6823430274976587,8.995364947999999,7.509914033,0.6864818869947235,41.40114,14.52199,3.49535,1.53108,2.91177,0.803768069936926,0.9895731673395115,0.31096881756291134,0.16274659867869926,0.4401215912680752
19417,2,1.41,20.99222,5.006709,2.479242,66.7592,2.99478,1.436766,0.5352123,0.4171925,69.31533407800003,3.563174843796773,9.072901385999998,7.544333406000001,0.6917011768186613,41.40114,14.52199,3.49535,1.53108,2.91177,0.803768069936926,0.9895731673395115,0.31096881756291134,0.16274659867869926,0.4401215912680752
19418,1,1.52,20.71729,5.023498,2.447938,66.32735,3.012261,1.625864,0.584022,0.4113128,69.130906946,2.5762544981775974,9.170358604,7.449075334000001,0.6321354021913194,41.40114,14.52199,3.49535,1.53108,2.91177,0.803768069936926,0.9895731673395115,0.31096881756291134,0.16274659867869926,0.4401215912680752
19419,2,1.33,21.0121,5.029892,2.468084,65.87278,2.966545,1.61239,0.5773662,0.4348756,65.741522804,6.561947020902387,9.153215672,7.510379612000001,0.6527609919518944,41.40114,14.52199,3.49535,1.53108,2.91177,0.803768069936926,0.9895731673395115,0.31096881756291134,0.16274659867869926,0.4401215912680752
19420,0,1.86,20.953,4.955207,2.4429,66.08723,3.192655,1.503188,0.5701039,0.4235691,65.44382570400002,4.989373941142389,8.99791175,7.4337447,0.686364967458619,41.40114,14.52199,3.49535,1.53108,2.91177,0.803768069936926,0.9895731673395115,0.31096881756291134,0.16274659867869926,0.4401215912680752
19421,0,1.3,20.96,4.93,2.47,66.44,2.97,1.37,0.52,0.4,69.23709999999998,3.867340640000009,8.885259999999999,7.516210000000001,0.699768046530968,41.40114,14.52199,3.49535,1.53108,2.91177,0.803768069936926,0.9895731673395115,0.31096881756291134,0.16274659867869926,0.4401215912680752
19422,1,1.66,20.8,5.03,2.44,66.18,2.98,1.65,0.55,0.39,67.30018000000005,3.764214623999969,9.20102,7.42492,0.5886732805058132,41.40114,14.52199,3.49535,1.53108,2.91177,0.803768069936926,0.9895731673395115,0.31096881756291134,0.16274659867869926,0.4401215912680752
19423,2,1.22,20.98,5.01,2.49,65.9,2.99,1.59,0.56,0.42,66.64639999999999,6.124797711999989,9.063419999999997,7.577070000000001,0.6405856783344773,41.40114,14.52199,3.49535,1.53108,2.91177,0.803768069936926,0.9895731673395115,0.31096881756291134,0.16274659867869926,0.4401215912680752
19425,1,1.03,20.75259,4.998775,2.476153,66.20561,3.035676,1.911932,0.6175847,0.442303,70.48755506999996,3.1588738294320535,9.057102874,7.5349335790000005,0.5734082322944,41.40114,14.52199,3.49535,1.53108,2.91177,0.803768069936926,0.9895731673395115,0.31096881756291134,0.16274659867869926,0.4401215912680752
19426,2,1.01,21.18777,4.990253,2.479024,66.33794,2.954649,1.566293,0.5487366,0.4386129,67.85346776599995,6.455113599569643,9.029661842,7.543670032,0.6594947441970842,41.40114,14.52199,3.49535,1.53108,2.91177,0.803768069936926,0.9895731673395115,0.31096881756291134,0.16274659867869926,0.4401215912680752
19427,0,1.23,21.1418,4.917627,2.465426,66.83575,2.974454,1.450748,0.5594502,0.4241743,69.84115088399999,4.148153737350405,8.860210758000001,7.502291318,0.7054633245791749,41.40114,14.52199,3.49535,1.53108,2.91177,0.803768069936926,0.9895731673395115,0.31096881756291134,0.16274659867869926,0.4401215912680752
19428,1,1.11,20.70993,4.992023,2.447351,65.65014,3.008683,1.993477,0.6290871,0.4367887,68.31131949599995,4.432626734457628,9.087943057999999,7.447289093,0.5512938444619074,41.40114,14.52199,3.49535,1.53108,2.91177,0.803768069936926,0.9895731673395115,0.31096881756291134,0.16274659867869926,0.4401215912680752
19429,2,0.87,21.19038,5.015541,2.478789,66.11956,2.966064,1.582137,0.5676751,0.4403146,67.34499805200001,7.276148757811185,9.097072661999999,7.542954927,0.6644656029462639,41.40114,14.52199,3.49535,1.53108,2.91177,0.803768069936926,0.9895731673395115,0.31096881756291134,0.16274659867869926,0.4401215912680752
19430,0,1.31,21.14944,4.955539,2.461748,66.3237,2.944825,1.581631,0.6005812,0.4391429,67.123418058,5.974622269284815,8.966900734,7.491099164,0.6814288137816045,41.40114,14.52199,3.49535,1.53108,2.91177,0.803768069936926,0.9895731673395115,0.31096881756291134,0.16274659867869926,0.4401215912680752
19431,1,1.71,20.65415,5.141969,2.470913,65.82357,3.064461,1.915984,0.644972,0.4521575,65.95765013800005,4.20561619813283,9.445433053999999,7.518988259,0.5909973009605489,41.40114,14.52199,3.49535,1.53108,2.91177,0.803768069936926,0.9895731673395115,0.31096881756291134,0.16274659867869926,0.4401215912680752
19432,2,1.36,21.01008,4.929524,2.470555,65.73296,2.958042,1.533088,0.5572881,0.4201982,65.73627627800002,6.467978788116795,8.883059539999998,7.517898865,0.663027152053439,41.40114,14.52199,3.49535,1.53108,2.91177,0.803768069936926,0.9895731673395115,0.31096881756291134,0.16274659867869926,0.4401215912680752
19433,0,1.16,21.05826,4.917119,2.463063,66.31474,2.958044,1.511937,0.5687457,0.4288454,68.646785008,5.024655542204833,8.862862753999998,7.495100709000001,0.6861316290578428,41.40114,14.52199,3.49535,1.53108,2.91177,0.803768069936926,0.9895731673395115,0.31096881756291134,0.16274659867869926,0.4401215912680752
19434,1,1.27,20.75008,5.047713,2.472568,66.54156,3.12822,1.420464,0.5336005,0.4233452,70.57360458600002,2.34968292856162,9.192854394,7.524024424,0.7042628015029773,41.40114,14.52199,3.49535,1.53108,2.91177,0.803768069936926,0.9895731673395115,0.31096881756291134,0.16274659867869926,0.4401215912680752
19435,2,1.33,20.81632,4.909647,2.467349,66.08229,2.976183,1.821751,0.5746091,0.422318,68.89122297399996,3.6245119526544656,8.835810041999999,7.508143007,0.567561358763903,41.40114,14.52199,3.49535,1.53108,2.91177,0.803768069936926,0.9895731673395115,0.31096881756291134,0.16274659867869926,0.4401215912680752
19436,0,1.24,21.04196,4.895715,2.46015,66.37335,2.960822,1.44227,0.5559826,0.4196671,68.83154398,4.592848281728003,8.811070950000001,7.486236450000001,0.7035316662864338,41.40114,14.52199,3.49535,1.53108,2.91177,0.803768069936926,0.9895731673395115,0.31096881756291134,0.16274659867869926,0.4401215912680752
19437,1,1.11,21.29657,4.846531,2.388498,66.69257,3.067531,1.402145,0.5563149,0.4241506,69.15816307200001,5.475664820723189,8.801968534,7.268199414,0.7279921735169299,41.40114,14.52199,3.49535,1.53108,2.91177,0.803768069936926,0.9895731673395115,0.31096881756291134,0.16274659867869926,0.4401215912680752
19438,2,1.34,21.06567,4.877447,2.4362,66.44166,2.976432,1.466998,0.5435215,0.4102204,68.67931091399997,4.468553236718421,8.80318415,7.4133566,0.6761346194902736,41.40114,14.52199,3.49535,1.53108,2.91177,0.803768069936926,0.9895731673395115,0.31096881756291134,0.16274659867869926,0.4401215912680752
19439,0,1.94,20.95171,4.884978,2.43182,66.35699,2.946918,1.607867,0.598129,0.431929,66.71378548599999,3.7819248596016166,8.830552260000001,7.400028260000001,0.663222579592897,41.40114,14.52199,3.49535,1.53108,2.91177,0.803768069936926,0.9895731673395115,0.31096881756291134,0.16274659867869926,0.4401215912680752
19440,1,0.84,20.71585,5.07712,2.534615,65.40681,3.159458,1.60282,0.583267,0.4265803,67.67843189999992,5.756263624880063,9.165799419999999,7.712833445,0.6531136623930934,41.40114,14.52199,3.49535,1.53108,2.91177,0.803768069936926,0.9895731673395115,0.31096881756291134,0.16274659867869926,0.4401215912680752
19441,2,1.31,21.03563,4.930301,2.465768,66.58134,3.001447,1.469702,0.5549056,0.4216936,69.20102678199996,4.080980977899252,8.893218194,7.5033320240000005,0.6915557434772024,41.40114,14.52199,3.49535,1.53108,2.91177,0.803768069936926,0.9895731673395115,0.31096881756291134,0.16274659867869926,0.4401215912680752
19442,0,1.48,21.05213,4.948542,2.472023,66.22478,2.934654,1.53542,0.5790575,0.4239774,66.80051333399994,5.417136215070407,8.930973384,7.522365989000001,0.6772625773535886,41.40114,14.52199,3.49535,1.53108,2.91177,0.803768069936926,0.9895731673395115,0.31096881756291134,0.16274659867869926,0.4401215912680752
19443,1,0.97,21.04521,5.069653,2.487829,66.88533,3.15813,1.301735,0.5157701,0.4130939,70.78218810599999,3.9598139510736274,9.225173781999999,7.570463647,0.7466785971741706,41.40114,14.52199,3.49535,1.53108,2.91177,0.803768069936926,0.9895731673395115,0.31096881756291134,0.16274659867869926,0.4401215912680752
