Repository: jcordonc/Proyecto2-model-PD

ProyectoFinal_DataScienceAtWork
==============================

Proyecto final para predecir la calidad del clinker con base a sus variables de operación y la concentración de sus compuestos químicos.

Project Organization
------------

    ├── LICENSE
    ├── Makefile           <- Makefile with commands like `make data` or `make train`
    ├── README.md          <- The top-level README for developers using this project.
    ├── data
    │   ├── external       <- Data from third party sources.
    │   ├── interim        <- Intermediate data that has been transformed.
    │   ├── processed      <- The final, canonical data sets for modeling.

File: data/processed/features_for_model.csv (part 97 of 98)
,id_eq,FCAO,SiO2,Al2O3,Fe2O3,CaO,MgO,SO3,K2O,Na2O,C3S,C2S,C3A,C4AF,A/S," ""CaO""  [CurrentProduct.Dry basis]"," ""SiO2""  [CurrentProduct.Dry basis]"," ""Al2O3""  [CurrentProduct.Dry basis]"," ""Fe2O3""  [CurrentProduct.Dry basis]"," ""MgO""  [CurrentProduct.Dry basis]"," ""CaO""  [Rolling.Analysis1.Dry basis]"," ""SiO2""  [Rolling.Analysis1.Dry basis]"," ""Al2O3""  [Rolling.Analysis1.Dry basis]"," ""Fe2O3""  [Rolling.Analysis1.Dry basis]"," ""MgO""  [Rolling.Analysis1.Dry basis]"
19757,0,2.22,20.70427,4.89763,2.458585,65.58138,2.910316,1.803266,0.6633125,0.4429692,64.17367108999994,4.1288512079440665,8.81879368,7.481474155,0.6300204395170025,41.38546,14.53862,3.50133,1.51475,2.90576,0.9383949449832929,0.6882357127200573,0.2794742274506086,0.15223815476000727,0.411890282194629
19760,2,1.18,20.97871,4.949059,2.464104,65.46132,3.129996,1.656374,0.605162,0.4231554,65.47961063799998,7.124478788932812,8.945742382,7.498268472,0.6405790341454513,41.38546,14.53862,3.50133,1.51475,2.90576,0.9383949449832929,0.6882357127200573,0.2794742274506086,0.15223815476000727,0.411890282194629
19761,0,1.36,20.82417,4.846682,2.480245,66.02226,2.909246,1.533482,0.622153,0.419354,68.86960843400001,3.571189039630397,8.64713276,7.547385535,0.6981456909031133,41.38546,14.53862,3.50133,1.51475,2.90576,0.9383949449832929,0.6882357127200573,0.2794742274506086,0.15223815476000727,0.411890282194629
19762,1,1.98,20.77401,5.099507,2.449235,65.40556,3.027647,1.76273,0.6589028,0.4304591,62.56208468399995,6.281655548630447,9.36958793,7.453022105,0.6332220119926055,41.38546,14.53862,3.50133,1.51475,2.90576,0.9383949449832929,0.6882357127200573,0.2794742274506086,0.15223815476000727,0.411890282194629
19763,2,1.22,21.0325,4.971798,2.477541,65.9353,3.160886,1.490296,0.5772294,0.4152436,66.66556370600003,6.261165228433612,8.983265328,7.539157263000001,0.6891632651353652,41.38546,14.53862,3.50133,1.51475,2.90576,0.9383949449832929,0.6882357127200573,0.2794742274506086,0.15223815476000727,0.411890282194629
19764,0,2.32,20.88174,4.826759,2.420942,66.88444,2.959677,1.340776,0.566975,0.404519,68.25249721800003,1.25347502698083,8.694677486,7.366926506,0.7491869744786729,41.38546,14.53862,3.50133,1.51475,2.90576,0.9383949449832929,0.6882357127200573,0.2794742274506086,0.15223815476000727,0.411890282194629
19765,0,1.83,21.06491,4.896965,2.442149,66.42599,2.940823,1.285388,0.5674652,0.4091462,66.48687534999998,4.615478130200039,8.844841142,7.431459407000001,0.7864393374048458,41.38546,14.53862,3.50133,1.51475,2.90576,0.9383949449832929,0.6882357127200573,0.2794742274506086,0.15223815476000727,0.411890282194629
19766,1,1.21,20.63822,5.1144,2.486296,65.99192,3.200489,1.688994,0.5876967,0.4106778,68.96278183999998,3.428454732144047,9.346347167999998,7.565798728,0.6098744240447251,41.38546,14.53862,3.50133,1.51475,2.90576,0.9383949449832929,0.6882357127200573,0.2794742274506086,0.15223815476000727,0.411890282194629
19768,0,1.74,20.88346,4.825176,2.448126,66.66508,2.929348,1.330661,0.6167297,0.4199136,69.67935213200003,1.963261111859218,8.644487208000001,7.449647418,0.8016319261070489,41.38546,14.53862,3.50133,1.51475,2.90576,0.9383949449832929,0.6882357127200573,0.2794742274506086,0.15223815476000727,0.411890282194629
19769,1,1.29,20.41,5.02,2.43,65.08,3.05,1.77,0.68,0.43,67.37382999999998,3.726853151999997,9.19144,7.394490000000001,0.640430572843355,41.38546,14.53862,3.50133,1.51475,2.90576,0.9383949449832929,0.6882357127200573,0.2794742274506086,0.15223815476000727,0.411890282194629
19770,2,1.2,20.9493,4.927426,2.466077,65.5064,3.128082,1.51694,0.596935,0.4090565,65.947736422,6.6255829794832195,8.885076616,7.504272311,0.6828514153122206,41.38546,14.53862,3.50133,1.51475,2.90576,0.9383949449832929,0.6882357127200573,0.2794742274506086,0.15223815476000727,0.411890282194629
19771,0,1.73,20.85642,4.904144,2.463009,66.33795,2.914796,1.484262,0.606634,0.4162474,68.04203018800001,3.1516447304127837,8.828570371999998,7.494936387,0.7096979338378181,41.38546,14.53862,3.50133,1.51475,2.90576,0.9383949449832929,0.6882357127200573,0.2794742274506086,0.15223815476000727,0.411890282194629
19772,1,2.36,20.7,4.93,2.38,66.09,2.94,1.63,0.62,0.4,65.60169000000002,2.6090418,9.03754,7.24234,0.6403611084209507,41.38546,14.53862,3.50133,1.51475,2.90576,0.9383949449832929,0.6882357127200573,0.2794742274506086,0.15223815476000727,0.411890282194629
19773,2,1.25,20.85,4.9,2.45,65.95,3.07,1.48,0.58,0.41,68.51199999999996,4.252544200000038,8.8396,7.455350000000001,0.6909792427980486,41.38546,14.53862,3.50133,1.51475,2.90576,0.9383949449832929,0.6882357127200573,0.2794742274506086,0.15223815476000727,0.411890282194629
19774,0,1.49,20.79,4.88,2.43,66.2,2.87,1.61,0.6,0.42,69.17167000000002,2.845790175999987,8.820439999999998,7.394490000000001,0.6537725352442908,41.38546,14.53862,3.50133,1.51475,2.90576,0.9383949449832929,0.6882357127200573,0.2794742274506086,0.15223815476000727,0.411890282194629
19775,1,1.89,20.69,4.87,2.35,66.3,2.92,1.57,0.6,0.4,68.89194999999998,4.612808384000012,8.9293,7.151050000000001,0.6539919300193662,41.38546,14.53862,3.50133,1.51475,2.90576,0.9383949449832929,0.6882357127200573,0.2794742274506086,0.15223815476000727,0.411890282194629
19777,2,1.13,21.02947,4.93392,2.432024,65.83185,3.113971,1.712924,0.6665207,0.4498754,66.95339047,6.311746323672011,8.959903391999998,7.400649032000001,0.6700449329166047,41.38546,14.53862,3.50133,1.51475,2.90576,0.9383949449832929,0.6882357127200573,0.2794742274506086,0.15223815476000727,0.411890282194629
19778,0,1.27,20.93736,4.892325,2.483011,66.5652,2.899705,1.53193,0.5923251,0.4169894,70.27547812000002,3.1115212945120163,8.763406638,7.555802473,0.6802904224049298,41.38546,14.53862,3.50133,1.51475,2.90576,0.9383949449832929,0.6882357127200573,0.2794742274506086,0.15223815476000727,0.411890282194629
19779,1,1.49,20.79747,5.279928,2.511834,66.13456,3.115023,1.61248,0.5935549,0.4294342,66.04475283599999,5.226460090761634,9.741786072,7.643510862,0.6569146603643263,41.38546,14.53862,3.50133,1.51475,2.90576,0.9383949449832929,0.6882357127200573,0.2794742274506086,0.15223815476000727,0.411890282194629
19781,0,1.42,20.88409,4.91488,2.485519,66.49955,2.876417,1.589439,0.60439,0.4255331,69.64730803999998,2.9720133528640247,8.818933851999999,7.5634343170000005,0.6690721920294154,41.38546,14.53862,3.50133,1.51475,2.90576,0.9383949449832929,0.6882357127200573,0.2794742274506086,0.15223815476000727,0.411890282194629
19783,2,1.51,20.90671,4.950335,2.487018,66.71574,3.149651,1.21513,0.5322486,0.3892207,69.74878526999997,2.683905854552016,8.910353294,7.567995774,0.7860869124944735,41.38546,14.53862,3.50133,1.51475,2.90576,0.9383949449832929,0.6882357127200573,0.2794742274506086,0.15223815476000727,0.411890282194629
19784,1,1.02,20.61901,5.071394,2.499543,65.11932,2.983918,1.914623,0.6675177,0.4252336,66.599884338,5.739470393652809,9.209967343999999,7.6061093490000005,0.5832943019810157,41.38546,14.53862,3.50133,1.51475,2.90576,0.9383949449832929,0.6882357127200573,0.2794742274506086,0.15223815476000727,0.411890282194629
19785,2,1.16,20.9711,4.986268,2.480994,66.09171,3.095178,1.73218,0.6626522,0.4427218,67.91106156599999,5.329797586849594,9.015768352,7.549664742,0.6553667948093196,41.38546,14.53862,3.50133,1.51475,2.90576,0.9383949449832929,0.6882357127200573,0.2794742274506086,0.15223815476000727,0.411890282194629
19786,0,1.4,21.03319,4.892406,2.467123,66.69776,2.922764,1.591995,0.6262275,0.4320501,69.57976756199994,3.511858837467244,8.790503784000002,7.507455289,0.6849541452505097,41.38546,14.53862,3.50133,1.51475,2.90576,0.9383949449832929,0.6882357127200573,0.2794742274506086,0.15223815476000727,0.411890282194629
19788,2,1.24,20.92104,4.889549,2.463166,66.2976,3.056634,1.425275,0.5821226,0.4040303,69.47926803800001,3.75752761237284,8.789627977999999,7.495414138000001,0.7133731446328188,41.38546,14.53862,3.50133,1.51475,2.90576,0.9383949449832929,0.6882357127200573,0.2794742274506086,0.15223815476000727,0.411890282194629
19789,1,2.17,20.60517,5.207763,2.476871,66.28188,3.010411,1.785056,0.6417326,0.4310553,65.87249411599998,2.716697537129633,9.609706218,7.537118453000001,0.6175468956447828,41.38546,14.53862,3.50133,1.51475,2.90576,0.9383949449832929,0.6882357127200573,0.2794742274506086,0.15223815476000727,0.411890282194629
19790,2,1.29,21.03287,4.927149,2.459548,66.43985,3.081841,1.538995,0.608815,0.4176973,68.75748672799998,4.46909792263682,8.895389633999999,7.484404564,0.6868798687431934,41.38546,14.53862,3.50133,1.51475,2.90576,0.9383949449832929,0.6882357127200573,0.2794742274506086,0.15223815476000727,0.411890282194629
19791,0,1.61,20.87206,4.859056,2.449196,66.93106,2.872829,1.581468,0.6087196,0.4235483,71.14889077199997,1.2212084738432054,8.732458767999999,7.452903428000001,0.6731550493126791,41.38546,14.53862,3.50133,1.51475,2.90576,0.9383949449832929,0.6882357127200573,0.2794742274506086,0.15223815476000727,0.411890282194629
19792,1,1.95,20.6566,5.220018,2.506243,66.54289,3.057582,1.581488,0.6032206,0.4165178,67.31548677599997,2.4512094124256123,9.592484543999998,7.626497449,0.6644511729606537,41.38546,14.53862,3.50133,1.51475,2.90576,0.9383949449832929,0.6882357127200573,0.2794742274506086,0.15223815476000727,0.411890282194629
19794,1,1.62,20.84207,5.086873,2.466031,66.48973,3.058548,1.536627,0.598075,0.4113485,67.98490168599994,3.4914288863216285,9.307688998,7.504132333,0.6766588495871256,41.38546,14.53862,3.50133,1.51475,2.90576,0.9383949449832929,0.6882357127200573,0.2794742274506086,0.15223815476000727,0.411890282194629
19796,1,1.52,20.83348,5.116433,2.4756,66.45779,3.113289,1.592427,0.6072671,0.4261986,68.114990196,3.675778824377609,9.369832249999998,7.5332508,0.6698936536802892,41.38546,14.53862,3.50133,1.51475,2.90576,0.9383949449832929,0.6882357127200573,0.2794742274506086,0.15223815476000727,0.411890282194629
19797,2,1.08,21.15657,4.878195,2.442949,66.37247,3.030879,1.665737,0.602067,0.4241664,68.75058229000004,5.473898634663982,8.793747042,7.4338938070000005,0.6361802197342549,41.38546,14.53862,3.50133,1.51475,2.90576,0.9383949449832929,0.6882357127200573,0.2794742274506086,0.15223815476000727,0.411890282194629
19798,0,1.36,20.80858,4.858388,2.464811,66.06071,2.80395,1.929053,0.6772342,0.4437431,69.08805209599998,3.361698611017623,8.704267987999998,7.500419873,0.5955986040043366,41.38546,14.53862,3.50133,1.51475,2.90576,0.9383949449832929,0.6882357127200573,0.2794742274506086,0.15223815476000727,0.411890282194629
19799,1,1.64,20.57734,5.115163,2.462129,66.43913,3.148856,1.549999,0.6001617,0.4073954,69.52496472600002,1.5092011709455875,9.389259681999999,7.4922585470000005,0.6686761725424241,41.38546,14.53862,3.50133,1.51475,2.90576,0.9383949449832929,0.6882357127200573,0.2794742274506086,0.15223815476000727,0.411890282194629
19800,2,1.13,21.10672,4.93099,2.466399,66.25742,3.047498,1.505923,0.5913072,0.4128842,68.06931343,5.691369792648054,8.893976392,7.505252157,0.6879461809563828,41.38546,14.53862,3.50133,1.51475,2.90576,0.9383949449832929,0.6882357127200573,0.2794742274506086,0.15223815476000727,0.411890282194629
19801,0,1.23,21.0465,4.855511,2.490858,66.92805,2.820653,1.411196,0.5695382,0.4149426,71.32211171199992,2.7576917887072554,8.652572414,7.579680894,0.7228784436419468,41.38546,14.53862,3.50133,1.51475,2.90576,0.9383949449832929,0.6882357127200573,0.2794742274506086,0.15223815476000727,0.411890282194629
19802,2,1.48,21.01327,4.905294,2.429642,66.80428,3.039676,1.564674,0.6001893,0.4146943,69.80613872800004,3.0382807978367836,8.888074835999998,7.393400606,0.6684388080904764,41.38546,14.53862,3.50133,1.51475,2.90576,0.9383949449832929,0.6882357127200573,0.2794742274506086,0.15223815476000727,0.411890282194629
19804,1,1.47,20.72037,5.008419,2.460583,66.22939,3.106938,1.673355,0.6304811,0.4171249,68.99547215799998,2.840814982244815,9.109003913999999,7.487554069000001,0.6423056297042904,41.38546,14.53862,3.50133,1.51475,2.90576,0.9383949449832929,0.6882357127200573,0.2794742274506086,0.15223815476000727,0.411890282194629
19805,2,1.55,20.90485,4.995516,2.46921,66.48893,3.056695,1.588525,0.6071727,0.4210597,68.39867724200002,3.5742482348752134,9.060214080000002,7.5138060300000005,0.6673143715798824,41.38546,14.53862,3.50133,1.51475,2.90576,0.9383949449832929,0.6882357127200573,0.2794742274506086,0.15223815476000727,0.411890282194629
19806,0,1.34,21.02523,4.789938,2.414878,66.92387,2.87178,1.492839,0.5854157,0.4015382,71.56810774599997,2.1733034266576254,8.607362124000002,7.348473754,0.6808101437001494,41.38546,14.53862,3.50133,1.51475,2.90576,0.9383949449832929,0.6882357127200573,0.2794742274506086,0.15223815476000727,0.411890282194629
19808,0,1.46,20.99678,4.772191,2.423496,66.91248,2.806552,1.447047,0.5974854,0.4069408,71.356339662,1.8829556312272047,8.545750918000001,7.374698328000001,0.7142705910670241,41.38546,14.53862,3.50133,1.51475,2.90576,0.9383949449832929,0.6882357127200573,0.2794742274506086,0.15223815476000727,0.411890282194629
19809,1,1.52,20.92655,4.81602,2.404288,66.65044,2.937757,1.484527,0.5958156,0.3897647,70.31208704000005,2.285120655264002,8.694397704,7.3162483840000005,0.6803509130728952,41.38546,14.53862,3.50133,1.51475,2.90576,0.9383949449832929,0.6882357127200573,0.2794742274506086,0.15223815476000727,0.411890282194629
19811,0,1.57,20.96091,4.822278,2.408075,66.55392,2.869337,1.644363,0.6467165,0.4251734,69.40701146600003,2.912861668289615,8.704573799999999,7.327772225000001,0.6683486918559182,41.38546,14.53862,3.50133,1.51475,2.90576,0.9383949449832929,0.6882357127200573,0.2794742274506086,0.15223815476000727,0.411890282194629
19812,1,1.96,20.67,4.96,2.44,66.52,2.92,1.39,0.56,0.39,68.92127999999998,1.2471980640000382,9.01552,7.42492,0.70490759074278,41.38546,14.53862,3.50133,1.51475,2.90576,0.9383949449832929,0.6882357127200573,0.2794742274506086,0.15223815476000727,0.411890282194629
19813,1,1.45,20.87288,5.071879,2.482757,66.95741,3.026008,1.445567,0.5800953,0.4113106,70.42355247799996,2.262140606836816,9.239654506,7.555029551,0.7086641314434295,41.38546,14.53862,3.50133,1.51475,2.90576,0.9383949449832929,0.6882357127200573,0.2794742274506086,0.15223815476000727,0.411890282194629
19814,0,1.4,20.92061,4.866202,2.444606,66.87016,2.845205,1.523492,0.5932209,0.4066574,71.34545374399995,1.8570583217664307,8.759161948000001,7.4389360579999995,0.675807996937484,41.38546,14.53862,3.50133,1.51475,2.90576,0.9383949449832929,0.6882357127200573,0.2794742274506086,0.15223815476000727,0.411890282194629
19815,1,0.95,20.93862,5.004108,2.468705,66.40147,3.005396,1.593858,0.6274427,0.4170552,70.17157667599997,4.176288931865621,9.083837339999999,7.512269315,0.6726631413648685,41.38546,14.53862,3.50133,1.51475,2.90576,0.9383949449832929,0.6882357127200573,0.2794742274506086,0.15223815476000727,0.411890282194629
19816,0,1.49,20.89175,4.859951,2.455797,66.9659,2.820422,1.411317,0.5774869,0.4100886,71.61414837200007,1.2952088584031571,8.723661625999998,7.4729902710000005,0.72317189788766,41.38546,14.53862,3.50133,1.51475,2.90576,0.9383949449832929,0.6882357127200573,0.2794742274506086,0.15223815476000727,0.411890282194629
19817,0,1.87,20.92749,4.870592,2.435236,67.12097,2.800239,1.466518,0.6082466,0.4167626,70.384750334,1.1580916062704034,8.786649488000002,7.410423148000001,0.7196739995004842,41.38546,14.53862,3.50133,1.51475,2.90576,0.9383949449832929,0.6882357127200573,0.2794742274506086,0.15223815476000727,0.411890282194629
19818,1,1.18,20.74,5.1,2.51,65.95,3.03,1.71,0.61,0.41,68.20357,4.384835159999987,9.26808,7.63793,0.6129714586168006,41.38546,14.53862,3.50133,1.51475,2.90576,0.9383949449832929,0.6882357127200573,0.2794742274506086,0.15223815476000727,0.411890282194629
19819,1,1.04,20.95518,5.033081,2.502541,66.28138,3.000948,1.510752,0.5981302,0.4193412,68.94741819199996,4.870866996195211,9.103365278000002,7.615232263,0.6951057473882164,41.38546,14.53862,3.50133,1.51475,2.90576,0.9383949449832929,0.6882357127200573,0.2794742274506086,0.15223815476000727,0.411890282194629
19820,0,1.6,21.01508,4.885623,2.455579,66.44987,2.793252,1.417639,0.5969319,0.4113405,67.956119486,4.070585096001615,8.792061281999999,7.472326897000001,0.7327599511723656,41.38546,14.53862,3.50133,1.51475,2.90576,0.9383949449832929,0.6882357127200573,0.2794742274506086,0.15223815476000727,0.411890282194629
19821,1,1.02,20.82705,4.84883,2.443619,65.75824,2.879354,1.764718,0.6626606,0.4273856,69.19497993000004,4.3781809590480165,8.714796152000002,7.435932617000001,0.6320736561919167,41.38546,14.53862,3.50133,1.51475,2.90576,0.9383949449832929,0.6882357127200573,0.2794742274506086,0.15223815476000727,0.411890282194629
19822,0,1.87,20.91834,4.8718,2.445768,66.81593,2.791018,1.358998,0.6095131,0.4095039,69.18929638999995,2.0337090116240475,8.772030544,7.442472024000001,0.7705137772268594,41.38546,14.53862,3.50133,1.51475,2.90576,0.9383949449832929,0.6882357127200573,0.2794742274506086,0.15223815476000727,0.411890282194629
19823,1,0.97,20.9157,5.024496,2.488236,65.69387,2.917526,1.881047,0.6782424,0.4386468,67.21881316200002,6.2767188388272075,9.104819088,7.571702148000001,0.6077591072609175,41.38546,14.53862,3.50133,1.51475,2.90576,0.9383949449832929,0.6882357127200573,0.2794742274506086,0.15223815476000727,0.411890282194629
19824,1,1.11,20.90309,4.910904,2.443192,65.8203,2.877138,1.642458,0.6256521,0.3983088,68.08692966800002,5.155696140700812,8.880014736000001,7.434633256,0.637104090972252,41.38546,14.53862,3.50133,1.51475,2.90576,0.9383949449832929,0.6882357127200573,0.2794742274506086,0.15223815476000727,0.411890282194629
19825,0,1.38,20.89991,4.772231,2.427248,66.98999,2.768044,1.510498,0.5992931,0.4080909,72.72814079200005,0.8160355607551821,8.539508533999998,7.386115664000001,0.6862674323811553,41.38546,14.53862,3.50133,1.51475,2.90576,0.9383949449832929,0.6882357127200573,0.2794742274506086,0.15223815476000727,0.411890282194629
19826,1,1.12,21.0917,4.963876,2.471738,66.69405,2.951683,1.335753,0.5612332,0.3945812,69.77313324199997,4.393657410475221,8.972090704,7.521498734000001,0.7387460921695921,41.38546,14.53862,3.50133,1.51475,2.90576,0.9383949449832929,0.6882357127200573,0.2794742274506086,0.15223815476000727,0.411890282194629
19827,0,1.4,20.86077,4.798452,2.457739,66.67021,2.749864,1.493886,0.6101139,0.406624,71.42260560399997,1.6272936785824186,8.557403412,7.4788997770000005,0.6987962946119607,41.38546,14.53862,3.50133,1.51475,2.90576,0.9383949449832929,0.6882357127200573,0.2794742274506086,0.15223815476000727,0.411890282194629
19828,1,1.02,20.90821,4.982537,2.476291,66.04132,2.938718,1.732496,0.649774,0.4195414,68.78561802400003,4.919689300934429,9.013838677999999,7.535353513,0.6316568066371605,41.38546,14.53862,3.50133,1.51475,2.90576,0.9383949449832929,0.6882357127200573,0.2794742274506086,0.15223815476000727,0.411890282194629
19830,1,1.35,20.87893,5.042422,2.468819,66.56628,2.973001,1.536416,0.6064912,0.4121217,69.41020571400001,3.3510709955983913,9.185176552000001,7.512616217,0.6820630993742101,41.38546,14.53862,3.50133,1.51475,2.90576,0.9383949449832929,0.6882357127200573,0.2794742274506086,0.15223815476000727,0.411890282194629
19831,1,0.94,20.94176,4.908576,2.447612,66.03674,2.934667,1.482071,0.6048521,0.4050743,69.37555381199999,4.8165225844672435,8.866366895999999,7.448083316,0.6999963300070533,41.38546,14.53862,3.50133,1.51475,2.90576,0.9383949449832929,0.6882357127200573,0.2794742274506086,0.15223815476000727,0.411890282194629
19832,0,1.43,20.84728,4.795412,2.430394,67.00043,2.788554,1.604866,0.6118054,0.4163577,72.80685129399994,0.452208028046428,8.595615151999999,7.3956889420000005,0.6591959632417876,41.38546,14.53862,3.50133,1.51475,2.90576,0.9383949449832929,0.6882357127200573,0.2794742274506086,0.15223815476000727,0.411890282194629
19833,0,1.48,20.87745,4.907464,2.461373,66.82617,2.808606,1.609301,0.6141297,0.4228861,70.867531528,1.8481701295167667,8.840136483999999,7.489958039,0.6638429096477618,41.38546,14.53862,3.50133,1.51475,2.90576,0.9383949449832929,0.6882357127200573,0.2794742274506086,0.15223815476000727,0.411890282194629
19834,1,1.38,20.97377,4.893444,2.432379,66.71191,2.880131,1.602588,0.591629,0.4031588,70.21309484800004,2.9251428409087907,8.852041331999999,7.401729297,0.6387910965132636,41.38546,14.53862,3.50133,1.51475,2.90576,0.9383949449832929,0.6882357127200573,0.2794742274506086,0.15223815476000727,0.411890282194629
19835,1,1.43,20.75392,4.963042,2.466253,65.9907,2.909733,1.564401,0.621227,0.4035984,68.22835975399995,3.638558925822416,8.979161223999998,7.504807879,0.6708484326074274,41.38546,14.53862,3.50133,1.51475,2.90576,0.9383949449832929,0.6882357127200573,0.2794742274506086,0.15223815476000727,0.411890282194629
19836,0,1.43,20.85104,4.783263,2.437943,66.65827,2.782372,1.649149,0.6080079,0.4045177,71.45616384599997,1.4819465588176044,8.550647393999999,7.418660549000001,0.6302716458582813,41.38546,14.53862,3.50133,1.51475,2.90576,0.9383949449832929,0.6882357127200573,0.2794742274506086,0.15223815476000727,0.411890282194629
19837,1,2.03,20.81657,4.944075,2.434915,66.13779,2.886161,1.615237,0.6160465,0.398604,66.08065678999999,3.595706151864043,8.981922569999998,7.409446345000001,0.643015629008316,41.38546,14.53862,3.50133,1.51475,2.90576,0.9383949449832929,0.6882357127200573,0.2794742274506086,0.15223815476000727,0.411890282194629
19839,1,2.22,20.70172,5.025519,2.457811,66.12382,2.905231,1.603873,0.6256601,0.4067971,65.54327284799997,3.0883127917088373,9.159009138,7.479118873,0.6592642713743742,41.38546,14.53862,3.50133,1.51475,2.90576,0.9383949449832929,0.6882357127200573,0.2794742274506086,0.15223815476000727,0.411890282194629
19840,1,1.75,21.11612,4.930945,2.427596,65.99652,2.871453,1.54273,0.6131275,0.4151628,64.46752013000004,6.531391770168014,8.959511818,7.387174628,0.6854761194646786,41.38546,14.53862,3.50133,1.51475,2.90576,0.9383949449832929,0.6882357127200573,0.2794742274506086,0.15223815476000727,0.411890282194629
19841,1,1.39,20.98347,5.046702,2.497517,66.82798,2.956816,1.420647,0.579064,0.4159311,69.44845123399999,3.4990882593104473,9.147961535999999,7.599944231000001,0.7246738393524187,41.38546,14.53862,3.50133,1.51475,2.90576,0.9383949449832929,0.6882357127200573,0.2794742274506086,0.15223815476000727,0.411890282194629
20424,1,1.17,20.86691,5.084682,2.461614,65.7178,3.228401,1.51257,0.617122,0.4296115,66.50657610399996,6.059917065382422,9.309356412,7.490691402,0.7137174690234476,41.36717,14.50922,3.49445,1.53303,2.94017,0.7083197615351784,0.8188539429214132,0.24252227621796335,0.13337370515330732,0.4177078064446233
20425,2,1.97,20.85547,4.943105,2.408288,66.13937,3.110279,1.416503,0.5487763,0.4082933,66.08030203999999,3.891769819264006,9.024404954,7.328420384000001,0.7016389828264373,41.36717,14.50922,3.49445,1.53303,2.94017,0.7083197615351784,0.8188539429214132,0.24252227621796335,0.13337370515330732,0.4177078064446233
20426,0,1.34,20.97515,5.001127,2.436375,65.71165,3.020868,1.640378,0.6184193,0.4497685,65.564259714,6.559027021998396,9.13064005,7.413889125,0.6746376441803316,41.36717,14.50922,3.49445,1.53303,2.94017,0.7083197615351784,0.8188539429214132,0.24252227621796335,0.13337370515330732,0.4177078064446233
20427,1,1.13,20.70304,5.035282,2.44256,65.30836,3.13526,1.989197,0.6585491,0.4436928,66.60711428399999,5.637102268390464,9.210685779999999,7.43271008,0.5695635765882482,41.36717,14.50922,3.49445,1.53303,2.94017,0.7083197615351784,0.8188539429214132,0.24252227621796335,0.13337370515330732,0.4177078064446233
20428,2,1.78,21.02383,4.974272,2.410962,66.91429,3.137708,1.458516,0.5494396,0.4238434,68.51575163399998,3.12067562155044,9.102473095999999,7.336557366,0.69557199227858,41.36717,14.50922,3.49445,1.53303,2.94017,0.7083197615351784,0.8188539429214132,0.24252227621796335,0.13337370515330732,0.4177078064446233
20429,0,1.44,20.93884,4.970942,2.419216,66.2882,3.01888,1.618928,0.5844513,0.4320423,68.00757096400002,4.30457600499841,9.079682828,7.361674288000001,0.651591236414466,41.36717,14.50922,3.49445,1.53303,2.94017,0.7083197615351784,0.8188539429214132,0.24252227621796335,0.13337370515330732,0.4177078064446233
20430,1,1.29,20.72229,5.053417,2.443714,65.26454,3.120855,1.70948,0.6031303,0.4258437,65.50758191399993,6.030393254318454,9.256790962,7.436221702,0.6216967293646063,41.36717,14.50922,3.49445,1.53303,2.94017,0.7083197615351784,0.8188539429214132,0.24252227621796335,0.13337370515330732,0.4177078064446233
20431,2,1.74,21.05383,4.966197,2.407774,66.40868,3.116638,1.509343,0.5584837,0.4346491,66.45106001400003,4.887135475678413,9.086468442,7.326856282,0.6864859909131598,41.36717,14.50922,3.49445,1.53303,2.94017,0.7083197615351784,0.8188539429214132,0.24252227621796335,0.13337370515330732,0.4177078064446233
20432,0,1.55,20.87092,5.01997,2.438167,65.98373,3.025807,1.519226,0.5709248,0.4246362,66.47998555999997,4.924431929776048,9.177541935999999,7.419342181,0.6804854078510146,41.36717,14.50922,3.49445,1.53303,2.94017,0.7083197615351784,0.8188539429214132,0.24252227621796335,0.13337370515330732,0.4177078064446233
20433,1,1.29,20.70663,5.277391,2.496843,65.53102,3.261105,1.743805,0.6344621,0.4550065,65.13080619199995,6.269735638995236,9.760427793999998,7.597893249000001,0.6463296675781832,41.36717,14.50922,3.49445,1.53303,2.94017,0.7083197615351784,0.8188539429214132,0.24252227621796335,0.13337370515330732,0.4177078064446233
20441,0,1.43,20.92807,5.223659,2.477479,66.29408,3.211634,1.634157,0.5899774,0.4557174,66.37300154799989,5.537529206428864,9.650801882,7.538968597000001,0.6670906633480248,41.36717,14.50922,3.49445,1.53303,2.94017,0.7083197615351784,0.8188539429214132,0.24252227621796335,0.13337370515330732,0.4177078064446233
20443,1,1.33,20.96388,4.948185,2.382862,66.85272,3.161635,1.680026,0.6087664,0.4504313,70.76810563000001,2.631646196967985,9.080887745999998,7.251049066,0.6543355526933167,41.36717,14.50922,3.49445,1.53303,2.94017,0.7083197615351784,0.8188539429214132,0.24252227621796335,0.13337370515330732,0.4177078064446233
20444,2,1.25,21.12235,5.076406,2.46191,66.10512,3.147111,1.511204,0.5564432,0.4405988,65.87150671199997,7.025666902707236,9.286924180000002,7.491592130000001,0.6895715346811054,41.36717,14.50922,3.49445,1.53303,2.94017,0.7083197615351784,0.8188539429214132,0.24252227621796335,0.13337370515330732,0.4177078064446233
20445,1,1.62,20.80945,5.028664,2.402468,66.65234,3.153912,1.512056,0.5879307,0.4282335,69.37674214799999,2.347902901788835,9.260983744,7.310710124,0.6963537779223778,41.36717,14.50922,3.49445,1.53303,2.94017,0.7083197615351784,0.8188539429214132,0.24252227621796335,0.13337370515330732,0.4177078064446233
20446,2,1.25,21.11059,5.035841,2.397837,65.98917,3.093638,1.686166,0.5959616,0.4512588,65.85299032200003,7.0059197473231904,9.287838445999999,7.296617991000001,0.6461230869659135,41.36717,14.50922,3.49445,1.53303,2.94017,0.7083197615351784,0.8188539429214132,0.24252227621796335,0.13337370515330732,0.4177078064446233
20447,0,1.18,21.1,4.994816,2.450877,66.09296,3.029027,1.428535,0.5578697,0.4094107,66.84073216199998,6.445387141227222,9.089378516,7.458018711000001,0.7021561210414846,41.36717,14.50922,3.49445,1.53303,2.94017,0.7083197615351784,0.8188539429214132,0.24252227621796335,0.13337370515330732,0.4177078064446233
20448,1,1.44,20.69968,5.116774,2.466054,66.53059,3.21643,1.555082,0.5938362,0.436895,69.76527893800002,2.2928893894128137,9.386887732,7.504202322000001,0.6875058643269394,41.36717,14.50922,3.49445,1.53303,2.94017,0.7083197615351784,0.8188539429214132,0.24252227621796335,0.13337370515330732,0.4177078064446233
20449,2,1.03,21.10435,5.157969,2.509378,65.75989,3.17852,1.604442,0.5613779,0.4506378,64.88267590799998,8.395690589244836,9.422750273999998,7.636037254,0.6601899941314009,41.36717,14.50922,3.49445,1.53303,2.94017,0.7083197615351784,0.8188539429214132,0.24252227621796335,0.13337370515330732,0.4177078064446233
20450,0,1.2,21.0795,4.994111,2.442101,66.38749,2.990135,1.46765,0.5752676,0.4149491,68.131429662,5.351488199227212,9.102359258,7.431313343,0.6984005998411733,41.36717,14.50922,3.49445,1.53303,2.94017,0.7083197615351784,0.8188539429214132,0.24252227621796335,0.13337370515330732,0.4177078064446233
20451,1,1.33,21.00581,5.05714,2.434276,67.35587,3.216687,1.493864,0.5725893,0.4367408,71.69227957,2.054662686632035,9.282626008000001,7.407501868000001,0.7034419188642499,41.36717,14.50922,3.49445,1.53303,2.94017,0.7083197615351784,0.8188539429214132,0.24252227621796335,0.13337370515330732,0.4177078064446233
20452,2,1.94,21.01175,5.078187,2.439557,66.02262,3.130322,1.604923,0.5747041,0.4338901,63.58721924400001,6.312741112566407,9.329465106,7.423571951000001,0.653594014098379,41.36717,14.50922,3.49445,1.53303,2.94017,0.7083197615351784,0.8188539429214132,0.24252227621796335,0.13337370515330732,0.4177078064446233
20453,0,1.59,21.02741,4.966636,2.420678,66.34542,2.999745,1.457407,0.5788923,0.40599,66.98356863200001,4.870339194259195,9.065798224,7.366123154,0.6974938108493163,41.36717,14.50922,3.49445,1.53303,2.94017,0.7083197615351784,0.8188539429214132,0.24252227621796335,0.13337370515330732,0.4177078064446233
20454,1,1.28,20.7835,5.164722,2.463207,65.93452,3.192791,1.66942,0.6163856,0.4467217,67.03496251399999,5.084338023678406,9.518767056,7.495538901000001,0.6595096417533609,41.36717,14.50922,3.49445,1.53303,2.94017,0.7083197615351784,0.8188539429214132,0.24252227621796335,0.13337370515330732,0.4177078064446233
20455,2,1.49,21.09758,5.10996,2.464694,66.07084,3.138276,1.510556,0.5608553,0.4405673,64.71376794000004,7.090970466303993,9.371131752,7.500063842000001,0.6923262659963212,41.36717,14.50922,3.49445,1.53303,2.94017,0.7083197615351784,0.8188539429214132,0.24252227621796335,0.13337370515330732,0.4177078064446233
20456,0,1.52,20.9825,4.911409,2.399766,66.53851,3.023345,1.459737,0.5696974,0.4028746,68.79684316800001,3.588629282300843,8.954829778,7.3024879380000005,0.6882657935040468,41.36717,14.50922,3.49445,1.53303,2.94017,0.7083197615351784,0.8188539429214132,0.24252227621796335,0.13337370515330732,0.4177078064446233
20457,1,1.32,20.91387,5.211844,2.471507,66.48695,3.186522,1.603448,0.6066254,0.4436723,67.80181844800002,4.756746201068843,9.629596756000002,7.520795801,0.6790100603617871,41.36717,14.50922,3.49445,1.53303,2.94017,0.7083197615351784,0.8188539429214132,0.24252227621796335,0.13337370515330732,0.4177078064446233
20458,2,1.99,21.0111,5.116599,2.454946,65.95172,3.107977,1.586391,0.5864247,0.4413868,62.819917257999954,6.736172060804847,9.405218717999999,7.470400678000001,0.6736146422304081,41.36717,14.50922,3.49445,1.53303,2.94017,0.7083197615351784,0.8188539429214132,0.24252227621796335,0.13337370515330732,0.4177078064446233
20459,0,1.51,21.03093,4.925867,2.40921,65.90572,3.001537,1.51582,0.5909201,0.4074844,65.78276331399995,6.0320115581584375,8.97716423,7.33122603,0.6786406341022684,41.36717,14.50922,3.49445,1.53303,2.94017,0.7083197615351784,0.8188539429214132,0.24252227621796335,0.13337370515330732,0.4177078064446233
20460,1,1.29,20.80873,5.293362,2.501723,66.04852,3.216211,1.529676,0.5827219,0.4436181,66.34731711399995,5.644720499438442,9.794493984,7.612743089000001,0.698411940520605,41.36717,14.50922,3.49445,1.53303,2.94017,0.7083197615351784,0.8188539429214132,0.24252227621796335,0.13337370515330732,0.4177078064446233
20461,2,1.8,20.94076,5.082031,2.453642,66.37704,3.123944,1.448705,0.5462756,0.4197652,66.09356152199996,4.648390904043275,9.315819886,7.466432606,0.6947915002601299,41.36717,14.50922,3.49445,1.53303,2.94017,0.7083197615351784,0.8188539429214132,0.24252227621796335,0.13337370515330732,0.4177078064446233
20463,1,1.16,20.89195,5.197669,2.479376,66.042,3.175051,1.564591,0.6005087,0.4415284,66.89235397799997,5.871387541236807,9.578718658,7.544741168,0.6907781641072217,41.36717,14.50922,3.49445,1.53303,2.94017,0.7083197615351784,0.8188539429214132,0.24252227621796335,0.13337370515330732,0.4177078064446233
20464,2,1.55,20.91355,5.1415,2.468183,66.0967,3.136244,1.627892,0.5822383,0.4464203,65.75653700999997,5.592421725896045,9.448809363999999,7.510680869,0.65824277715917,41.36717,14.50922,3.49445,1.53303,2.94017,0.7083197615351784,0.8188539429214132,0.24252227621796335,0.13337370515330732,0.4177078064446233
20465,0,1.62,20.96265,4.989605,2.424706,66.17867,3.028406,1.558776,0.5739602,0.4122225,66.51470959999997,4.946244656000012,9.119850698,7.378380358,0.6546012807211856,41.36717,14.50922,3.49445,1.53303,2.94017,0.7083197615351784,0.8188539429214132,0.24252227621796335,0.13337370515330732,0.4177078064446233
20466,1,1.37,20.82266,5.035784,2.430156,65.7831,3.082316,1.523349,0.5871813,0.4100145,66.66799410799999,5.197046093164779,9.233003647999999,7.394964708000001,0.6753408008928895,41.36717,14.50922,3.49445,1.53303,2.94017,0.7083197615351784,0.8188539429214132,0.24252227621796335,0.13337370515330732,0.4177078064446233
20467,2,1.89,20.91492,5.114919,2.445729,65.56311,3.070604,1.768294,0.6174413,0.4458812,62.40042049799998,7.084008596548827,9.416361882,7.442353347,0.6225280061414956,41.36717,14.50922,3.49445,1.53303,2.94017,0.7083197615351784,0.8188539429214132,0.24252227621796335,0.13337370515330732,0.4177078064446233
20468,0,1.7,21.09709,4.969977,2.412446,66.96092,3.028579,1.479853,0.5817719,0.408386,68.50121805399998,3.5873691663024303,9.088580418,7.341073178,0.6906596119316922,41.36717,14.50922,3.49445,1.53303,2.94017,0.7083197615351784,0.8188539429214132,0.24252227621796335,0.13337370515330732,0.4177078064446233
20469,1,1.63,20.86159,5.138066,2.469174,66.38446,3.146603,1.46845,0.5758501,0.4147416,67.01887645200003,4.245450538851223,9.438032492,7.513696482000001,0.698175384318339,41.36717,14.50922,3.49445,1.53303,2.94017,0.7083197615351784,0.8188539429214132,0.24252227621796335,0.13337370515330732,0.4177078064446233
20470,2,1.67,20.90733,5.09459,2.460085,65.91297,3.104759,1.568065,0.5721236,0.4273484,64.89404569999998,5.856712942160009,9.33819968,7.486038655,0.6621734382504807,41.36717,14.50922,3.49445,1.53303,2.94017,0.7083197615351784,0.8188539429214132,0.24252227621796335,0.13337370515330732,0.4177078064446233
20471,0,1.27,21.0119,4.877155,2.395571,66.2303,2.995024,1.458739,0.5764202,0.4036742,68.57254748,4.6099183493280265,8.871154618,7.289722553,0.6933662008505939,41.36717,14.50922,3.49445,1.53303,2.94017,0.7083197615351784,0.8188539429214132,0.24252227621796335,0.13337370515330732,0.4177078064446233
20472,1,1.29,20.8783,5.122626,2.460004,66.40968,3.152095,1.450157,0.5511339,0.4136135,68.49553009199995,4.22356581883524,9.412632132,7.485792172000001,0.6914733827918301,41.36717,14.50922,3.49445,1.53303,2.94017,0.7083197615351784,0.8188539429214132,0.24252227621796335,0.13337370515330732,0.4177078064446233
20473,2,1.63,20.95527,5.058863,2.45178,66.00822,3.091558,1.574904,0.5779009,0.4286488,65.332194586,5.786463898561642,9.25757519,7.46076654,0.6634853800599535,41.36717,14.50922,3.49445,1.53303,2.94017,0.7083197615351784,0.8188539429214132,0.24252227621796335,0.13337370515330732,0.4177078064446233
20474,0,1.47,20.97683,4.995289,2.438522,66.60096,3.042977,1.431063,0.5741854,0.4094313,68.678792198,3.8149891640688125,9.111536626,7.420422446,0.7106373913271591,41.36717,14.50922,3.49445,1.53303,2.94017,0.7083197615351784,0.8188539429214132,0.24252227621796335,0.13337370515330732,0.4177078064446233
20475,1,1.12,20.91447,5.226218,2.508653,66.05228,3.181093,1.534764,0.5829995,0.4257689,66.69223356599996,6.209769716049635,9.604836824,7.633831079,0.6812441606921286,41.36717,14.50922,3.49445,1.53303,2.94017,0.7083197615351784,0.8188539429214132,0.24252227621796335,0.13337370515330732,0.4177078064446233
20477,1,1.14,21.04257,5.038166,2.43608,66.69446,3.136743,1.549169,0.59096,0.4252862,69.61868107200003,4.307897169523194,9.22929254,7.412991440000001,0.678880785729535,41.36717,14.50922,3.49445,1.53303,2.94017,0.7083197615351784,0.8188539429214132,0.24252227621796335,0.13337370515330732,0.4177078064446233
20478,2,1.68,21.03088,5.008852,2.421316,66.555,3.084198,1.503609,0.5612342,0.4258383,67.15948738399997,4.4711699617504195,9.176591127999998,7.368064588,0.6830997299518179,41.36717,14.50922,3.49445,1.53303,2.94017,0.7083197615351784,0.8188539429214132,0.24252227621796335,0.13337370515330732,0.4177078064446233
20479,0,1.25,21.06652,4.995143,2.451724,66.45938,3.041972,1.397502,0.5572506,0.4027261,68.29849798599997,5.034680075601635,9.088811942,7.460596132,0.711199275873949,41.36717,14.50922,3.49445,1.53303,2.94017,0.7083197615351784,0.8188539429214132,0.24252227621796335,0.13337370515330732,0.4177078064446233
20480,1,1.32,21.05528,5.219478,2.475129,66.56905,3.182405,1.661288,0.6011407,0.4229373,67.00486687600002,5.763388936985606,9.643698431999997,7.531817547,0.6364547596624278,41.36717,14.50922,3.49445,1.53303,2.94017,0.7083197615351784,0.8188539429214132,0.24252227621796335,0.13337370515330732,0.4177078064446233
20481,2,1.8,20.94631,5.036232,2.435936,66.2294,3.092761,1.478881,0.5590173,0.412201,65.783336344,4.898336628326433,9.224411088,7.412553248,0.6813473581172761,41.36717,14.50922,3.49445,1.53303,2.94017,0.7083197615351784,0.8188539429214132,0.24252227621796335,0.13337370515330732,0.4177078064446233
20482,1,1.45,21.07773,5.00333,2.409736,66.45701,3.093876,1.504025,0.5824001,0.4197309,67.39449628999998,5.134565545064049,9.181551188,7.332826648000001,0.6896480561420085,41.36717,14.50922,3.49445,1.53303,2.94017,0.7083197615351784,0.8188539429214132,0.24252227621796335,0.13337370515330732,0.4177078064446233
20483,2,1.85,21.02812,5.037523,2.439105,67.10536,3.101167,1.504599,0.5662013,0.4227483,68.51085889600002,2.9216847650976234,9.22247029,7.422196515,0.6828099209343257,41.36717,14.50922,3.49445,1.53303,2.94017,0.7083197615351784,0.8188539429214132,0.24252227621796335,0.13337370515330732,0.4177078064446233
20484,0,1.37,21.10145,5.008981,2.455351,66.66067,3.015279,1.352074,0.5796751,0.4092794,68.26581128199994,4.79094374709922,9.119345758000001,7.4716330929999994,0.7554638002440703,41.36717,14.50922,3.49445,1.53303,2.94017,0.7083197615351784,0.8188539429214132,0.24252227621796335,0.13337370515330732,0.4177078064446233
20485,1,1.41,20.84473,5.15363,2.489215,66.11494,3.159616,1.383378,0.5962095,0.4176489,66.81219895000005,5.0286861543600025,9.445367719999998,7.574681245000001,0.7563472506264699,41.36717,14.50922,3.49445,1.53303,2.94017,0.7083197615351784,0.8188539429214132,0.24252227621796335,0.13337370515330732,0.4177078064446233
20486,2,1.68,21.04946,5.084039,2.453433,66.31079,3.085586,1.435446,0.5596913,0.427975,65.47306689799997,5.7966744363888125,9.321494714,7.465796619000001,0.7165430310357956,41.36717,14.50922,3.49445,1.53303,2.94017,0.7083197615351784,0.8188539429214132,0.24252227621796335,0.13337370515330732,0.4177078064446233
20488,0,2.58,20.75199,4.970854,2.412563,66.18721,2.975434,1.457926,0.6139814,0.3942324,64.38566564800001,3.000117289388818,9.090706504,7.341429209,0.7073228198441233,41.36717,14.50922,3.49445,1.53303,2.94017,0.7083197615351784,0.8188539429214132,0.24252227621796335,0.13337370515330732,0.4177078064446233
20489,1,1.24,20.89727,5.121127,2.466858,66.57489,3.190747,1.502825,0.589936,0.4251642,69.22774706400001,3.879126445158434,9.397062814000002,7.506648894000001,0.6991314086678736,41.36717,14.50922,3.49445,1.53303,2.94017,0.7083197615351784,0.8188539429214132,0.24252227621796335,0.13337370515330732,0.4177078064446233
20490,2,1.49,20.99489,5.090844,2.461607,66.30698,3.156789,1.653121,0.5659458,0.4317345,66.58837357799999,5.382355742996836,9.325697555999998,7.490670101,0.6283464877607557,41.36717,14.50922,3.49445,1.53303,2.94017,0.7083197615351784,0.8188539429214132,0.24252227621796335,0.13337370515330732,0.4177078064446233
20492,0,2.0,20.9593,4.951134,2.426533,66.72312,2.977545,1.432653,0.5834165,0.3991299,67.46548111799997,3.0523364608208396,9.014811263999999,7.383939919,0.7060544342780207,41.36717,14.50922,3.49445,1.53303,2.94017,0.7083197615351784,0.8188539429214132,0.24252227621796335,0.13337370515330732,0.4177078064446233
20493,1,1.69,20.85354,5.033217,2.43633,67.00983,3.167677,1.326458,0.5662552,0.4029504,70.13302022399998,1.6887913832544186,9.215754689999999,7.41375219,0.7552861222510899,41.36717,14.50922,3.49445,1.53303,2.94017,0.7083197615351784,0.8188539429214132,0.24252227621796335,0.13337370515330732,0.4177078064446233
20494,2,1.78,20.98249,5.033189,2.432158,66.65977,3.094217,1.543607,0.5635046,0.4259259,67.36767002799999,3.8682666051168226,9.222739514,7.401056794,0.6667242306042512,41.36717,14.50922,3.49445,1.53303,2.94017,0.7083197615351784,0.8188539429214132,0.24252227621796335,0.13337370515330732,0.4177078064446233
