Repository: jcordonc/Proyecto2-model-PD

ProyectoFinal_DataScienceAtWork
==============================

Proyecto final para predecir la calidad del clinker con base a sus variables de operación y la concentración de sus compuestos químicos.

Project Organization
------------

    ├── LICENSE
    ├── Makefile           <- Makefile with commands like `make data` or `make train`
    ├── README.md          <- The top-level README for developers using this project.
    ├── data
    │   ├── external       <- Data from third party sources.
    │   ├── interim        <- Intermediate data that has been transformed.
    │   ├── processed      <- The final, canonical data sets for modeling.
    │   └── raw            <- The original, immutable data dump.
    │
    ├── docs               <- A default Sphinx project; see sphinx-doc.org for details
    │
    ├── models             <- Trained and serialized models, model predictions, or model summaries
    │
    ├── notebooks          <- Jupyter notebooks. Naming convention is a number (for ordering),
    │                         the creator's initials, and a short `-` delimited description, e.g.
    │                         `1.0-jqp-initial-data-exploration`.
    │
    ├── references         <- Data dictionaries, manuals, and all other explanatory materials.
    │
    ├── reports            <- Generated analysis as HTML, PDF, LaTeX, etc.
    │   └── figures        <- Generated graphics and figures to be used in reporting
    │
    ├── requirements.txt   <- The requirements file for reproducing the analysis environment, e.g.
    │                         generated with `pip freeze > requirements.txt`
    │
    ├── setup.py           <- makes project pip installable (pip install -e .) so src can be imported
    ├── src                <- Source code for use in this project.
    │   ├── __init__.py    <- Makes src a Python module
    │   │
    │   ├── data           <- Scripts to download or generate data
    │   │   └── make_dataset.py
    │   │
    │   ├── features       <- Scripts to turn raw data into features for modeling
    │   │   └── build_features.py
    │   │
    │   ├── models         <- Scripts to train models and then use trained models to make
    │   │   │                 predictions
    │   │   ├── predict_model.py
    │   │   └── train_model.py
    │   │
    │   └── visualization  <- Scripts to create exploratory and results oriented visualizations
    │       └── visualize.py
    │
    └── tox.ini            <- tox file with settings for running tox; see tox.readthedocs.io


--------

<p><small>Project based on the <a target="_blank" href="https://drivendata.github.io/cookiecutter-data-science/">cookiecutter data science project template</a>. #cookiecutterdatascience</small></p>

File: data/raw/dataset_train.csv (part 1 of 53)
,id_eq,FCAO,SiO2,Al2O3,Fe2O3,CaO,MgO,SO3,K2O,Na2O,C3S,C2S,C3A,C4AF,A/S," ""CaO""  [CurrentProduct.Dry basis]"," ""SiO2""  [CurrentProduct.Dry basis]"," ""Al2O3""  [CurrentProduct.Dry basis]"," ""Fe2O3""  [CurrentProduct.Dry basis]"," ""MgO""  [CurrentProduct.Dry basis]"," ""CaO""  [Rolling.Analysis1.Dry basis]"," ""SiO2""  [Rolling.Analysis1.Dry basis]"," ""Al2O3""  [Rolling.Analysis1.Dry basis]"," ""Fe2O3""  [Rolling.Analysis1.Dry basis]"," ""MgO""  [Rolling.Analysis1.Dry basis]"
276,Man_CLK462,1.805903,20.9,5.26,2.41,66.63,2.62,1.52,0.53,0.45,66.275918887,4.375525399999994,9.861279999999997,7.333630000000001,0.6787559151826031,42.03533,14.24753,3.18202,1.51539,2.55013,0.9306360721580209,1.0059400657029265,0.2671331511173395,0.19642577365171868,0.37923249332790715
277,Aus_CLK463,1.98,20.72,5.1,2.38,67.18,2.51,1.61,0.53,0.45,70.292,6.375955199999993,9.488039999999998,7.24234,0.6408130379363707,42.03533,14.24753,3.18202,1.51539,2.55013,0.9306360721580209,1.0059400657029265,0.2671331511173395,0.19642577365171868,0.37923249332790715
314,Aus_CLK463,1.85,20.97,5.0,2.36,67.01,2.51,1.56,0.55,0.46,68.92956000000004,2.4388794959999913,9.25688,7.18148,0.6805342906921494,42.03533,14.24753,3.18202,1.51539,2.55013,0.9306360721580209,1.0059400657029265,0.2671331511173395,0.19642577365171868,0.37923249332790715
317,Man_CLK462,1.6,20.72,5.3,2.43,66.89,2.56,1.51,0.51,0.46,69.24329000000002,2.253242183999987,9.933440000000001,7.394490000000001,0.6805238015154064,42.03533,14.24753,3.18202,1.51539,2.55013,0.9306360721580209,1.0059400657029265,0.2671331511173395,0.19642577365171868,0.37923249332790715
322,Aus_CLK463,1.87,20.95,4.97,2.34,67.16,2.52,1.53,0.54,0.46,69.84092999999996,1.6325787200000192,9.211219999999999,7.12062,0.6883155916221442,42.03533,14.24753,3.18202,1.51539,2.55013,0.9306360721580209,1.0059400657029265,0.2671331511173395,0.19642577365171868,0.37923249332790715
327,Aus_CLK463,2.36,21.07,5.08,2.37,66.99,2.54,1.51,0.55,0.44,65.46018999999997,3.7765794000000454,9.45196,7.2119100000000005,0.6859781734217548,42.03533,14.24753,3.18202,1.51539,2.55013,0.9306360721580209,1.0059400657029265,0.2671331511173395,0.19642577365171868,0.37923249332790715
346,Man_CLK462,1.69,20.87,5.23,2.41,67.21,2.65,1.53,0.53,0.44,69.53847999999995,2.1841962320000263,9.781780000000001,7.333630000000001,0.6658861210922256,42.03533,14.24753,3.18202,1.51539,2.55013,0.9306360721580209,1.0059400657029265,0.2671331511173395,0.19642577365171868,0.37923249332790715
348,Aus_CLK463,1.91,21.08,4.97,2.35,67.2,2.49,1.56,0.56,0.45,68.83863000000004,2.638577343999991,9.194299999999998,7.151050000000001,0.6777185294687011,42.03533,14.24753,3.18202,1.51539,2.55013,0.9306360721580209,1.0059400657029265,0.2671331511173395,0.19642577365171868,0.37923249332790715
356,Aus_CLK463,1.94,21.12,4.97,2.36,67.34,2.55,1.45,0.52,0.44,68.96814000000002,2.56342012799999,9.17738,7.18148,0.6967552599815399,42.03533,14.24753,3.18202,1.51539,2.55013,0.9306360721580209,1.0059400657029265,0.2671331511173395,0.19642577365171868,0.37923249332790715
368,Aus_CLK463,1.74,21.11,4.94,2.36,67.23,2.51,1.48,0.52,0.44,69.61207000000006,2.663201815999976,9.097880000000002,7.18148,0.6826318425494816,42.03533,14.24753,3.18202,1.51539,2.55013,0.9306360721580209,1.0059400657029265,0.2671331511173395,0.19642577365171868,0.37923249332790715
372,Aus_CLK463,1.89,21.15,4.93,2.34,67.39,2.5,1.46,0.52,0.46,69.44455999999998,2.443577000000019,9.10522,7.12062,0.7096586154699561,42.03533,14.24753,3.18202,1.51539,2.55013,0.9306360721580209,1.0059400657029265,0.2671331511173395,0.19642577365171868,0.37923249332790715
374,Man_CLK462,1.94,20.9,5.01,2.36,67.2,2.5,1.44,0.53,0.44,69.80148000000001,1.3040084319999892,9.28338,7.18148,0.7075040036604897,42.03533,14.24753,3.18202,1.51539,2.55013,0.9306360721580209,1.0059400657029265,0.2671331511173395,0.19642577365171868,0.37923249332790715
376,Aus_CLK463,1.75,21.09,4.91,2.34,67.24,2.48,1.44,0.53,0.42,69.99421,2.2868637760000325,9.05222,7.12062,0.6895828567070846,42.03533,14.24753,3.18202,1.51539,2.55013,0.9306360721580209,1.0059400657029265,0.2671331511173395,0.19642577365171868,0.37923249332790715
382,Man_CLK461,1.66,21.03,5.07,2.41,66.4,2.61,1.92,0.6,0.46,66.22198000000004,5.237018704000022,9.357780000000002,7.333630000000001,0.5750972317547471,42.03533,14.24753,3.18202,1.51539,2.55013,0.9306360721580209,1.0059400657029265,0.2671331511173395,0.19642577365171868,0.37923249332790715
385,Man_CLK461,1.42,20.99,5.06,2.44,66.45,2.61,1.78,0.6,0.46,67.73085000000002,4.721126151999982,9.28052,7.42492,0.6203295982972554,42.03533,14.24753,3.18202,1.51539,2.55013,0.9306360721580209,1.0059400657029265,0.2671331511173395,0.19642577365171868,0.37923249332790715
405,Man_CLK461,1.66,20.84,5.07,2.36,66.82,2.68,1.77,0.56,0.46,69.44729999999998,2.2591072960000176,9.442380000000002,7.18148,0.6046012043941387,42.03533,14.24753,3.18202,1.51539,2.55013,0.9306360721580209,1.0059400657029265,0.2671331511173395,0.19642577365171868,0.37923249332790715
407,Man_CLK462,1.99,21.08,5.02,2.36,67.22,2.56,1.42,0.52,0.45,68.24417000000005,2.841344975999995,9.30988,7.18148,0.7205622202673834,42.03533,14.24753,3.18202,1.51539,2.55013,0.9306360721580209,1.0059400657029265,0.2671331511173395,0.19642577365171868,0.37923249332790715
411,Aus_CLK463,1.66,20.87,4.85,2.37,67.05,2.47,1.51,0.51,0.42,71.61928999999996,0.706568040000036,8.842459999999999,7.2119100000000005,0.6463430709022895,41.75094,14.22964,3.17455,1.52034,2.77754,0.8267931603672852,0.8422947477123734,0.24129080414937382,0.1216489108225132,0.502791771487888
414,Aus_CLK463,1.46,21.25,4.97,2.4,66.62,2.6,1.48,0.53,0.46,66.94590000000002,5.935865936000013,9.1097,7.3032,0.7058190654621678,41.75094,14.22964,3.17455,1.52034,2.77754,0.8267931603672852,0.8422947477123734,0.24129080414937382,0.1216489108225132,0.502791771487888
424,Aus_CLK463,1.67,21.14,4.97,2.39,66.39,2.59,1.43,0.53,0.45,66.00496000000003,5.685396967999999,9.126619999999999,7.27277,0.7214748189353545,41.75094,14.22964,3.17455,1.52034,2.77754,0.8267931603672852,0.8422947477123734,0.24129080414937382,0.1216489108225132,0.502791771487888
429,Man_CLK461,1.26,20.75,5.13,2.4,66.2,2.67,1.87,0.61,0.45,68.77539999999996,3.736423615999996,9.5337,7.3032,0.588125185807773,41.75094,14.22964,3.17455,1.52034,2.77754,0.8267931603672852,0.8422947477123734,0.24129080414937382,0.1216489108225132,0.502791771487888
434,Aus_CLK463,1.93,21.02,4.89,2.36,66.66,2.6,1.51,0.55,0.44,67.53800999999996,3.386321824000028,8.96538,7.18148,0.6859781734217548,41.75094,14.22964,3.17455,1.52034,2.77754,0.8267931603672852,0.8422947477123734,0.24129080414937382,0.1216489108225132,0.502791771487888
436,Aus_CLK463,1.9,21.0,4.91,2.36,66.6,2.61,1.44,0.55,0.44,67.43351999999993,3.4999439520000237,9.01838,7.18148,0.7193243346297568,41.75094,14.22964,3.17455,1.52034,2.77754,0.8267931603672852,0.8422947477123734,0.24129080414937382,0.1216489108225132,0.502791771487888
442,Aus_CLK463,2.11,21.02,4.87,2.34,66.64,2.66,1.47,0.54,0.46,66.88677,3.3248080480000013,8.94622,7.12062,0.7164101055659051,41.75094,14.22964,3.17455,1.52034,2.77754,0.8267931603672852,0.8422947477123734,0.24129080414937382,0.1216489108225132,0.502791771487888
444,Man_CLK462,2.36,21.11,4.99,2.35,67.06,2.63,1.4,0.51,0.46,66.07437999999999,3.4279144639999757,9.2473,7.151050000000001,0.7339935287773312,41.75094,14.22964,3.17455,1.52034,2.77754,0.8267931603672852,0.8422947477123734,0.24129080414937382,0.1216489108225132,0.502791771487888
449,Man_CLK461,1.39,20.85,5.02,2.42,66.85,2.73,1.47,0.56,0.46,70.84269999999995,2.064301384000018,9.208359999999999,7.36406,0.7279892052909016,41.75094,14.22964,3.17455,1.52034,2.77754,0.8267931603672852,0.8422947477123734,0.24129080414937382,0.1216489108225132,0.502791771487888
451,Man_CLK461,1.29,20.93,5.0,2.42,66.91,2.7,1.52,0.58,0.4,71.02041999999997,2.466705656000009,9.15536,7.36406,0.6643066141675397,41.75094,14.22964,3.17455,1.52034,2.77754,0.8267931603672852,0.8422947477123734,0.24129080414937382,0.1216489108225132,0.502791771487888
452,Man_CLK462,1.64,21.09,5.08,2.41,66.6,2.62,1.49,0.51,0.46,66.59441999999994,5.189493216000038,9.38428,7.333630000000001,0.6896583491867541,41.75094,14.22964,3.17455,1.52034,2.77754,0.8267931603672852,0.8422947477123734,0.24129080414937382,0.1216489108225132,0.502791771487888
453,Aus_CLK463,2.0,21.01,4.92,2.35,66.44,2.67,1.47,0.53,0.4,66.24617999999998,4.117227008000029,9.0618,7.151050000000001,0.6579543279219718,41.75094,14.22964,3.17455,1.52034,2.77754,0.8267931603672852,0.8422947477123734,0.24129080414937382,0.1216489108225132,0.502791771487888
456,Aus_CLK463,2.0,21.11,4.94,2.34,66.65,2.7,1.5,0.54,0.39,66.22103000000004,4.42290016799997,9.131720000000001,7.12062,0.6418668496911462,41.75094,14.22964,3.17455,1.52034,2.77754,0.8267931603672852,0.8422947477123734,0.24129080414937382,0.1216489108225132,0.502791771487888
458,Aus_CLK463,2.38,21.05,4.93,2.33,66.82,2.77,1.47,0.53,0.43,65.9036,3.323307648000032,9.122139999999998,7.090190000000001,0.6842874418126894,41.75094,14.22964,3.17455,1.52034,2.77754,0.8267931603672852,0.8422947477123734,0.24129080414937382,0.1216489108225132,0.502791771487888
460,Aus_CLK463,1.99,21.04,4.91,2.35,66.64,2.78,1.51,0.53,0.44,66.94027000000003,3.710327136000025,9.0353,7.151050000000001,0.6747058048153014,41.75094,14.22964,3.17455,1.52034,2.77754,0.8267931603672852,0.8422947477123734,0.24129080414937382,0.1216489108225132,0.502791771487888
463,Aus_CLK463,1.71,21.15,4.96,2.37,66.52,2.83,1.49,0.54,0.44,66.39112999999999,5.299893824000009,9.13396,7.2119100000000005,0.6894740963550184,41.75094,14.22964,3.17455,1.52034,2.77754,0.8267931603672852,0.8422947477123734,0.24129080414937382,0.1216489108225132,0.502791771487888
464,Man_CLK461,1.55,21.1,5.08,2.43,66.35,2.73,1.54,0.54,0.46,65.83845999999996,6.064864056000047,9.350439999999999,7.394490000000001,0.683846009858364,41.75094,14.22964,3.17455,1.52034,2.77754,0.8267931603672852,0.8422947477123734,0.24129080414937382,0.1216489108225132,0.502791771487888
467,Aus_CLK463,1.87,21.0,5.02,2.38,66.45,2.8,1.45,0.56,0.46,66.17741999999998,4.539680664000009,9.276039999999998,7.24234,0.7380304357087072,41.75094,14.22964,3.17455,1.52034,2.77754,0.8267931603672852,0.8422947477123734,0.24129080414937382,0.1216489108225132,0.502791771487888
468,Man_CLK461,1.58,21.01,4.99,2.39,66.59,2.71,1.57,0.56,0.44,68.03918999999999,4.0544684720000035,9.17962,7.27277,0.6651832357737083,41.75094,14.22964,3.17455,1.52034,2.77754,0.8267931603672852,0.8422947477123734,0.24129080414937382,0.1216489108225132,0.502791771487888
472,Aus_CLK463,1.79,20.98,4.99,2.38,66.35,2.84,1.5,0.56,0.46,66.44953999999993,4.522746328000032,9.196539999999999,7.24234,0.7134294211850836,41.75094,14.22964,3.17455,1.52034,2.77754,0.8267931603672852,0.8422947477123734,0.24129080414937382,0.1216489108225132,0.502791771487888
476,Aus_CLK463,1.9,20.98,4.99,2.36,66.29,2.83,1.49,0.57,0.45,65.78607,4.6854402319999835,9.23038,7.18148,0.7152694927980174,41.75094,14.22964,3.17455,1.52034,2.77754,0.8267931603672852,0.8422947477123734,0.24129080414937382,0.1216489108225132,0.502791771487888
478,Man_CLK462,1.63,21.19,5.11,2.41,66.57,2.74,1.48,0.53,0.45,65.55145999999995,6.293713864000026,9.46378,7.333630000000001,0.6971006696469978,41.75094,14.22964,3.17455,1.52034,2.77754,0.8267931603672852,0.8422947477123734,0.24129080414937382,0.1216489108225132,0.502791771487888
479,Aus_CLK463,1.92,21.22,4.94,2.36,66.04,2.89,1.48,0.57,0.45,63.198799999999984,7.263933471999991,9.097880000000002,7.18148,0.7201023947763825,41.75094,14.22964,3.17455,1.52034,2.77754,0.8267931603672852,0.8422947477123734,0.24129080414937382,0.1216489108225132,0.502791771487888
481,Man_CLK461,1.2,21.18,5.01,2.42,66.68,2.73,1.32,0.52,0.42,68.4833,5.3738636,9.181859999999999,7.36406,0.7458247540608556,41.75094,14.22964,3.17455,1.52034,2.77754,0.8267931603672852,0.8422947477123734,0.24129080414937382,0.1216489108225132,0.502791771487888
482,Aus_CLK463,1.87,21.12,4.89,2.34,66.09,2.87,1.5,0.55,0.44,64.73039999999999,5.975352552000004,8.99922,7.12062,0.6905513612445665,41.75094,14.22964,3.17455,1.52034,2.77754,0.8267931603672852,0.8422947477123734,0.24129080414937382,0.1216489108225132,0.502791771487888
483,Man_CLK462,1.26,21.06,5.08,2.41,66.4,2.74,1.5,0.54,0.45,67.5552,5.545712496000007,9.38428,7.333630000000001,0.6934797529169527,41.75094,14.22964,3.17455,1.52034,2.77754,0.8267931603672852,0.8422947477123734,0.24129080414937382,0.1216489108225132,0.502791771487888
484,Aus_CLK463,1.8,21.2,4.85,2.34,65.94,2.88,1.51,0.56,0.45,64.06543999999998,6.921339744000001,8.89322,7.12062,0.7001595403782608,41.75094,14.22964,3.17455,1.52034,2.77754,0.8267931603672852,0.8422947477123734,0.24129080414937382,0.1216489108225132,0.502791771487888
487,Aus_CLK463,1.93,21.15,4.92,2.35,65.96,2.91,1.49,0.54,0.45,63.51306999999997,6.795446560000016,9.0618,7.151050000000001,0.6981339794465967,41.75094,14.22964,3.17455,1.52034,2.77754,0.8267931603672852,0.8422947477123734,0.24129080414937382,0.1216489108225132,0.502791771487888
488,Aus_CLK463,1.86,21.16,4.93,2.35,66.13,2.86,1.5,0.53,0.44,64.34692999999993,6.410033944000041,9.088299999999998,7.151050000000001,0.67920384351407,41.75094,14.22964,3.17455,1.52034,2.77754,0.8267931603672852,0.8422947477123734,0.24129080414937382,0.1216489108225132,0.502791771487888
490,Man_CLK462,1.98,21.04,4.98,2.37,66.96,2.76,1.44,0.51,0.43,67.78483999999992,3.1038951520000566,9.186960000000001,7.2119100000000005,0.6867230992145199,41.75094,14.22964,3.17455,1.52034,2.77754,0.8267931603672852,0.8422947477123734,0.24129080414937382,0.1216489108225132,0.502791771487888
491,Aus_CLK463,1.9,21.04,4.83,2.34,66.14,2.86,1.57,0.56,0.41,65.82289999999998,4.829675679999994,8.84022,7.12062,0.6405273902836733,41.75094,14.22964,3.17455,1.52034,2.77754,0.8267931603672852,0.8422947477123734,0.24129080414937382,0.1216489108225132,0.502791771487888
493,Aus_CLK463,1.89,21.14,4.88,2.34,66.18,2.88,1.54,0.55,0.42,64.93055000000005,5.820276143999976,8.972719999999999,7.12062,0.6558575261389263,41.75094,14.22964,3.17455,1.52034,2.77754,0.8267931603672852,0.8422947477123734,0.24129080414937382,0.1216489108225132,0.502791771487888
494,Man_CLK462,1.83,21.1,4.97,2.38,66.92,2.82,1.36,0.5,0.46,67.82952999999996,3.702875376000037,9.143539999999998,7.24234,0.7493237514635229,41.75094,14.22964,3.17455,1.52034,2.77754,0.8267931603672852,0.8422947477123734,0.24129080414937382,0.1216489108225132,0.502791771487888
495,Aus_CLK463,2.0,21.14,4.93,2.35,66.33,2.89,1.47,0.53,0.46,64.74319,5.623792664000014,9.088299999999998,7.151050000000001,0.7106205557034071,41.75094,14.22964,3.17455,1.52034,2.77754,0.8267931603672852,0.8422947477123734,0.24129080414937382,0.1216489108225132,0.502791771487888
496,Man_CLK461,1.6,21.13,5.04,2.39,67.22,2.77,1.18,0.5,0.43,69.27460000000002,3.4050919200000322,9.31212,7.27277,0.8308225631957936,41.75094,14.22964,3.17455,1.52034,2.77754,0.8267931603672852,0.8422947477123734,0.24129080414937382,0.1216489108225132,0.502791771487888
500,Aus_CLK463,1.92,21.15,4.92,2.35,66.33,2.9,1.5,0.55,0.44,65.06004999999999,5.659116471999994,9.0618,7.151050000000001,0.6905513612445665,41.75094,14.22964,3.17455,1.52034,2.77754,0.8267931603672852,0.8422947477123734,0.24129080414937382,0.1216489108225132,0.502791771487888
502,Man_CLK462,1.83,21.01,4.97,2.36,66.78,2.86,1.51,0.54,0.45,67.97219,3.337222672000017,9.17738,7.18148,0.6888871717718074,41.75094,14.22964,3.17455,1.52034,2.77754,0.8267931603672852,0.8422947477123734,0.24129080414937382,0.1216489108225132,0.502791771487888
503,Aus_CLK463,1.48,21.15,4.82,2.34,66.21,2.85,1.6,0.56,0.43,67.04886999999995,5.510062120000036,8.81372,7.12062,0.644646533973919,41.75094,14.22964,3.17455,1.52034,2.77754,0.8267931603672852,0.8422947477123734,0.24129080414937382,0.1216489108225132,0.502791771487888
504,Man_CLK461,1.45,21.18,5.05,2.4,66.44,2.81,1.44,0.64,0.44,66.24838999999997,6.292089103999999,9.3217,7.3032,0.7725158239914589,41.75094,14.22964,3.17455,1.52034,2.77754,0.8267931603672852,0.8422947477123734,0.24129080414937382,0.1216489108225132,0.502791771487888
508,Man_CLK461,1.14,21.3,5.04,2.39,67.06,2.9,1.25,0.5,0.44,69.2039,5.3585527040000045,9.31212,7.27277,0.7946190803019904,41.75094,14.22964,3.17455,1.52034,2.77754,0.8267931603672852,0.8422947477123734,0.24129080414937382,0.1216489108225132,0.502791771487888
511,Aus_CLK463,1.77,21.01,5.02,2.37,66.39,2.91,1.63,0.58,0.46,66.27855999999998,4.799166888000023,9.292959999999999,7.2119100000000005,0.6669726431738466,41.75094,14.22964,3.17455,1.52034,2.77754,0.8267931603672852,0.8422947477123734,0.24129080414937382,0.1216489108225132,0.502791771487888
518,Man_CLK462,1.79,21.1,5.1,2.4,67.0,2.88,1.45,0.51,0.46,67.41610999999996,4.137605920000013,9.4542,7.3032,0.7086834070953542,41.75094,14.22964,3.17455,1.52034,2.77754,0.8267931603672852,0.8422947477123734,0.24129080414937382,0.1216489108225132,0.502791771487888
519,Aus_CLK463,2.14,21.01,5.0,2.36,66.69,2.92,1.54,0.55,0.45,66.14224999999993,3.7656690640000363,9.25688,7.18148,0.6809936803073385,41.75094,14.22964,3.17455,1.52034,2.77754,0.8267931603672852,0.8422947477123734,0.24129080414937382,0.1216489108225132,0.502791771487888
522,Aus_CLK463,1.89,21.02,4.99,2.36,66.6,2.92,1.49,0.54,0.45,66.78478999999999,4.077397488000017,9.23038,7.18148,0.6981339794465967,41.75094,14.22964,3.17455,1.52034,2.77754,0.8267931603672852,0.8422947477123734,0.24129080414937382,0.1216489108225132,0.502791771487888
523,Aus_CLK463,1.74,21.17,4.96,2.35,66.84,2.87,1.52,0.53,0.43,67.44832000000002,4.4675548160000105,9.1678,7.151050000000001,0.6617779864899036,41.75094,14.22964,3.17455,1.52034,2.77754,0.8267931603672852,0.8422947477123734,0.24129080414937382,0.1216489108225132,0.502791771487888
525,Man_CLK462,1.41,21.22,5.07,2.38,66.67,2.85,1.48,0.54,0.46,66.93779999999998,6.009524696,9.408540000000002,7.24234,0.7115694967445139,41.75094,14.22964,3.17455,1.52034,2.77754,0.8267931603672852,0.8422947477123734,0.24129080414937382,0.1216489108225132,0.502791771487888
526,Aus_CLK463,2.0,21.11,4.94,2.33,66.88,2.86,1.48,0.54,0.41,67.17165999999997,3.70574489600002,9.14864,7.090190000000001,0.667977517668664,41.75094,14.22964,3.17455,1.52034,2.77754,0.8267931603672852,0.8422947477123734,0.24129080414937382,0.1216489108225132,0.502791771487888
527,Aus_CLK463,2.32,20.91,4.89,2.33,67.05,2.88,1.52,0.54,0.41,68.41690999999999,1.2101563280000462,9.01614,7.090190000000001,0.6503991619405411,41.75094,14.22964,3.17455,1.52034,2.77754,0.8267931603672852,0.8422947477123734,0.24129080414937382,0.1216489108225132,0.502791771487888
529,Man_CLK462,1.42,21.12,5.05,2.37,66.87,2.93,1.49,0.54,0.39,68.61995000000002,7.4942615120000085,9.372459999999998,7.2119100000000005,0.646174680897127,41.75094,14.22964,3.17455,1.52034,2.77754,0.8267931603672852,0.8422947477123734,0.24129080414937382,0.1216489108225132,0.502791771487888
530,Aus_CLK463,2.49,20.92,4.94,2.32,67.2,2.88,1.51,0.54,0.45,67.93789,1.0781014080000446,9.165560000000001,7.05976,0.6888871717718074,41.75094,14.22964,3.17455,1.52034,2.77754,0.8267931603672852,0.8422947477123734,0.24129080414937382,0.1216489108225132,0.502791771487888
531,Man_CLK461,1.7,21.36,5.1,2.38,66.76,2.92,1.3,0.55,0.41,64.85806000000002,7.089223455999978,9.488039999999998,7.24234,0.7670133572673037,41.75094,14.22964,3.17455,1.52034,2.77754,0.8267931603672852,0.8422947477123734,0.24129080414937382,0.1216489108225132,0.502791771487888
532,Man_CLK462,1.35,21.2,5.06,2.38,66.6,2.95,1.48,0.55,0.46,67.11627000000001,6.001816672000018,9.38204,7.24234,0.7173199280268602,41.75094,14.22964,3.17455,1.52034,2.77754,0.8267931603672852,0.8422947477123734,0.24129080414937382,0.1216489108225132,0.502791771487888
533,Aus_CLK463,1.95,20.88,4.86,2.32,67.24,2.85,1.53,0.53,0.43,71.14050999999995,0.20579257600004297,8.95356,7.05976,0.6574526401729761,41.75094,14.22964,3.17455,1.52034,2.77754,0.8267931603672852,0.8422947477123734,0.24129080414937382,0.1216489108225132,0.502791771487888
536,Aus_CLK463,1.98,21.02,4.9,2.32,67.06,2.87,1.56,0.53,0.46,68.95288000000001,2.1653857759999795,9.059560000000001,7.05976,0.6696232159512874,41.75094,14.22964,3.17455,1.52034,2.77754,0.8267931603672852,0.8422947477123734,0.24129080414937382,0.1216489108225132,0.502791771487888
537,Aus_CLK463,1.95,21.02,4.84,2.32,67.0,2.9,1.6,0.54,0.46,69.23382999999998,2.045571967999976,8.900559999999999,7.05976,0.6582017844886753,41.75094,14.22964,3.17455,1.52034,2.77754,0.8267931603672852,0.8422947477123734,0.24129080414937382,0.1216489108225132,0.502791771487888
540,Man_CLK462,1.89,21.1,5.05,2.34,67.37,2.92,1.6,0.56,0.44,68.93697999999998,2.6831453520000323,9.423219999999999,7.12062,0.6527110501029513,41.75094,14.22964,3.17455,1.52034,2.77754,0.8267931603672852,0.8422947477123734,0.24129080414937382,0.1216489108225132,0.502791771487888
544,Man_CLK461,1.51,21.24,4.99,2.35,67.28,2.87,1.31,0.65,0.42,69.44235,3.870315935999969,9.2473,7.151050000000001,0.8359747887272289,41.75094,14.22964,3.17455,1.52034,2.77754,0.8267931603672852,0.8422947477123734,0.24129080414937382,0.1216489108225132,0.502791771487888
546,Man_CLK461,1.81,21.37,5.07,2.37,66.75,2.89,1.51,0.62,0.46,64.50937999999995,7.043109784000038,9.425460000000001,7.2119100000000005,0.7425218288509002,41.75094,14.22964,3.17455,1.52034,2.77754,0.8267931603672852,0.8422947477123734,0.24129080414937382,0.1216489108225132,0.502791771487888
547,Man_CLK462,1.69,20.99,4.94,2.32,67.44,2.92,1.53,0.53,0.45,71.63973000000003,0.943053232000004,9.165560000000001,7.05976,0.674319602011475,41.75094,14.22964,3.17455,1.52034,2.77754,0.8267931603672852,0.8422947477123734,0.24129080414937382,0.1216489108225132,0.502791771487888
549,Man_CLK461,1.94,21.18,5.0,2.37,67.15,2.93,1.33,0.5,0.42,67.52281000000004,3.8257970799999725,9.23996,7.2119100000000005,0.7274190968154772,41.95361,14.30713,3.19669,1.51479,2.58262,1.0585410098643235,1.0215571909546086,0.28259035228335894,0.19599795162006434,0.5211321641788066
554,Man_CLK462,1.7,20.95,5.05,2.38,67.17,3.0,1.45,0.51,0.46,69.97907,2.050463511999993,9.355539999999998,7.24234,0.7086834070953542,41.95361,14.30713,3.19669,1.51479,2.58262,1.0585410098643235,1.0215571909546086,0.28259035228335894,0.19599795162006434,0.5211321641788066
561,Aus_CLK463,1.96,21.02,4.92,2.33,67.0,2.71,1.56,0.52,0.44,68.64138000000004,2.4618046239999885,9.09564,7.090190000000001,0.6476250813930979,41.95361,14.30713,3.19669,1.51479,2.58262,1.0585410098643235,1.0215571909546086,0.28259035228335894,0.19599795162006434,0.5211321641788066
564,Aus_CLK463,1.89,20.94,4.93,2.3,66.88,2.71,1.57,0.54,0.45,69.02154999999995,2.1606257440000505,9.172899999999998,6.9989,0.6625602734875344,41.95361,14.30713,3.19669,1.51479,2.58262,1.0585410098643235,1.0215571909546086,0.28259035228335894,0.19599795162006434,0.5211321641788066
565,Aus_CLK463,1.69,20.93,4.96,2.33,67.21,2.89,1.55,0.55,0.46,71.01073999999996,1.2455432880000217,9.201640000000001,7.090190000000001,0.6849248345030665,41.95361,14.30713,3.19669,1.51479,2.58262,1.0585410098643235,1.0215571909546086,0.28259035228335894,0.19599795162006434,0.5211321641788066
566,Man_CLK461,1.52,21.34,4.99,2.37,66.88,2.91,1.3,0.52,0.42,66.98464,5.980400736000028,9.21346,7.2119100000000005,0.7572989810464071,41.95361,14.30713,3.19669,1.51479,2.58262,1.0585410098643235,1.0215571909546086,0.28259035228335894,0.19599795162006434,0.5211321641788066
568,Aus_CLK463,1.89,21.11,4.94,2.31,67.05,2.76,1.54,0.51,0.45,68.34013999999999,3.162071448000013,9.182480000000002,7.029330000000001,0.6588881262868909,41.95361,14.30713,3.19669,1.51479,2.58262,1.0585410098643235,1.0215571909546086,0.28259035228335894,0.19599795162006434,0.5211321641788066
569,Aus_CLK463,1.88,21.01,4.96,2.32,67.25,2.77,1.59,0.52,0.46,69.80638999999996,1.7999440720000308,9.21856,7.05976,0.6516362129472553,41.95361,14.30713,3.19669,1.51479,2.58262,1.0585410098643235,1.0215571909546086,0.28259035228335894,0.19599795162006434,0.5211321641788066
574,Man_CLK461,1.72,21.28,5.08,2.37,66.45,2.9,1.48,0.55,0.43,64.27128999999998,7.241099496000025,9.45196,7.2119100000000005,0.6911647405813501,41.95361,14.30713,3.19669,1.51479,2.58262,1.0585410098643235,1.0215571909546086,0.28259035228335894,0.19599795162006434,0.5211321641788066
577,Aus_CLK463,1.98,21.08,5.01,2.35,66.73,2.68,1.53,0.52,0.45,66.37157,4.28474603999998,9.300299999999998,7.151050000000001,0.6687570933200551,41.95361,14.30713,3.19669,1.51479,2.58262,1.0585410098643235,1.0215571909546086,0.28259035228335894,0.19599795162006434,0.5211321641788066
579,Man_CLK462,1.62,21.11,4.97,2.34,66.7,3.0,1.53,0.54,0.46,67.77002000000002,4.42138382399996,9.211219999999999,7.12062,0.6883155916221442,41.95361,14.30713,3.19669,1.51479,2.58262,1.0585410098643235,1.0215571909546086,0.28259035228335894,0.19599795162006434,0.5211321641788066
580,Aus_CLK463,1.9,21.12,4.99,2.33,66.92,2.73,1.53,0.53,0.4,67.32969999999999,3.922305760000029,9.28114,7.090190000000001,0.6321521974152278,41.95361,14.30713,3.19669,1.51479,2.58262,1.0585410098643235,1.0215571909546086,0.28259035228335894,0.19599795162006434,0.5211321641788066
581,Aus_CLK463,1.92,21.15,4.98,2.34,66.9,2.73,1.54,0.53,0.41,66.99174,4.20184953599999,9.237720000000001,7.12062,0.6364260310725651,41.95361,14.30713,3.19669,1.51479,2.58262,1.0585410098643235,1.0215571909546086,0.28259035228335894,0.19599795162006434,0.5211321641788066
582,Aus_CLK463,1.85,21.16,5.0,2.36,66.94,2.75,1.51,0.51,0.42,67.20058999999998,4.2879444640000415,9.25688,7.18148,0.6463430709022895,41.95361,14.30713,3.19669,1.51479,2.58262,1.0585410098643235,1.0215571909546086,0.28259035228335894,0.19599795162006434,0.5211321641788066
583,Man_CLK461,2.38,20.94,4.81,2.29,67.19,2.82,1.76,0.54,0.45,69.10922999999997,0.5896103760000173,8.87182,6.968470000000001,0.5910338803269484,41.95361,14.30713,3.19669,1.51479,2.58262,1.0585410098643235,1.0215571909546086,0.28259035228335894,0.19599795162006434,0.5211321641788066
584,Man_CLK462,1.49,21.19,4.99,2.35,67.42,2.94,1.47,0.5,0.46,70.47370999999998,3.0103312000000244,9.2473,7.151050000000001,0.6932519061159125,41.95361,14.30713,3.19669,1.51479,2.58262,1.0585410098643235,1.0215571909546086,0.28259035228335894,0.19599795162006434,0.5211321641788066
587,Man_CLK461,1.61,21.01,4.81,2.33,66.83,2.82,1.71,0.57,0.44,70.18913999999994,2.340411320000065,8.80414,7.090190000000001,0.615700771030757,41.95361,14.30713,3.19669,1.51479,2.58262,1.0585410098643235,1.0215571909546086,0.28259035228335894,0.19599795162006434,0.5211321641788066
588,Man_CLK462,1.75,21.34,4.91,2.31,66.98,2.89,1.56,0.54,0.44,67.07865000000001,5.203112239999982,9.10298,7.029330000000001,0.6585361561339599,41.95361,14.30713,3.19669,1.51479,2.58262,1.0585410098643235,1.0215571909546086,0.28259035228335894,0.19599795162006434,0.5211321641788066
594,Aus_CLK463,1.82,21.25,5.0,2.36,66.57,2.68,1.52,0.52,0.45,65.13244999999998,6.198314152000016,9.25688,7.18148,0.673156811039266,41.95361,14.30713,3.19669,1.51479,2.58262,1.0585410098643235,1.0215571909546086,0.28259035228335894,0.19599795162006434,0.5211321641788066
599,Man_CLK462,1.61,21.13,4.99,2.34,67.07,2.93,1.43,0.51,0.45,69.03063999999996,3.558423720000043,9.26422,7.12062,0.7095718283089595,41.95361,14.30713,3.19669,1.51479,2.58262,1.0585410098643235,1.0215571909546086,0.28259035228335894,0.19599795162006434,0.5211321641788066
602,Man_CLK461,1.66,21.09,4.94,2.36,66.97,2.77,1.56,0.59,0.45,69.03129,3.2896952400000075,9.097880000000002,7.18148,0.6940851415799941,41.95361,14.30713,3.19669,1.51479,2.58262,1.0585410098643235,1.0215571909546086,0.28259035228335894,0.19599795162006434,0.5211321641788066
606,Man_CLK462,1.58,20.92,5.06,2.39,66.73,2.97,1.5,0.52,0.45,68.82287000000002,3.2052302800000234,9.36512,7.27277,0.6821322351864562,41.95361,14.30713,3.19669,1.51479,2.58262,1.0585410098643235,1.0215571909546086,0.28259035228335894,0.19599795162006434,0.5211321641788066
611,Man_CLK462,2.22,20.71,4.95,2.36,66.67,2.87,1.62,0.54,0.42,68.35105000000001,0.9935573519999892,9.12438,7.18148,0.6182160197259716,41.95361,14.30713,3.19669,1.51479,2.58262,1.0585410098643235,1.0215571909546086,0.28259035228335894,0.19599795162006434,0.5211321641788066
613,Aus_CLK463,1.45,21.21,4.92,2.34,66.82,2.65,1.67,0.55,0.45,68.52650999999993,4.659485376000035,9.07872,7.12062,0.6279821962115578,41.95361,14.30713,3.19669,1.51479,2.58262,1.0585410098643235,1.0215571909546086,0.28259035228335894,0.19599795162006434,0.5211321641788066
614,Man_CLK462,1.88,20.77,4.98,2.38,66.54,2.88,1.66,0.54,0.43,68.51982000000002,2.0824524799999864,9.17004,7.24234,0.6110922757605577,41.95361,14.30713,3.19669,1.51479,2.58262,1.0585410098643235,1.0215571909546086,0.28259035228335894,0.19599795162006434,0.5211321641788066
615,Man_CLK461,2.38,21.16,4.98,2.34,66.96,2.87,1.52,0.53,0.46,65.28733999999997,4.103584192000056,9.237720000000001,7.12062,0.6872448795289529,41.95361,14.30713,3.19669,1.51479,2.58262,1.0585410098643235,1.0215571909546086,0.28259035228335894,0.19599795162006434,0.5211321641788066
618,Man_CLK462,1.81,21.14,4.96,2.31,67.38,2.85,1.46,0.5,0.46,69.64688999999996,2.507962240000026,9.23548,7.029330000000001,0.6980002068427338,41.95361,14.30713,3.19669,1.51479,2.58262,1.0585410098643235,1.0215571909546086,0.28259035228335894,0.19599795162006434,0.5211321641788066
626,Man_CLK461,1.17,21.08,4.95,2.35,66.69,2.76,1.76,0.52,0.46,69.90931999999998,4.103508983999994,9.1413,7.151050000000001,0.5886940787421228,41.95361,14.30713,3.19669,1.51479,2.58262,1.0585410098643235,1.0215571909546086,0.28259035228335894,0.19599795162006434,0.5211321641788066
629,Man_CLK462,1.48,21.06,5.07,2.38,66.76,2.8,1.56,0.53,0.43,68.23522000000003,4.3570496799999745,9.408540000000002,7.24234,0.6448093201696496,41.95361,14.30713,3.19669,1.51479,2.58262,1.0585410098643235,1.0215571909546086,0.28259035228335894,0.19599795162006434,0.5211321641788066
630,Man_CLK461,1.84,21.07,5.06,2.36,67.21,2.75,1.65,0.52,0.45,68.62138999999993,2.988774568000025,9.41588,7.18148,0.6201202138058693,41.95361,14.30713,3.19669,1.51479,2.58262,1.0585410098643235,1.0215571909546086,0.28259035228335894,0.19599795162006434,0.5211321641788066
634,Man_CLK461,1.94,21.0,5.05,2.37,67.34,2.72,1.47,0.5,0.43,69.32840000000002,1.947599983999993,9.372459999999998,7.2119100000000005,0.6669187922251949,41.95361,14.30713,3.19669,1.51479,2.58262,1.0585410098643235,1.0215571909546086,0.28259035228335894,0.19599795162006434,0.5211321641788066
639,Man_CLK462,1.28,21.05,5.03,2.37,67.07,2.77,1.53,0.5,0.43,70.67044999999997,3.1054746480000404,9.31946,7.2119100000000005,0.6407651140987166,41.95361,14.30713,3.19669,1.51479,2.58262,1.0585410098643235,1.0215571909546086,0.28259035228335894,0.19599795162006434,0.5211321641788066
640,Aus_CLK463,2.0,20.9,4.96,2.35,66.5,2.61,1.82,0.56,0.43,67.05772000000002,3.1896312319999893,9.1678,7.151050000000001,0.5667222276693794,41.95361,14.30713,3.19669,1.51479,2.58262,1.0585410098643235,1.0215571909546086,0.28259035228335894,0.19599795162006434,0.5211321641788066
643,Man_CLK462,1.27,21.11,5.04,2.39,67.0,2.79,1.56,0.53,0.44,69.87441000000004,3.9087388479999774,9.31212,7.27277,0.6530806187635289,41.95361,14.30713,3.19669,1.51479,2.58262,1.0585410098643235,1.0215571909546086,0.28259035228335894,0.19599795162006434,0.5211321641788066
647,Man_CLK462,1.43,20.99,5.02,2.36,66.77,2.73,1.6,0.52,0.4,69.37598,3.4493284560000035,9.30988,7.18148,0.5991763898421414,41.95361,14.30713,3.19669,1.51479,2.58262,1.0585410098643235,1.0215571909546086,0.28259035228335894,0.19599795162006434,0.5211321641788066
648,Man_CLK461,1.05,21.35,4.91,2.35,66.61,2.68,1.58,0.52,0.45,68.28888000000003,6.468598407999998,9.0353,7.151050000000001,0.6475938941643571,41.95361,14.30713,3.19669,1.51479,2.58262,1.0585410098643235,1.0215571909546086,0.28259035228335894,0.19599795162006434,0.5211321641788066
654,Aus_CLK463,1.6,21.0,5.02,2.36,66.24,2.62,1.91,0.55,0.46,66.45027999999999,5.163048928000009,9.30988,7.18148,0.5558290541778812,41.95361,14.30713,3.19669,1.51479,2.58262,1.0585410098643235,1.0215571909546086,0.28259035228335894,0.19599795162006434,0.5211321641788066
655,Aus_CLK463,2.25,20.95,5.0,2.35,66.67,2.62,1.59,0.51,0.46,66.08331999999996,3.300277992000005,9.2738,7.151050000000001,0.6462836102441909,41.95361,14.30713,3.19669,1.51479,2.58262,1.0585410098643235,1.0215571909546086,0.28259035228335894,0.19599795162006434,0.5211321641788066
658,Aus_CLK463,1.96,20.75,5.0,2.33,66.91,2.66,1.64,0.53,0.46,69.78955,0.8215351760000189,9.30764,7.090190000000001,0.6369586688317125,41.95361,14.30713,3.19669,1.51479,2.58262,1.0585410098643235,1.0215571909546086,0.28259035228335894,0.19599795162006434,0.5211321641788066
660,Aus_CLK463,1.88,20.86,5.03,2.34,67.03,2.62,1.62,0.51,0.45,69.55191000000003,1.5618737840000136,9.37022,7.12062,0.6263504410381555,41.95361,14.30713,3.19669,1.51479,2.58262,1.0585410098643235,1.0215571909546086,0.28259035228335894,0.19599795162006434,0.5211321641788066
662,Aus_CLK463,2.22,20.86,5.04,2.36,66.95,2.61,1.55,0.5,0.45,67.74631,1.8798232080000048,9.36288,7.18148,0.6491465007638321,41.95361,14.30713,3.19669,1.51479,2.58262,1.0585410098643235,1.0215571909546086,0.28259035228335894,0.19599795162006434,0.5211321641788066
665,Aus_CLK463,1.89,21.01,5.04,2.36,67.11,2.56,1.6,0.52,0.46,68.60109999999995,2.6785032240000533,9.36288,7.18148,0.6475634866163349,41.95361,14.30713,3.19669,1.51479,2.58262,1.0585410098643235,1.0215571909546086,0.28259035228335894,0.19599795162006434,0.5211321641788066
669,Man_CLK461,1.04,21.3,4.98,2.38,66.94,2.76,1.6,0.51,0.42,69.53985999999996,5.412220720000043,9.17004,7.24234,0.6099862731640356,41.95361,14.30713,3.19669,1.51479,2.58262,1.0585410098643235,1.0215571909546086,0.28259035228335894,0.19599795162006434,0.5211321641788066
679,Man_CLK462,1.96,21.11,5.08,2.38,66.92,2.76,1.52,0.5,0.46,66.48532,4.346366288000013,9.43504,7.24234,0.6704475670989417,41.95361,14.30713,3.19669,1.51479,2.58262,1.0585410098643235,1.0215571909546086,0.28259035228335894,0.19599795162006434,0.5211321641788066
947,Man_CLK461,1.898611,20.97,5.0,2.39,66.92,2.72,1.41,0.51,0.43,68.32237461899999,2.747647872000016,9.20612,7.27277,0.7013342289850417,41.9605,14.2743,3.19533,1.51126,2.60918,0.9315067878189992,1.0112097272561542,0.2705487457561614,0.14945913815377765,0.4365452971010124
949,Aus_CLK463,2.0,20.97,5.01,2.34,67.02,2.57,1.38,0.55,0.38,68.32104000000001,2.437272623999995,9.317219999999999,7.12062,0.6944983239334349,41.9605,14.2743,3.19533,1.51126,2.60918,0.9315067878189992,1.0112097272561542,0.2705487457561614,0.14945913815377765,0.4365452971010124
950,Man_CLK461,1.680658,21.04,5.05,2.4,67.13,2.68,1.38,0.54,0.4,69.18237128199999,2.9689254480000073,9.3217,7.3032,0.7070315219878051,41.9605,14.2743,3.19533,1.51126,2.60918,0.9315067878189992,1.0112097272561542,0.2705487457561614,0.14945913815377765,0.4365452971010124
951,Man_CLK462,1.139686,20.94,5.13,2.36,67.35,2.65,1.34,0.54,0.45,72.56004829399997,1.7955187760000513,9.60138,7.18148,0.7762833055040514,41.9605,14.2743,3.19533,1.51126,2.60918,0.9315067878189992,1.0112097272561542,0.2705487457561614,0.14945913815377765,0.4365452971010124
954,Aus_CLK463,1.9,21.06,4.8,2.32,67.39,2.63,1.33,0.54,0.45,70.98979,0.9891138640000179,8.794559999999999,7.05976,0.7821200220867887,41.9605,14.2743,3.19533,1.51126,2.60918,0.9315067878189992,1.0112097272561542,0.2705487457561614,0.14945913815377765,0.4365452971010124
955,Man_CLK461,1.25,21.17,4.99,2.43,66.7,2.69,1.4,0.52,0.41,68.55723000000002,5.135862687999989,9.11194,7.394490000000001,0.6939896068241985,41.9605,14.2743,3.19533,1.51126,2.60918,0.9315067878189992,1.0112097272561542,0.2705487457561614,0.14945913815377765,0.4365452971010124
956,Man_CLK462,1.59,20.89,5.01,2.32,67.4,2.64,1.56,0.53,0.42,72.17372999999999,0.5606198720000037,9.351059999999999,7.05976,0.6365380215757704,41.9605,14.2743,3.19533,1.51126,2.60918,0.9315067878189992,1.0112097272561542,0.2705487457561614,0.14945913815377765,0.4365452971010124
957,Aus_CLK463,1.88,20.99,4.99,2.33,67.09,2.63,1.45,0.56,0.42,69.09119000000005,2.282150952000002,9.28114,7.090190000000001,0.7024353300357372,41.9605,14.2743,3.19533,1.51126,2.60918,0.9315067878189992,1.0112097272561542,0.2705487457561614,0.14945913815377765,0.4365452971010124
960,Man_CLK462,1.56,20.87,5.09,2.33,67.24,2.68,1.72,0.59,0.44,71.24475999999996,1.2962297120000557,9.546139999999998,7.090190000000001,0.622017206429267,41.9605,14.2743,3.19533,1.51126,2.60918,0.9315067878189992,1.0112097272561542,0.2705487457561614,0.14945913815377765,0.4365452971010124
963,Man_CLK462,1.56,20.73,5.19,2.37,67.39,2.72,1.73,0.59,0.41,72.19040999999997,0.18145135200003892,9.74346,7.2119100000000005,0.5960461951670429,41.9605,14.2743,3.19533,1.51126,2.60918,0.9315067878189992,1.0112097272561542,0.2705487457561614,0.14945913815377765,0.4365452971010124
964,Aus_CLK463,2.35,21.08,4.98,2.32,67.4,2.68,1.53,0.53,0.44,67.83731000000004,2.042661695999975,9.271560000000001,7.05976,0.6658861210922256,41.9605,14.2743,3.19533,1.51126,2.60918,0.9315067878189992,1.0112097272561542,0.2705487457561614,0.14945913815377765,0.4365452971010124
965,Man_CLK461,0.92,21.19,5.12,2.43,66.87,2.72,1.64,0.54,0.44,69.56738999999995,5.44462157600001,9.45644,7.394490000000001,0.6264124412005961,41.9605,14.2743,3.19533,1.51126,2.60918,0.9315067878189992,1.0112097272561542,0.2705487457561614,0.14945913815377765,0.4365452971010124
967,Aus_CLK463,1.52,21.13,5.02,2.34,67.32,2.66,1.58,0.53,0.43,70.21323999999997,2.942674896000007,9.34372,7.12062,0.636647176876363,41.9605,14.2743,3.19533,1.51126,2.60918,0.9315067878189992,1.0112097272561542,0.2705487457561614,0.14945913815377765,0.4365452971010124
968,Man_CLK461,1.36,21.02,4.95,2.39,66.82,2.69,1.76,0.53,0.41,70.06385999999998,3.2313831520000136,9.07362,7.27277,0.5568727771884945,41.9605,14.2743,3.19533,1.51126,2.60918,0.9315067878189992,1.0112097272561542,0.2705487457561614,0.14945913815377765,0.4365452971010124
970,Man_CLK462,1.69,20.69,5.19,2.39,67.33,2.74,1.47,0.52,0.44,71.69232,0.0432793360000403,9.709620000000001,7.27277,0.6872755965804305,41.9605,14.2743,3.19533,1.51126,2.60918,0.9315067878189992,1.0112097272561542,0.2705487457561614,0.14945913815377765,0.4365452971010124
971,Aus_CLK463,2.19,21.0,4.95,2.32,66.8,2.6,1.56,0.55,0.43,66.85561000000001,3.0452821600000135,9.19206,7.05976,0.6557203949105116,41.9605,14.2743,3.19533,1.51126,2.60918,0.9315067878189992,1.0112097272561542,0.2705487457561614,0.14945913815377765,0.4365452971010124
973,Aus_CLK463,2.14,20.89,4.86,2.31,66.82,2.62,1.54,0.55,0.44,68.5954999999999,1.5708972640000596,8.97048,7.029330000000001,0.6726149622512011,41.9605,14.2743,3.19533,1.51126,2.60918,0.9315067878189992,1.0112097272561542,0.2705487457561614,0.14945913815377765,0.4365452971010124
976,Aus_CLK463,1.91,20.81,5.04,2.31,67.0,2.68,1.61,0.56,0.43,69.66336999999999,1.2423034879999904,9.44748,7.029330000000001,0.6406425182349506,41.9605,14.2743,3.19533,1.51126,2.60918,0.9315067878189992,1.0112097272561542,0.2705487457561614,0.14945913815377765,0.4365452971010124
979,Man_CLK462,1.36,20.81,5.08,2.34,66.44,2.67,1.75,0.6,0.45,69.31104,3.1972405599999902,9.50272,7.12062,0.6235905480929503,41.9605,14.2743,3.19533,1.51126,2.60918,0.9315067878189992,1.0112097272561542,0.2705487457561614,0.14945913815377765,0.4365452971010124
982,Man_CLK462,1.45,21.14,5.04,2.33,66.93,2.8,1.53,0.62,0.39,68.71445999999999,4.317005895999991,9.413640000000001,7.090190000000001,0.6737812947187569,41.9605,14.2743,3.19533,1.51126,2.60918,0.9315067878189992,1.0112097272561542,0.2705487457561614,0.14945913815377765,0.4365452971010124
983,Aus_CLK463,1.87,21.01,4.88,2.31,67.14,2.76,1.54,0.59,0.4,69.95102999999995,1.7215392800000444,9.02348,7.029330000000001,0.661205644047099,41.9605,14.2743,3.19533,1.51126,2.60918,0.9315067878189992,1.0112097272561542,0.2705487457561614,0.14945913815377765,0.4365452971010124
984,Man_CLK461,0.85,21.39,4.92,2.4,66.6,2.66,1.47,0.56,0.45,68.61969,6.947947824000039,8.9772,7.3032,0.7192115006606624,41.9605,14.2743,3.19533,1.51126,2.60918,0.9315067878189992,1.0112097272561542,0.2705487457561614,0.14945913815377765,0.4365452971010124
986,Aus_CLK463,1.9,20.91,4.98,2.33,66.99,2.65,1.53,0.54,0.42,69.27784999999992,1.8505514000000431,9.254640000000002,7.090190000000001,0.6545816679451465,41.9605,14.2743,3.19533,1.51126,2.60918,0.9315067878189992,1.0112097272561542,0.2705487457561614,0.14945913815377765,0.4365452971010124
