Repository: jcordonc/Proyecto2-model-PD

ProyectoFinal_DataScienceAtWork
==============================

Proyecto final para predecir la calidad del clinker con base a sus variables de operación y la concentración de sus compuestos químicos.

Project Organization
------------

    ├── LICENSE
    ├── Makefile           <- Makefile with commands like `make data` or `make train`
    ├── README.md          <- The top-level README for developers using this project.
    ├── data
    │   ├── external       <- Data from third party sources.
    │   ├── interim        <- Intermediate data that has been transformed.
    │   ├── processed      <- The final, canonical data sets for modeling.

File: data/raw/dataset_train.csv (part 3 of 53)
,id_eq,FCAO,SiO2,Al2O3,Fe2O3,CaO,MgO,SO3,K2O,Na2O,C3S,C2S,C3A,C4AF,A/S," ""CaO""  [CurrentProduct.Dry basis]"," ""SiO2""  [CurrentProduct.Dry basis]"," ""Al2O3""  [CurrentProduct.Dry basis]"," ""Fe2O3""  [CurrentProduct.Dry basis]"," ""MgO""  [CurrentProduct.Dry basis]"," ""CaO""  [Rolling.Analysis1.Dry basis]"," ""SiO2""  [Rolling.Analysis1.Dry basis]"," ""Al2O3""  [Rolling.Analysis1.Dry basis]"," ""Fe2O3""  [Rolling.Analysis1.Dry basis]"," ""MgO""  [Rolling.Analysis1.Dry basis]"
1413,Aus_CLK463,2.0,20.95,5.01,2.35,67.13,2.52,1.38,0.59,0.46,68.90654999999994,1.9382238800000025,9.300299999999998,7.151050000000001,0.7939681497617699,41.84615,14.37189,3.21724,1.53008,2.58171,0.8894254488747673,0.9709443002974282,0.2457010539242213,0.14406766661520023,0.40517138553440013
1415,Aus_CLK463,1.46,21.12,4.98,2.37,66.62,2.45,1.41,0.59,0.43,67.90962000000002,4.836125568000014,9.186960000000001,7.2119100000000005,0.749621538476516,41.84615,14.37189,3.21724,1.53008,2.58171,0.8894254488747673,0.9709443002974282,0.2457010539242213,0.14406766661520023,0.40517138553440013
1417,Aus_CLK463,1.76,21.06,5.03,2.35,66.56,2.49,1.48,0.63,0.42,66.59276,4.736196031999995,9.353299999999999,7.151050000000001,0.7284497950249494,41.84615,14.37189,3.21724,1.53008,2.58171,0.8894254488747673,0.9709443002974282,0.2457010539242213,0.14406766661520023,0.40517138553440013
1418,Man_CLK461,1.12,21.06,5.12,2.45,66.04,2.63,1.8,0.61,0.45,66.33365999999998,6.897205008,9.4226,7.455350000000001,0.6109967208114085,41.84615,14.37189,3.21724,1.53008,2.58171,0.8894254488747673,0.9709443002974282,0.2457010539242213,0.14406766661520023,0.40517138553440013
1419,Aus_CLK463,1.8,21.17,4.99,2.35,66.72,2.47,1.4,0.6,0.46,66.51399999999998,4.988136080000004,9.2473,7.151050000000001,0.788704774977939,41.84615,14.37189,3.21724,1.53008,2.58171,0.8894254488747673,0.9709443002974282,0.2457010539242213,0.14406766661520023,0.40517138553440013
1420,Man_CLK461,1.15,20.94,5.06,2.46,66.98,2.6,1.41,0.56,0.43,71.33904999999999,2.68496391999998,9.246679999999998,7.48578,0.7315137974172131,41.84615,14.37189,3.21724,1.53008,2.58171,0.8894254488747673,0.9709443002974282,0.2457010539242213,0.14406766661520023,0.40517138553440013
1421,Aus_CLK463,1.62,21.18,5.05,2.38,66.69,2.43,1.41,0.62,0.45,66.60266999999995,5.502722664000018,9.355539999999998,7.24234,0.7860317274882326,41.84615,14.37189,3.21724,1.53008,2.58171,0.8894254488747673,0.9709443002974282,0.2457010539242213,0.14406766661520023,0.40517138553440013
1422,Aus_CLK463,1.64,21.08,4.96,2.36,66.86,2.43,1.42,0.59,0.43,68.60654,3.642879887999989,9.15088,7.18148,0.7443425135576672,41.84615,14.37189,3.21724,1.53008,2.58171,0.8894254488747673,0.9709443002974282,0.2457010539242213,0.14406766661520023,0.40517138553440013
1425,Aus_CLK463,2.2,20.93,4.98,2.33,66.64,2.48,1.44,0.62,0.46,66.47970000000001,3.0974670400000193,9.254640000000002,7.090190000000001,0.7786166399755968,41.84615,14.37189,3.21724,1.53008,2.58171,0.8894254488747673,0.9709443002974282,0.2457010539242213,0.14406766661520023,0.40517138553440013
1428,Aus_CLK463,2.19,21.08,5.05,2.36,66.88,2.49,1.42,0.58,0.43,65.84429000000002,4.037581968000005,9.38938,7.18148,0.7383491063056444,41.84615,14.37189,3.21724,1.53008,2.58171,0.8894254488747673,0.9709443002974282,0.2457010539242213,0.14406766661520023,0.40517138553440013
1434,Aus_CLK463,1.72,21.03,4.98,2.34,66.55,2.47,1.49,0.62,0.43,67.29308999999995,4.244703576000006,9.237720000000001,7.12062,0.7265089155338956,41.84615,14.37189,3.21724,1.53008,2.58171,0.8894254488747673,0.9709443002974282,0.2457010539242213,0.14406766661520023,0.40517138553440013
1435,Aus_CLK463,1.96,21.08,4.9,2.32,67.4,2.48,1.5,0.58,0.43,69.96244000000006,1.637216959999968,9.059560000000001,7.05976,0.6989704873026767,41.84615,14.37189,3.21724,1.53008,2.58171,0.8894254488747673,0.9709443002974282,0.2457010539242213,0.14406766661520023,0.40517138553440013
1436,Man_CLK461,1.51,21.28,4.91,2.37,67.11,2.55,1.37,0.57,0.44,68.95511999999998,4.352562248000041,9.00146,7.2119100000000005,0.7685024222354704,41.84615,14.37189,3.21724,1.53008,2.58171,0.8894254488747673,0.9709443002974282,0.2457010539242213,0.14406766661520023,0.40517138553440013
1437,Aus_CLK463,1.81,20.95,4.99,2.37,67.01,2.47,1.42,0.57,0.45,69.29727999999999,2.2269780239999974,9.21346,7.2119100000000005,0.7505292565274972,41.84615,14.37189,3.21724,1.53008,2.58171,0.8894254488747673,0.9709443002974282,0.2457010539242213,0.14406766661520023,0.40517138553440013
1438,Man_CLK461,1.67,21.24,4.95,2.4,66.66,2.56,1.46,0.59,0.46,66.46418999999999,5.625653856000014,9.0567,7.3032,0.7504630456652345,41.84615,14.37189,3.21724,1.53008,2.58171,0.8894254488747673,0.9709443002974282,0.2457010539242213,0.14406766661520023,0.40517138553440013
1440,Aus_CLK463,1.99,20.89,5.01,2.34,67.0,2.45,1.44,0.6,0.41,68.88833,1.8106606719999974,9.317219999999999,7.12062,0.7219934416228171,41.89628,14.36395,3.2231,1.53368,2.56015,0.7670738820696358,0.8451494934390941,0.23942638642489134,0.16360451898687073,0.3830978311840102
1442,Aus_CLK463,1.71,21.14,4.98,2.35,66.7,2.45,1.44,0.61,0.45,67.09415000000003,4.740865535999987,9.2208,7.151050000000001,0.7637459010142608,41.89628,14.36395,3.2231,1.53368,2.56015,0.7670738820696358,0.8451494934390941,0.23942638642489134,0.16360451898687073,0.3830978311840102
1443,Aus_CLK463,1.9,20.97,4.95,2.34,67.41,2.41,1.42,0.58,0.42,70.71890999999998,0.9354357359999881,9.15822,7.12062,0.7292623275687067,41.89628,14.36395,3.2231,1.53368,2.56015,0.7670738820696358,0.8451494934390941,0.23942638642489134,0.16360451898687073,0.3830978311840102
1445,Man_CLK461,1.05,21.07,4.95,2.42,66.41,2.55,1.57,0.6,0.46,69.23385999999999,4.9529454960000265,9.02286,7.36406,0.703303620999436,41.89628,14.36395,3.2231,1.53368,2.56015,0.7670738820696358,0.8451494934390941,0.23942638642489134,0.16360451898687073,0.3830978311840102
1446,Aus_CLK463,1.6,21.07,5.03,2.34,67.04,2.45,1.42,0.58,0.38,69.13650000000003,3.337254559999991,9.37022,7.12062,0.6929152126209557,41.89628,14.36395,3.2231,1.53368,2.56015,0.7670738820696358,0.8451494934390941,0.23942638642489134,0.16360451898687073,0.3830978311840102
1447,Aus_CLK463,1.92,20.98,5.0,2.33,66.97,2.37,1.49,0.62,0.46,68.44864999999994,2.6153666320000326,9.30764,7.090190000000001,0.7524885648086305,41.89628,14.36395,3.2231,1.53368,2.56015,0.7670738820696358,0.8451494934390941,0.23942638642489134,0.16360451898687073,0.3830978311840102
1450,Aus_CLK463,1.98,20.96,5.02,2.36,67.11,2.39,1.42,0.59,0.45,68.74906999999996,2.1471200400000185,9.30988,7.18148,0.7625160710315428,41.89628,14.36395,3.2231,1.53368,2.56015,0.7670738820696358,0.8451494934390941,0.23942638642489134,0.16360451898687073,0.3830978311840102
1452,Man_CLK461,1.99,21.14,4.95,2.41,67.02,2.61,1.41,0.56,0.45,67.37273,3.6707793120000005,9.03978,7.333630000000001,0.7498162453696269,41.89628,14.36395,3.2231,1.53368,2.56015,0.7670738820696358,0.8451494934390941,0.23942638642489134,0.16360451898687073,0.3830978311840102
1453,Aus_CLK463,2.0,21.03,4.98,2.34,67.29,2.37,1.4,0.58,0.41,69.16575,1.972043400000004,9.237720000000001,7.12062,0.7304637709579371,41.89628,14.36395,3.2231,1.53368,2.56015,0.7670738820696358,0.8451494934390941,0.23942638642489134,0.16360451898687073,0.3830978311840102
1454,Aus_CLK463,1.97,21.0,4.96,2.33,67.25,2.43,1.5,0.6,0.41,69.50170000000001,1.724727592000015,9.201640000000001,7.090190000000001,0.6931137039579044,41.89628,14.36395,3.2231,1.53368,2.56015,0.7670738820696358,0.8451494934390941,0.23942638642489134,0.16360451898687073,0.3830978311840102
1456,Aus_CLK463,1.67,21.12,5.01,2.36,67.22,2.35,1.38,0.56,0.43,69.31006999999998,3.134681984000032,9.28338,7.18148,0.747416271274109,41.89628,14.36395,3.2231,1.53368,2.56015,0.7670738820696358,0.8451494934390941,0.23942638642489134,0.16360451898687073,0.3830978311840102
1458,Aus_CLK463,1.96,21.07,4.95,2.35,67.29,2.37,1.35,0.55,0.46,69.21183000000002,2.174807144000006,9.1413,7.151050000000001,0.7863951803553726,41.89628,14.36395,3.2231,1.53368,2.56015,0.7670738820696358,0.8451494934390941,0.23942638642489134,0.16360451898687073,0.3830978311840102
1460,Aus_CLK463,2.23,21.01,4.98,2.34,67.06,2.4,1.41,0.58,0.45,67.44508999999994,2.5064019520000187,9.237720000000001,7.12062,0.7618880727424953,41.89628,14.36395,3.2231,1.53368,2.56015,0.7670738820696358,0.8451494934390941,0.23942638642489134,0.16360451898687073,0.3830978311840102
1462,Aus_CLK463,2.0,21.07,5.0,2.33,67.13,2.45,1.42,0.58,0.43,68.09032999999992,2.898020248000023,9.30764,7.090190000000001,0.7383491063056444,41.89628,14.36395,3.2231,1.53368,2.56015,0.7670738820696358,0.8451494934390941,0.23942638642489134,0.16360451898687073,0.3830978311840102
1464,Aus_CLK463,1.97,21.05,5.06,2.37,66.9,2.43,1.44,0.59,0.45,66.96785000000004,3.7796140319999907,9.398959999999999,7.2119100000000005,0.7519255700449936,41.89628,14.36395,3.2231,1.53368,2.56015,0.7670738820696358,0.8451494934390941,0.23942638642489134,0.16360451898687073,0.3830978311840102
1465,Aus_CLK463,1.79,21.03,5.02,2.35,67.23,2.4,1.45,0.56,0.43,69.49337999999997,2.369823431999997,9.326799999999999,7.151050000000001,0.7113341064539797,41.89628,14.36395,3.2231,1.53368,2.56015,0.7670738820696358,0.8451494934390941,0.23942638642489134,0.16360451898687073,0.3830978311840102
1468,Aus_CLK463,1.87,20.98,5.03,2.35,67.44,2.41,1.45,0.55,0.44,70.33542999999995,1.3455379200000408,9.353299999999999,7.151050000000001,0.7143634771495516,41.89628,14.36395,3.2231,1.53368,2.56015,0.7670738820696358,0.8451494934390941,0.23942638642489134,0.16360451898687073,0.3830978311840102
1469,Aus_CLK463,1.98,20.94,4.93,2.32,67.19,2.36,1.52,0.58,0.41,69.88856999999996,1.2301412400000302,9.139059999999999,7.05976,0.6727955785138894,41.89628,14.36395,3.2231,1.53368,2.56015,0.7670738820696358,0.8451494934390941,0.23942638642489134,0.16360451898687073,0.3830978311840102
1472,Aus_CLK463,1.96,20.95,5.03,2.35,67.14,2.43,1.4,0.54,0.42,68.97574,2.0088734400000163,9.353299999999999,7.151050000000001,0.7153642513971958,41.89628,14.36395,3.2231,1.53368,2.56015,0.7670738820696358,0.8451494934390941,0.23942638642489134,0.16360451898687073,0.3830978311840102
1475,Aus_CLK463,1.41,21.19,5.09,2.39,67.24,2.35,1.35,0.52,0.42,69.33760999999997,4.11309803200006,9.444619999999999,7.27277,0.729250870637281,41.89628,14.36395,3.2231,1.53368,2.56015,0.7670738820696358,0.8451494934390941,0.23942638642489134,0.16360451898687073,0.3830978311840102
1480,Aus_CLK463,1.27,21.11,4.96,2.36,66.51,2.34,1.45,0.58,0.42,68.45996000000002,4.975799927999994,9.15088,7.18148,0.7141741414810783,41.89628,14.36395,3.2231,1.53368,2.56015,0.7670738820696358,0.8451494934390941,0.23942638642489134,0.16360451898687073,0.3830978311840102
1482,Aus_CLK463,1.74,21.21,5.04,2.36,67.07,2.41,1.42,0.57,0.45,67.52890999999997,4.521437720000051,9.36288,7.18148,0.7505292565274972,41.89628,14.36395,3.2231,1.53368,2.56015,0.7670738820696358,0.8451494934390941,0.23942638642489134,0.16360451898687073,0.3830978311840102
1488,Aus_CLK463,1.48,21.12,5.02,2.37,66.92,2.38,1.42,0.57,0.46,68.78077999999998,4.11749921600002,9.292959999999999,7.2119100000000005,0.759616035264435,41.89628,14.36395,3.2231,1.53368,2.56015,0.7670738820696358,0.8451494934390941,0.23942638642489134,0.16360451898687073,0.3830978311840102
1489,Man_CLK461,1.51,20.9,5.26,2.49,66.82,2.58,1.45,0.58,0.44,68.13962999999995,3.8783079040000104,9.725919999999999,7.577070000000001,0.7319716943175633,41.89628,14.36395,3.2231,1.53368,2.56015,0.7670738820696358,0.8451494934390941,0.23942638642489134,0.16360451898687073,0.3830978311840102
1490,Aus_CLK463,1.87,21.1,5.04,2.38,66.89,2.36,1.44,0.59,0.44,67.07429999999997,4.149774392000026,9.329039999999999,7.24234,0.7429649965682911,41.89628,14.36395,3.2231,1.53368,2.56015,0.7670738820696358,0.8451494934390941,0.23942638642489134,0.16360451898687073,0.3830978311840102
1492,Man_CLK461,1.84,21.21,5.12,2.42,67.05,2.54,1.18,0.5,0.41,66.41714999999996,5.053033224000046,9.47336,7.36406,0.8089526889475704,41.89628,14.36395,3.2231,1.53368,2.56015,0.7670738820696358,0.8451494934390941,0.23942638642489134,0.16360451898687073,0.3830978311840102
1494,Aus_CLK463,1.98,21.13,5.13,2.38,66.57,2.41,1.4,0.59,0.46,64.49114999999996,5.84668488800002,9.567540000000001,7.24234,0.782625747622316,41.89628,14.36395,3.2231,1.53368,2.56015,0.7670738820696358,0.8451494934390941,0.23942638642489134,0.16360451898687073,0.3830978311840102
1499,Aus_CLK463,1.97,21.0,5.07,2.34,67.32,2.43,1.43,0.57,0.45,69.03338999999995,2.078020656000021,9.476220000000001,7.12062,0.7452808001881441,41.76085,14.32978,3.21853,1.51823,2.67868,0.6887338027363445,0.6347761992438035,0.22540687048028527,0.14254929893676596,0.419364804169156
1501,Man_CLK461,1.44,21.12,5.16,2.48,66.95,2.57,1.46,0.57,0.42,67.96793,4.853559752000017,9.47784,7.54664,0.7034533334586925,41.76085,14.32978,3.21853,1.51823,2.67868,0.6887338027363445,0.6347761992438035,0.22540687048028527,0.14254929893676596,0.419364804169156
1502,Aus_CLK463,2.38,21.02,5.05,2.39,66.78,2.49,1.66,0.61,0.46,65.0768,3.861035567999984,9.338619999999999,7.27277,0.6702995923295103,41.76085,14.32978,3.21853,1.51823,2.67868,0.6887338027363445,0.6347761992438035,0.22540687048028527,0.14254929893676596,0.419364804169156
1503,Man_CLK461,1.75,20.91,4.99,2.36,66.99,2.48,1.46,0.56,0.42,69.77841999999995,1.9335957520000235,9.23038,7.18148,0.6976241291450814,41.76085,14.32978,3.21853,1.51823,2.67868,0.6887338027363445,0.6347761992438035,0.22540687048028527,0.14254929893676596,0.419364804169156
1504,Man_CLK461,1.92,21.08,5.08,2.42,66.9,2.55,1.35,0.55,0.43,66.73754,4.192928015999982,9.36736,7.36406,0.7577213452299245,41.76085,14.32978,3.21853,1.51823,2.67868,0.6887338027363445,0.6347761992438035,0.22540687048028527,0.14254929893676596,0.419364804169156
1505,Aus_CLK463,1.99,21.05,5.02,2.36,67.14,2.47,1.31,0.54,0.44,68.14649000000006,2.8290247679999965,9.30988,7.18148,0.7842109950908225,41.76085,14.32978,3.21853,1.51823,2.67868,0.6887338027363445,0.6347761992438035,0.22540687048028527,0.14254929893676596,0.419364804169156
1506,Aus_CLK463,1.98,21.13,5.04,2.35,66.96,2.55,1.36,0.56,0.42,66.72635999999991,4.160442464000056,9.3798,7.151050000000001,0.7489200209939845,41.76085,14.32978,3.21853,1.51823,2.67868,0.6887338027363445,0.6347761992438035,0.22540687048028527,0.14254929893676596,0.419364804169156
1509,Aus_CLK463,1.55,21.1,4.97,2.34,66.93,2.48,1.39,0.57,0.46,69.06732000000002,3.6290120719999948,9.211219999999999,7.12062,0.7760106259535955,41.76085,14.32978,3.21853,1.51823,2.67868,0.6887338027363445,0.6347761992438035,0.22540687048028527,0.14254929893676596,0.419364804169156
1512,Man_CLK461,1.79,21.05,5.13,2.45,67.17,2.59,1.52,0.56,0.44,68.21513999999998,3.3914676879999917,9.4491,7.455350000000001,0.6870642632662646,41.76085,14.32978,3.21853,1.51823,2.67868,0.6887338027363445,0.6347761992438035,0.22540687048028527,0.14254929893676596,0.419364804169156
1513,Aus_CLK463,1.75,21.32,4.88,2.38,67.26,2.51,1.44,0.56,0.41,68.47197000000003,4.094651631999966,8.90504,7.24234,0.6983527796842829,41.76085,14.32978,3.21853,1.51823,2.67868,0.6887338027363445,0.6347761992438035,0.22540687048028527,0.14254929893676596,0.419364804169156
1514,Aus_CLK463,1.76,21.12,4.97,2.39,67.36,2.49,1.47,0.55,0.44,69.73943999999999,2.53436064000001,9.126619999999999,7.27277,0.704644246167925,41.76085,14.32978,3.21853,1.51823,2.67868,0.6887338027363445,0.6347761992438035,0.22540687048028527,0.14254929893676596,0.419364804169156
1516,Man_CLK461,1.13,21.31,4.97,2.41,66.54,2.59,1.62,0.57,0.44,67.49335000000002,6.7083732479999725,9.092779999999998,7.333630000000001,0.6499063694213546,41.76085,14.32978,3.21853,1.51823,2.67868,0.6887338027363445,0.6347761992438035,0.22540687048028527,0.14254929893676596,0.419364804169156
1517,Aus_CLK463,2.0,21.02,4.91,2.32,67.24,2.56,1.5,0.58,0.44,69.53705999999997,1.663257136000027,9.08606,7.05976,0.7075726378403112,41.76085,14.32978,3.21853,1.51823,2.67868,0.6887338027363445,0.6347761992438035,0.22540687048028527,0.14254929893676596,0.419364804169156
1518,Man_CLK461,1.83,21.12,5.05,2.41,66.18,2.57,1.52,0.59,0.41,64.08465000000004,6.585352847999978,9.304779999999997,7.333630000000001,0.6783946826572265,41.76085,14.32978,3.21853,1.51823,2.67868,0.6887338027363445,0.6347761992438035,0.22540687048028527,0.14254929893676596,0.419364804169156
1522,Man_CLK461,1.41,21.08,5.01,2.41,66.54,2.62,1.59,0.57,0.44,67.83275000000009,4.932994415999957,9.19878,7.333630000000001,0.6621687537500595,41.76085,14.32978,3.21853,1.51823,2.67868,0.6887338027363445,0.6347761992438035,0.22540687048028527,0.14254929893676596,0.419364804169156
1523,Aus_CLK463,1.95,21.06,4.93,2.32,67.25,2.58,1.43,0.56,0.42,69.34296,2.077924296000006,9.139059999999999,7.05976,0.7122596003858874,41.76085,14.32978,3.21853,1.51823,2.67868,0.6887338027363445,0.6347761992438035,0.22540687048028527,0.14254929893676596,0.419364804169156
1524,Man_CLK461,1.97,21.19,5.03,2.4,66.35,2.65,1.58,0.6,0.45,63.823439999999934,6.553136936000037,9.268699999999999,7.3032,0.690685733647255,41.76085,14.32978,3.21853,1.51823,2.67868,0.6887338027363445,0.6347761992438035,0.22540687048028527,0.14254929893676596,0.419364804169156
1526,Aus_CLK463,1.98,20.91,4.98,2.35,66.83,2.59,1.44,0.57,0.45,68.27220999999993,2.3635132240000445,9.2208,7.151050000000001,0.7401052390757265,41.76085,14.32978,3.21853,1.51823,2.67868,0.6887338027363445,0.6347761992438035,0.22540687048028527,0.14254929893676596,0.419364804169156
1530,Man_CLK461,1.48,21.05,5.02,2.44,66.55,2.78,1.53,0.56,0.44,67.70640999999996,4.727313943999988,9.17452,7.42492,0.682573647166485,41.76085,14.32978,3.21853,1.51823,2.67868,0.6887338027363445,0.6347761992438035,0.22540687048028527,0.14254929893676596,0.419364804169156
1531,Aus_CLK463,1.73,21.08,4.91,2.36,66.88,2.59,1.43,0.56,0.46,68.65747000000002,3.3280536799999965,9.01838,7.18148,0.7483525397046331,41.76085,14.32978,3.21853,1.51823,2.67868,0.6887338027363445,0.6347761992438035,0.22540687048028527,0.14254929893676596,0.419364804169156
1532,Man_CLK461,1.58,21.16,4.95,2.4,66.66,2.67,1.5,0.58,0.42,67.43857999999999,4.937618656000041,9.0567,7.3032,0.6903683367650423,41.76085,14.32978,3.21853,1.51823,2.67868,0.6887338027363445,0.6347761992438035,0.22540687048028527,0.14254929893676596,0.419364804169156
1533,Aus_CLK463,1.86,21.05,4.9,2.32,67.26,2.63,1.37,0.56,0.43,70.02760000000002,1.8091664959999676,9.059560000000001,7.05976,0.7528718644950878,41.76085,14.32978,3.21853,1.51823,2.67868,0.6887338027363445,0.6347761992438035,0.22540687048028527,0.14254929893676596,0.419364804169156
1534,Man_CLK461,1.95,21.08,5.01,2.39,66.11,2.64,1.69,0.6,0.46,63.91248000000003,6.2320184079999805,9.232619999999999,7.27277,0.6533649023485886,41.76085,14.32978,3.21853,1.51823,2.67868,0.6887338027363445,0.6347761992438035,0.22540687048028527,0.14254929893676596,0.419364804169156
1535,Aus_CLK463,1.88,21.05,4.96,2.34,66.68,2.6,1.45,0.57,0.42,67.15332000000005,3.9161000800000068,9.18472,7.12062,0.7083047357584077,41.76085,14.32978,3.21853,1.51823,2.67868,0.6887338027363445,0.6347761992438035,0.22540687048028527,0.14254929893676596,0.419364804169156
1536,Man_CLK461,1.99,21.06,4.94,2.39,66.78,2.73,1.6,0.55,0.46,67.09947000000001,3.647566655999988,9.047120000000001,7.27277,0.6635209334248456,41.76085,14.32978,3.21853,1.51823,2.67868,0.6887338027363445,0.6347761992438035,0.22540687048028527,0.14254929893676596,0.419364804169156
1537,Aus_CLK463,2.0,21.04,4.99,2.36,67.1,2.6,1.39,0.55,0.41,68.22047999999998,2.7138250880000214,9.23038,7.18148,0.7173506219046726,41.76085,14.32978,3.21853,1.51823,2.67868,0.6887338027363445,0.6347761992438035,0.22540687048028527,0.14254929893676596,0.419364804169156
1541,Aus_CLK463,1.84,21.06,4.88,2.34,67.06,2.62,1.4,0.55,0.45,69.32457999999998,2.429618031999979,8.972719999999999,7.12062,0.7490930483380724,41.76085,14.32978,3.21853,1.51823,2.67868,0.6887338027363445,0.6347761992438035,0.22540687048028527,0.14254929893676596,0.419364804169156
1543,Aus_CLK463,2.2,21.08,4.92,2.36,66.89,2.63,1.43,0.58,0.44,66.71763000000001,3.3480226479999686,9.044880000000001,7.18148,0.7422090606716552,41.76085,14.32978,3.21853,1.51823,2.67868,0.6887338027363445,0.6347761992438035,0.22540687048028527,0.14254929893676596,0.419364804169156
1545,Aus_CLK463,1.75,20.95,4.95,2.36,66.97,2.67,1.45,0.56,0.45,69.66171999999997,2.1363142320000037,9.12438,7.18148,0.7291316592904648,41.76085,14.32978,3.21853,1.51823,2.67868,0.6887338027363445,0.6347761992438035,0.22540687048028527,0.14254929893676596,0.419364804169156
1546,Aus_CLK463,1.99,21.15,4.94,2.43,66.64,2.62,1.41,0.54,0.46,65.78833000000003,4.8947206720000125,8.97944,7.394490000000001,0.746895641972965,41.76085,14.32978,3.21853,1.51823,2.67868,0.6887338027363445,0.6347761992438035,0.22540687048028527,0.14254929893676596,0.419364804169156
1548,Aus_CLK463,1.84,21.06,4.87,2.34,67.27,2.68,1.44,0.54,0.46,70.24667000000001,1.7339933360000046,8.94622,7.12062,0.7313353160985282,41.76085,14.32978,3.21853,1.51823,2.67868,0.6887338027363445,0.6347761992438035,0.22540687048028527,0.14254929893676596,0.419364804169156
1552,Aus_CLK463,1.84,20.91,4.85,2.35,66.99,2.66,1.55,0.56,0.43,70.36684999999997,1.213279544000038,8.876299999999999,7.151050000000001,0.6654415834569487,41.76085,14.32978,3.21853,1.51823,2.67868,0.6887338027363445,0.6347761992438035,0.22540687048028527,0.14254929893676596,0.419364804169156
1556,Aus_CLK463,1.78,21.12,4.84,2.36,67.23,2.61,1.52,0.5,0.39,70.04503000000003,2.2424002959999925,8.83288,7.18148,0.6110248166744934,41.76085,14.32978,3.21853,1.51823,2.67868,0.6887338027363445,0.6347761992438035,0.22540687048028527,0.14254929893676596,0.419364804169156
1557,Man_CLK461,1.34,21.02,4.99,2.43,66.57,2.75,1.55,0.53,0.43,68.80160999999997,4.245047800000002,9.11194,7.394490000000001,0.6489693802997764,41.76085,14.32978,3.21853,1.51823,2.67868,0.6887338027363445,0.6347761992438035,0.22540687048028527,0.14254929893676596,0.419364804169156
1558,Aus_CLK463,2.0,21.02,4.93,2.36,67.11,2.63,1.45,0.53,0.41,68.81626999999997,2.207021112000021,9.07138,7.18148,0.6759283364494829,41.76085,14.32978,3.21853,1.51823,2.67868,0.6887338027363445,0.6347761992438035,0.22540687048028527,0.14254929893676596,0.419364804169156
1559,Man_CLK461,2.0,21.23,5.03,2.39,66.91,2.72,1.26,0.54,0.39,65.69137,5.166515672000003,9.28562,7.27277,0.7641272020132692,41.76085,14.32978,3.21853,1.51823,2.67868,0.6887338027363445,0.6347761992438035,0.22540687048028527,0.14254929893676596,0.419364804169156
1561,Man_CLK461,1.55,21.29,5.0,2.43,66.12,2.71,1.53,0.59,0.43,63.995570000000065,7.99987027200001,9.13844,7.394490000000001,0.6908276923214951,41.86653,14.36742,3.20725,1.53793,2.63294,0.8333307986872236,1.0300948037693545,0.23793562132596885,0.14496921469311294,0.3660496139690231
1562,Aus_CLK463,2.0,20.98,4.94,2.36,67.11,2.62,1.43,0.53,0.43,69.05308999999995,1.9136841040000476,9.097880000000002,7.18148,0.7034283492759814,41.86653,14.36742,3.20725,1.53793,2.63294,0.8333307986872236,1.0300948037693545,0.23793562132596885,0.14496921469311294,0.3660496139690231
1567,Aus_CLK463,1.96,20.94,5.01,2.37,67.12,2.65,1.48,0.54,0.45,69.07608000000002,1.904506944000012,9.266459999999999,7.2119100000000005,0.702851100929344,41.86653,14.36742,3.20725,1.53793,2.63294,0.8333307986872236,1.0300948037693545,0.23793562132596885,0.14496921469311294,0.3660496139690231
1568,Aus_CLK463,1.94,20.81,4.99,2.36,67.22,2.58,1.46,0.52,0.44,70.70126000000005,0.3671844000000135,9.23038,7.18148,0.6919829636802964,41.86653,14.36742,3.20725,1.53793,2.63294,0.8333307986872236,1.0300948037693545,0.23793562132596885,0.14496921469311294,0.3660496139690231
1569,Man_CLK461,1.33,21.12,4.98,2.41,66.55,2.69,1.52,0.57,0.44,68.09667999999996,5.094258616000005,9.11928,7.333630000000001,0.6926633674096017,41.86653,14.36742,3.20725,1.53793,2.63294,0.8333307986872236,1.0300948037693545,0.23793562132596885,0.14496921469311294,0.3660496139690231
1570,Man_CLK461,1.78,21.22,5.11,2.44,66.64,2.7,1.31,0.54,0.41,64.95487999999999,6.369109456000018,9.413020000000001,7.42492,0.7546616230149791,41.86653,14.36742,3.20725,1.53793,2.63294,0.8333307986872236,1.0300948037693545,0.23793562132596885,0.14496921469311294,0.3660496139690231
1573,Man_CLK461,1.09,21.26,4.91,2.38,66.31,2.69,1.59,0.61,0.44,67.54583999999997,6.6482712879999895,8.984539999999999,7.24234,0.6835791645623168,41.86653,14.36742,3.20725,1.53793,2.63294,0.8333307986872236,1.0300948037693545,0.23793562132596885,0.14496921469311294,0.3660496139690231
1576,Aus_CLK463,1.71,21.12,5.02,2.36,66.73,2.55,1.52,0.51,0.41,67.08526000000006,4.690232152,9.30988,7.18148,0.63360184951053,41.86653,14.36742,3.20725,1.53793,2.63294,0.8333307986872236,1.0300948037693545,0.23793562132596885,0.14496921469311294,0.3660496139690231
1579,Aus_CLK463,1.41,21.08,5.01,2.41,66.78,2.66,1.38,0.56,0.46,68.80979000000002,4.195915439999972,9.19878,7.333630000000001,0.7754667621576996,41.86653,14.36742,3.20725,1.53793,2.63294,0.8333307986872236,1.0300948037693545,0.23793562132596885,0.14496921469311294,0.3660496139690231
1582,Man_CLK461,0.91,21.22,5.0,2.39,66.39,2.62,1.78,0.56,0.43,68.28938,6.525473944000005,9.20612,7.27277,0.5794575586282419,41.86653,14.36742,3.20725,1.53793,2.63294,0.8333307986872236,1.0300948037693545,0.23793562132596885,0.14496921469311294,0.3660496139690231
1583,Aus_CLK463,1.81,21.09,5.02,2.37,67.14,2.55,1.6,0.51,0.41,68.56096999999998,3.183830288000003,9.292959999999999,7.2119100000000005,0.6019217570350035,41.86653,14.36742,3.20725,1.53793,2.63294,0.8333307986872236,1.0300948037693545,0.23793562132596885,0.14496921469311294,0.3660496139690231
1590,Aus_CLK463,1.74,21.16,5.05,2.38,66.9,2.56,1.45,0.5,0.42,67.12106000000001,4.685769760000014,9.355539999999998,7.24234,0.6672188956997137,41.86653,14.36742,3.20725,1.53793,2.63294,0.8333307986872236,1.0300948037693545,0.23793562132596885,0.14496921469311294,0.3660496139690231
1591,Aus_CLK463,1.77,21.07,4.97,2.36,67.12,2.6,1.48,0.5,0.46,69.14459000000001,2.8090538559999985,9.17738,7.18148,0.6885677716151293,41.86653,14.36742,3.20725,1.53793,2.63294,0.8333307986872236,1.0300948037693545,0.23793562132596885,0.14496921469311294,0.3660496139690231
1594,Aus_CLK463,2.5,20.88,5.0,2.34,67.22,2.59,1.54,0.51,0.44,67.85092000000002,0.9983199520000241,9.29072,7.12062,0.6505094082307535,41.86653,14.36742,3.20725,1.53793,2.63294,0.8333307986872236,1.0300948037693545,0.23793562132596885,0.14496921469311294,0.3660496139690231
1600,Aus_CLK463,1.65,21.03,4.97,2.35,67.23,2.54,1.56,0.51,0.45,70.39922,2.1164204720000015,9.194299999999998,7.151050000000001,0.6504408426165461,41.86653,14.36742,3.20725,1.53793,2.63294,0.8333307986872236,1.0300948037693545,0.23793562132596885,0.14496921469311294,0.3660496139690231
1604,Aus_CLK463,1.81,20.97,5.05,2.37,66.87,2.54,1.5,0.51,0.42,68.17226000000002,3.1330331119999713,9.372459999999998,7.2119100000000005,0.6506520247083047,41.86653,14.36742,3.20725,1.53793,2.63294,0.8333307986872236,1.0300948037693545,0.23793562132596885,0.14496921469311294,0.3660496139690231
1605,Man_CLK461,2.0,21.04,5.02,2.37,66.21,2.62,1.83,0.55,0.41,64.38144999999996,5.6099893200000395,9.292959999999999,7.2119100000000005,0.5448728767472649,41.86653,14.36742,3.20725,1.53793,2.63294,0.8333307986872236,1.0300948037693545,0.23793562132596885,0.14496921469311294,0.3660496139690231
1606,Aus_CLK463,1.54,21.02,5.02,2.38,66.65,2.53,1.48,0.51,0.45,68.18304999999998,4.097456983999976,9.276039999999998,7.24234,0.6855998070823054,41.86653,14.36742,3.20725,1.53793,2.63294,0.8333307986872236,1.0300948037693545,0.23793562132596885,0.14496921469311294,0.3660496139690231
1608,Man_CLK461,1.21,21.11,4.96,2.44,66.61,2.59,1.6,0.59,0.44,68.99692000000003,4.7549870479999825,9.01552,7.42492,0.6686684969114619,41.86653,14.36742,3.20725,1.53793,2.63294,0.8333307986872236,1.0300948037693545,0.23793562132596885,0.14496921469311294,0.3660496139690231
1610,Aus_CLK463,1.9,21.01,5.1,2.35,67.19,2.56,1.49,0.51,0.42,68.49728999999994,2.7261058640000257,9.538799999999998,7.151050000000001,0.655018816820441,41.86653,14.36742,3.20725,1.53793,2.63294,0.8333307986872236,1.0300948037693545,0.23793562132596885,0.14496921469311294,0.3660496139690231
1612,Aus_CLK463,1.92,21.04,5.09,2.36,66.83,2.55,1.5,0.5,0.45,66.77519,4.0498448560000355,9.495379999999999,7.18148,0.6707847174559598,41.86653,14.36742,3.20725,1.53793,2.63294,0.8333307986872236,1.0300948037693545,0.23793562132596885,0.14496921469311294,0.3660496139690231
1615,Aus_CLK463,2.0,21.14,5.06,2.35,66.45,2.57,1.45,0.51,0.42,64.35837000000001,5.914100872000006,9.432799999999999,7.151050000000001,0.6730883014223843,41.86653,14.36742,3.20725,1.53793,2.63294,0.8333307986872236,1.0300948037693545,0.23793562132596885,0.14496921469311294,0.3660496139690231
1618,Aus_CLK463,1.49,20.98,5.04,2.4,66.41,2.55,1.66,0.51,0.45,67.55059999999996,4.613455384000041,9.295200000000001,7.3032,0.6112576593263929,41.76846,14.3107,3.24788,1.52885,2.67642,0.7849782313133505,0.8214412634165845,0.2344548578652302,0.13185997387159853,0.3311294361168706
1628,Aus_CLK463,1.99,20.86,5.04,2.35,67.09,2.53,1.42,0.52,0.41,69.26688000000001,1.4390725520000274,9.3798,7.151050000000001,0.6842151053196324,41.76846,14.3107,3.24788,1.52885,2.67642,0.7849782313133505,0.8214412634165845,0.2344548578652302,0.13185997387159853,0.3311294361168706
1629,Man_CLK461,1.64,21.01,5.12,2.42,66.54,2.6,1.57,0.5,0.44,66.67513999999997,4.899238048000022,9.47336,7.36406,0.6326585034251515,41.76846,14.3107,3.24788,1.52885,2.67642,0.7849782313133505,0.8214412634165845,0.2344548578652302,0.13185997387159853,0.3311294361168706
1633,Aus_CLK463,1.72,20.97,5.05,2.36,67.34,2.61,1.47,0.51,0.42,70.46632000000004,1.6787988639999796,9.38938,7.18148,0.6639306374574538,41.76846,14.3107,3.24788,1.52885,2.67642,0.7849782313133505,0.8214412634165845,0.2344548578652302,0.13185997387159853,0.3311294361168706
1638,Aus_CLK463,1.79,20.95,5.09,2.38,66.72,2.65,1.47,0.53,0.43,67.51200999999996,3.63520896,9.46154,7.24234,0.6842874418126894,41.76846,14.3107,3.24788,1.52885,2.67642,0.7849782313133505,0.8214412634165845,0.2344548578652302,0.13185997387159853,0.3311294361168706
1639,Aus_CLK463,1.72,20.97,4.99,2.36,66.91,2.62,1.38,0.5,0.42,69.11887000000002,2.6953151439999985,9.23038,7.18148,0.7010633324381049,41.76846,14.3107,3.24788,1.52885,2.67642,0.7849782313133505,0.8214412634165845,0.2344548578652302,0.13185997387159853,0.3311294361168706
1643,Aus_CLK463,1.57,21.03,4.99,2.36,66.61,2.63,1.46,0.52,0.42,68.05222000000003,4.132690264000004,9.23038,7.18148,0.6743073118906366,41.76846,14.3107,3.24788,1.52885,2.67642,0.7849782313133505,0.8214412634165845,0.2344548578652302,0.13185997387159853,0.3311294361168706
1644,Aus_CLK463,1.84,20.95,4.96,2.35,66.98,2.6,1.42,0.52,0.43,69.28315999999998,2.1454952799999845,9.1678,7.151050000000001,0.7023886627935079,41.76846,14.3107,3.24788,1.52885,2.67642,0.7849782313133505,0.8214412634165845,0.2344548578652302,0.13185997387159853,0.3311294361168706
1650,Aus_CLK463,1.78,20.88,5.08,2.37,67.12,2.65,1.49,0.54,0.41,69.79460000000002,1.74324468799999,9.45196,7.2119100000000005,0.6634944470802836,41.76846,14.3107,3.24788,1.52885,2.67642,0.7849782313133505,0.8214412634165845,0.2344548578652302,0.13185997387159853,0.3311294361168706
1653,Aus_CLK463,2.0,21.0,5.02,2.34,67.03,2.65,1.44,0.52,0.46,68.06657,2.7152547920000103,9.34372,7.12062,0.7195149851292612,41.76846,14.3107,3.24788,1.52885,2.67642,0.7849782313133505,0.8214412634165845,0.2344548578652302,0.13185997387159853,0.3311294361168706
1654,Man_CLK461,1.58,21.01,5.0,2.4,66.3,2.67,1.49,0.58,0.46,66.77711999999998,5.00657408000005,9.1892,7.3032,0.7296412136734026,41.76846,14.3107,3.24788,1.52885,2.67642,0.7849782313133505,0.8214412634165845,0.2344548578652302,0.13185997387159853,0.3311294361168706
1656,Man_CLK461,1.24,21.0,5.04,2.41,66.49,2.65,1.7,0.55,0.46,68.72773,4.5505591120000375,9.278279999999999,7.333630000000001,0.6244902902822077,41.76846,14.3107,3.24788,1.52885,2.67642,0.7849782313133505,0.8214412634165845,0.2344548578652302,0.13185997387159853,0.3311294361168706
1659,Aus_CLK463,2.0,20.97,4.99,2.35,67.24,2.62,1.46,0.52,0.44,69.33671999999996,1.6710436320000355,9.2473,7.151050000000001,0.6919829636802964,41.76846,14.3107,3.24788,1.52885,2.67642,0.7849782313133505,0.8214412634165845,0.2344548578652302,0.13185997387159853,0.3311294361168706
1664,Man_CLK461,1.08,21.22,4.91,2.39,66.9,2.68,1.6,0.53,0.43,70.27814000000001,4.503055791999991,8.96762,7.27277,0.6286890871654084,41.76846,14.3107,3.24788,1.52885,2.67642,0.7849782313133505,0.8214412634165845,0.2344548578652302,0.13185997387159853,0.3311294361168706
1665,Aus_CLK463,2.0,21.05,4.99,2.33,67.01,2.56,1.5,0.55,0.44,67.82099000000001,3.0438703439999983,9.28114,7.090190000000001,0.6905513612445665,41.76846,14.3107,3.24788,1.52885,2.67642,0.7849782313133505,0.8214412634165845,0.2344548578652302,0.13185997387159853,0.3311294361168706
1667,Aus_CLK463,1.87,21.01,5.06,2.37,66.98,2.66,1.39,0.56,0.43,68.00462999999995,3.189903439999995,9.398959999999999,7.2119100000000005,0.7420391757973169,41.76846,14.3107,3.24788,1.52885,2.67642,0.7849782313133505,0.8214412634165845,0.2344548578652302,0.13185997387159853,0.3311294361168706
1669,Aus_CLK463,1.8,20.96,5.02,2.35,66.99,2.61,1.48,0.56,0.42,69.00763,2.5048716080000233,9.326799999999999,7.151050000000001,0.6881967760485262,41.76846,14.3107,3.24788,1.52885,2.67642,0.7849782313133505,0.8214412634165845,0.2344548578652302,0.13185997387159853,0.3311294361168706
1671,Aus_CLK463,2.0,20.89,4.97,2.33,67.19,2.61,1.44,0.54,0.44,69.90412999999998,1.013629528000017,9.22814,7.090190000000001,0.7134141691451233,41.76846,14.3107,3.24788,1.52885,2.67642,0.7849782313133505,0.8214412634165845,0.2344548578652302,0.13185997387159853,0.3311294361168706
1676,Aus_CLK463,1.67,20.99,5.01,2.34,66.9,2.6,1.39,0.52,0.45,69.02395000000004,2.9778209119999772,9.317219999999999,7.12062,0.7361139228630823,41.86284,14.34484,3.21822,1.51141,2.64605,0.9370091033024868,0.8868284391970538,0.24886057848589158,0.13835630546464425,0.4448634109474432
1677,Man_CLK461,1.36,20.98,5.03,2.43,65.87,2.66,1.87,0.58,0.46,65.90576999999998,6.25356624800002,9.217939999999999,7.394490000000001,0.5813718761354919,41.86284,14.34484,3.21822,1.51141,2.64605,0.9370091033024868,0.8868284391970538,0.24886057848589158,0.13835630546464425,0.4448634109474432
1678,Aus_CLK463,1.87,21.0,5.01,2.35,67.01,2.57,1.36,0.53,0.41,68.56725999999999,2.7367853679999996,9.300299999999998,7.151050000000001,0.7206588881262869,41.86284,14.34484,3.21822,1.51141,2.64605,0.9370091033024868,0.8868284391970538,0.24886057848589158,0.13835630546464425,0.4448634109474432
1682,Aus_CLK463,1.1,21.05,5.07,2.42,66.57,2.63,1.67,0.51,0.44,69.02751,4.897717816000011,9.340860000000001,7.36406,0.5998709513026111,41.86284,14.34484,3.21822,1.51141,2.64605,0.9370091033024868,0.8868284391970538,0.24886057848589158,0.13835630546464425,0.4448634109474432
1684,Aus_CLK463,1.71,20.99,5.04,2.43,66.71,2.64,1.68,0.54,0.45,67.75738000000003,6.881637223999995,9.24444,7.394490000000001,0.6191783508187078,41.86284,14.34484,3.21822,1.51141,2.64605,0.9370091033024868,0.8868284391970538,0.24886057848589158,0.13835630546464425,0.4448634109474432
1686,Aus_CLK463,1.95,20.88,5.06,2.42,66.81,2.52,1.49,0.55,0.43,67.90338,2.647883448000009,9.314359999999999,7.36406,0.6865260510472472,41.86284,14.34484,3.21822,1.51141,2.64605,0.9370091033024868,0.8868284391970538,0.24886057848589158,0.13835630546464425,0.4448634109474432
1687,Aus_CLK463,2.34,20.99,5.03,2.34,66.82,2.6,1.63,0.54,0.45,65.83633999999999,3.324875088000006,9.37022,7.12062,0.6381715517640669,41.86284,14.34484,3.21822,1.51141,2.64605,0.9370091033024868,0.8868284391970538,0.24886057848589158,0.13835630546464425,0.4448634109474432
1688,Man_CLK461,1.41,21.18,5.04,2.48,67.18,2.68,1.24,0.51,0.41,69.37655000000004,4.055051696,9.159839999999999,7.54664,0.7766732348838755,41.86284,14.34484,3.21822,1.51141,2.64605,0.9370091033024868,0.8868284391970538,0.24886057848589158,0.13835630546464425,0.4448634109474432
1690,Man_CLK461,1.85,20.98,4.99,2.39,66.66,2.62,1.63,0.53,0.44,67.45298999999997,3.581473904000049,9.17962,7.27277,0.625034211822764,41.86284,14.34484,3.21822,1.51141,2.64605,0.9370091033024868,0.8868284391970538,0.24886057848589158,0.13835630546464425,0.4448634109474432
1692,Man_CLK461,1.89,21.18,4.89,2.38,66.99,2.67,1.5,0.5,0.43,67.79967999999997,3.770484472000028,8.931539999999998,7.24234,0.653580416380691,41.86284,14.34484,3.21822,1.51141,2.64605,0.9370091033024868,0.8868284391970538,0.24886057848589158,0.13835630546464425,0.4448634109474432
1693,Aus_CLK463,1.89,21.14,4.98,2.35,67.11,2.62,1.44,0.51,0.45,68.03047999999997,3.4816889520000345,9.2208,7.151050000000001,0.7046442461679251,41.86284,14.34484,3.21822,1.51141,2.64605,0.9370091033024868,0.8868284391970538,0.24886057848589158,0.13835630546464425,0.4448634109474432
1696,Aus_CLK463,1.95,21.18,5.02,2.35,66.73,2.56,1.43,0.51,0.44,65.66652000000002,5.195470631999996,9.326799999999999,7.151050000000001,0.7005485934792731,41.86284,14.34484,3.21822,1.51141,2.64605,0.9370091033024868,0.8868284391970538,0.24886057848589158,0.13835630546464425,0.4448634109474432
1700,Aus_CLK463,1.79,21.18,5.04,2.36,66.87,2.58,1.39,0.5,0.45,66.73916,4.877656999999978,9.36288,7.18148,0.7238684001323308,41.86284,14.34484,3.21822,1.51141,2.64605,0.9370091033024868,0.8868284391970538,0.24886057848589158,0.13835630546464425,0.4448634109474432
1703,Man_CLK461,1.9,21.2,5.06,2.43,66.42,2.64,1.57,0.53,0.45,64.07294,6.608565503999969,9.297439999999998,7.394490000000001,0.657139484762775,41.86284,14.34484,3.21822,1.51141,2.64605,0.9370091033024868,0.8868284391970538,0.24886057848589158,0.13835630546464425,0.4448634109474432
1706,Man_CLK461,1.01,20.94,4.88,2.44,66.52,2.67,1.81,0.54,0.45,71.27416999999996,3.1638721280000297,8.803519999999999,7.42492,0.5747069775554856,41.86284,14.34484,3.21822,1.51141,2.64605,0.9370091033024868,0.8868284391970538,0.24886057848589158,0.13835630546464425,0.4448634109474432
1707,Aus_CLK463,2.0,21.27,5.02,2.35,66.87,2.58,1.4,0.5,0.42,65.34891000000005,5.539547495999976,9.326799999999999,7.151050000000001,0.6910481419747034,41.86284,14.34484,3.21822,1.51141,2.64605,0.9370091033024868,0.8868284391970538,0.24886057848589158,0.13835630546464425,0.4448634109474432
1708,Man_CLK461,0.85,21.13,4.97,2.49,66.53,2.71,1.73,0.53,0.46,69.84612000000003,5.277309032000019,8.957419999999999,7.577070000000001,0.6038220906843978,41.86284,14.34484,3.21822,1.51141,2.64605,0.9370091033024868,0.8868284391970538,0.24886057848589158,0.13835630546464425,0.4448634109474432
1710,Man_CLK461,0.85,21.2,5.0,2.47,66.28,2.68,1.84,0.54,0.44,68.12343000000006,6.7775963679999975,9.07076,7.516210000000001,0.5583241323744443,41.86284,14.34484,3.21822,1.51141,2.64605,0.9370091033024868,0.8868284391970538,0.24886057848589158,0.13835630546464425,0.4448634109474432
1715,Man_CLK461,1.98,21.14,4.98,2.4,67.18,2.65,1.39,0.5,0.43,67.87755999999999,3.320647184000002,9.136200000000002,7.3032,0.7053026076050622,41.86284,14.34484,3.21822,1.51141,2.64605,0.9370091033024868,0.8868284391970538,0.24886057848589158,0.13835630546464425,0.4448634109474432
1723,Aus_CLK463,1.91,21.19,5.01,2.32,66.97,2.66,1.55,0.5,0.43,66.84048,4.461351704000023,9.351059999999999,7.05976,0.6324971771426041,41.86284,14.34484,3.21822,1.51141,2.64605,0.9370091033024868,0.8868284391970538,0.24886057848589158,0.13835630546464425,0.4448634109474432
1729,Man_CLK461,1.8,21.05,5.04,2.4,66.06,2.72,1.92,0.57,0.46,64.33174000000001,6.290393024000018,9.295200000000001,7.3032,0.5617993594143216,41.8265,14.33732,3.23458,1.53756,2.64891,0.8918811416957322,0.9900955408163595,0.30535154569225237,0.18347917064314748,0.34840890213239384
1740,Man_CLK462,1.98,20.86,4.91,2.31,66.96,2.67,1.64,0.61,0.44,69.70889999999991,1.1363242880000541,9.10298,7.029330000000001,0.6627383363744414,41.8265,14.33732,3.23458,1.53756,2.64891,0.8918811416957322,0.9900955408163595,0.30535154569225237,0.18347917064314748,0.34840890213239384
1746,Aus_CLK463,1.42,21.0,4.92,2.38,66.83,2.76,1.45,0.5,0.46,70.22814999999994,2.8658330320000402,9.011040000000001,7.24234,0.7028140013726837,41.8265,14.33732,3.23458,1.53756,2.64891,0.8918811416957322,0.9900955408163595,0.30535154569225237,0.18347917064314748,0.34840890213239384
1752,Man_CLK462,1.27,21.12,5.08,2.4,67.14,2.69,1.43,0.51,0.43,70.08532999999998,3.778290800000029,9.4012,7.3032,0.6915253586495865,41.8265,14.33732,3.23458,1.53756,2.64891,0.8918811416957322,0.9900955408163595,0.30535154569225237,0.18347917064314748,0.34840890213239384
1754,Man_CLK462,1.72,20.95,5.08,2.42,66.79,2.72,1.55,0.51,0.45,68.09192999999999,3.4126986800000125,9.36736,7.36406,0.6546372351495562,41.8265,14.33732,3.23458,1.53756,2.64891,0.8918811416957322,0.9900955408163595,0.30535154569225237,0.18347917064314748,0.34840890213239384
