Repository: jcordonc/Proyecto2-model-PD

ProyectoFinal_DataScienceAtWork
==============================

Proyecto final para predecir la calidad del clinker con base a sus variables de operación y la concentración de sus compuestos químicos.

Project Organization
------------

    ├── LICENSE
    ├── Makefile           <- Makefile with commands like `make data` or `make train`
    ├── README.md          <- The top-level README for developers using this project.
    ├── data
    │   ├── external       <- Data from third party sources.
    │   ├── interim        <- Intermediate data that has been transformed.
    │   ├── processed      <- The final, canonical data sets for modeling.

File: data/raw/dataset_train.csv (part 4 of 53)
,id_eq,FCAO,SiO2,Al2O3,Fe2O3,CaO,MgO,SO3,K2O,Na2O,C3S,C2S,C3A,C4AF,A/S," ""CaO""  [CurrentProduct.Dry basis]"," ""SiO2""  [CurrentProduct.Dry basis]"," ""Al2O3""  [CurrentProduct.Dry basis]"," ""Fe2O3""  [CurrentProduct.Dry basis]"," ""MgO""  [CurrentProduct.Dry basis]"," ""CaO""  [Rolling.Analysis1.Dry basis]"," ""SiO2""  [Rolling.Analysis1.Dry basis]"," ""Al2O3""  [Rolling.Analysis1.Dry basis]"," ""Fe2O3""  [Rolling.Analysis1.Dry basis]"," ""MgO""  [Rolling.Analysis1.Dry basis]"
1760,Man_CLK461,2.0,21.08,4.99,2.44,66.65,2.76,1.42,0.52,0.43,65.97013000000005,4.526169127999957,9.09502,7.42492,0.7023886627935079,41.8265,14.33732,3.23458,1.53756,2.64891,0.8918811416957322,0.9900955408163595,0.30535154569225237,0.18347917064314748,0.34840890213239384
1763,Man_CLK461,1.57,21.11,5.0,2.46,66.7,2.71,1.4,0.51,0.44,67.60043000000007,7.774043039999988,9.087679999999999,7.48578,0.7155603490538289,41.8265,14.33732,3.23458,1.53756,2.64891,0.8918811416957322,0.9900955408163595,0.30535154569225237,0.18347917064314748,0.34840890213239384
1764,Man_CLK462,1.92,20.98,4.93,2.35,67.28,2.71,1.48,0.5,0.41,70.15231999999997,4.401280384000032,9.088299999999998,7.151050000000001,0.6449757925392792,41.8265,14.33732,3.23458,1.53756,2.64891,0.8918811416957322,0.9900955408163595,0.30535154569225237,0.18347917064314748,0.34840890213239384
1766,Man_CLK461,1.76,21.0,4.99,2.46,66.45,2.76,1.67,0.52,0.44,66.71236999999999,4.473942248,9.06118,7.48578,0.6049671419001394,41.8265,14.33732,3.23458,1.53756,2.64891,0.8918811416957322,0.9900955408163595,0.30535154569225237,0.18347917064314748,0.34840890213239384
1767,Man_CLK462,2.0,20.89,4.92,2.33,67.01,2.71,1.61,0.55,0.45,69.50724999999998,1.3130358000000157,9.09564,7.090190000000001,0.6513852594244107,41.8265,14.33732,3.23458,1.53756,2.64891,0.8918811416957322,0.9900955408163595,0.30535154569225237,0.18347917064314748,0.34840890213239384
1768,Aus_CLK463,1.64,21.04,4.91,2.37,66.68,2.72,1.56,0.5,0.46,68.49936000000004,3.6090564800000067,9.00146,7.2119100000000005,0.6532566038399944,41.8265,14.33732,3.23458,1.53756,2.64891,0.8918811416957322,0.9900955408163595,0.30535154569225237,0.18347917064314748,0.34840890213239384
1769,Aus_CLK463,1.84,21.01,4.94,2.36,67.12,2.66,1.47,0.5,0.44,69.51716,2.140985680000014,9.097880000000002,7.18148,0.675696496855434,41.8265,14.33732,3.23458,1.53756,2.64891,0.8918811416957322,0.9900955408163595,0.30535154569225237,0.18347917064314748,0.34840890213239384
1770,Man_CLK461,1.22,21.27,4.94,2.45,66.53,2.72,1.63,0.5,0.45,67.53459,6.286177176000024,8.9456,7.455350000000001,0.617286549806098,41.8265,14.33732,3.23458,1.53756,2.64891,0.8918811416957322,0.9900955408163595,0.30535154569225237,0.18347917064314748,0.34840890213239384
1772,Man_CLK461,1.58,21.25,5.04,2.44,66.62,2.81,1.37,0.52,0.44,65.92992000000002,6.333781760000015,9.22752,7.42492,0.7374416985206077,41.8265,14.33732,3.23458,1.53756,2.64891,0.8918811416957322,0.9900955408163595,0.30535154569225237,0.18347917064314748,0.34840890213239384
1793,Aus_CLK463,1.98,21.0,4.89,2.33,67.24,2.73,1.47,0.5,0.44,69.89053999999992,1.4006750720000554,9.01614,7.090190000000001,0.675696496855434,41.78647,14.35202,3.23564,1.53002,2.6793,0.9144942208772595,1.0964163143685128,0.303022454521737,0.175061568656847,0.3999755341803076
1794,Man_CLK462,2.3,21.05,4.88,2.35,67.26,2.75,1.48,0.51,0.45,68.32782,1.740169071999972,8.955799999999998,7.151050000000001,0.6855998070823054,41.78647,14.35202,3.23564,1.53002,2.6793,0.9144942208772595,1.0964163143685128,0.303022454521737,0.175061568656847,0.3999755341803076
1800,Man_CLK461,1.29,21.01,4.9,2.34,66.47,2.7,1.61,0.62,0.45,69.40737999999993,3.912943032000044,9.025720000000002,7.12062,0.6883880346325514,41.78647,14.35202,3.23564,1.53002,2.6793,0.9144942208772595,1.0964163143685128,0.303022454521737,0.175061568656847,0.3999755341803076
1806,Aus_CLK463,1.91,20.94,4.9,2.36,67.25,2.7,1.44,0.51,0.46,70.56214000000001,0.9369814000000218,8.991880000000002,7.18148,0.7136048196446275,41.78647,14.35202,3.23564,1.53002,2.6793,0.9144942208772595,1.0964163143685128,0.303022454521737,0.175061568656847,0.3999755341803076
1807,Man_CLK461,1.72,20.88,4.91,2.37,66.91,2.75,1.75,0.51,0.42,70.32601000000001,1.5266187279999954,9.00146,7.2119100000000005,0.5577017354642613,41.78647,14.35202,3.23564,1.53002,2.6793,0.9144942208772595,1.0964163143685128,0.303022454521737,0.175061568656847,0.3999755341803076
1809,Man_CLK461,1.93,21.0,4.94,2.33,66.41,2.73,1.92,0.58,0.46,66.37925999999996,4.203142824000025,9.14864,7.090190000000001,0.5662319835277968,41.78647,14.35202,3.23564,1.53002,2.6793,0.9144942208772595,1.0964163143685128,0.303022454521737,0.175061568656847,0.3999755341803076
1811,Aus_CLK463,1.94,21.12,4.85,2.34,67.35,2.69,1.45,0.51,0.45,69.84360999999994,1.9029655600000481,8.89322,7.12062,0.6997846306771117,41.78647,14.35202,3.23564,1.53002,2.6793,0.9144942208772595,1.0964163143685128,0.303022454521737,0.175061568656847,0.3999755341803076
1812,Man_CLK461,1.79,20.99,4.95,2.35,66.45,2.7,1.85,0.58,0.45,67.09225999999998,4.0665483599999845,9.1413,7.151050000000001,0.5806822608469828,41.78647,14.35202,3.23564,1.53002,2.6793,0.9144942208772595,1.0964163143685128,0.303022454521737,0.175061568656847,0.3999755341803076
1827,Man_CLK461,2.0,20.91316,4.89276,2.357745,65.95727,2.806285,1.936327,0.6991881,0.4172852,65.18889313999995,4.637511051424063,8.976509459999999,7.174618035,0.5853795450131574,41.78647,14.35202,3.23564,1.53002,2.6793,0.9144942208772595,1.0964163143685128,0.303022454521737,0.175061568656847,0.3999755341803076
1829,Man_CLK461,1.39,21.17187,4.93402,2.40067,66.30308,2.849004,1.783987,0.6340744,0.3940922,66.77523221999998,6.0559074834720406,9.01321936,7.30523881,0.5875288618976324,41.78647,14.35202,3.23564,1.53002,2.6793,0.9144942208772595,1.0964163143685128,0.303022454521737,0.175061568656847,0.3999755341803076
1830,Aus_CLK463,1.92,20.81824,4.912128,2.416253,66.46823,2.742944,1.514109,0.6416367,0.4028793,68.102302636,2.413192279641599,8.928839124,7.352657879000001,0.7039902974611199,41.78647,14.35202,3.23564,1.53002,2.6793,0.9144942208772595,1.0964163143685128,0.303022454521737,0.175061568656847,0.3999755341803076
1831,Man_CLK461,2.38,20.91119,4.919043,2.367289,65.78075,2.797505,1.901983,0.6870894,0.4088716,62.74805510599994,5.306189562273659,9.030010962,7.203660427,0.5848281473781464,41.7858,14.33644,3.22948,1.51172,2.65793,0.8187199824653015,0.8540742183034538,0.2510978612178404,0.15320640485426673,0.35488717362443384
1832,Aus_CLK463,1.76,20.93447,4.891197,2.410321,66.3408,2.719193,1.444628,0.6241095,0.3904468,67.50064432399996,3.691700704214398,8.883408917999999,7.334606803000001,0.7164192746210379,41.7858,14.33644,3.22948,1.51172,2.65793,0.8187199824653015,0.8540742183034538,0.2510978612178404,0.15320640485426673,0.35488717362443384
1835,Aus_CLK463,2.0,20.78385,4.824101,2.356913,66.561,2.712725,1.503918,0.6597344,0.3946654,69.091874892,1.3223698477152155,8.795970854,7.172086259,0.7119548821981901,41.7858,14.33644,3.22948,1.51172,2.65793,0.8187199824653015,0.8540742183034538,0.2510978612178404,0.15320640485426673,0.35488717362443384
1836,Man_CLK461,1.57,20.83647,4.938532,2.41083,66.11134,2.846833,1.788856,0.6367217,0.4013301,67.766078264,3.7940121958784303,9.00798544,7.33615569,0.5924099529717421,41.7858,14.33644,3.22948,1.51172,2.65793,0.8187199824653015,0.8540742183034538,0.2510978612178404,0.15320640485426673,0.35488717362443384
1837,Man_CLK461,1.72,20.9458,4.905392,2.439674,66.41884,2.861006,1.391435,0.5993862,0.4027774,67.75774036400003,3.6530770576383986,8.871360392,7.423927982,0.7401198684000082,41.7858,14.33644,3.22948,1.51172,2.65793,0.8187199824653015,0.8540742183034538,0.2510978612178404,0.15320640485426673,0.35488717362443384
1838,Aus_CLK463,1.9,20.8737,4.865198,2.368743,66.52885,2.685483,1.470098,0.6794415,0.3894354,68.39222569599997,2.414901391177608,8.884861544,7.208084949,0.7351519255375926,41.7858,14.33644,3.22948,1.51172,2.65793,0.8187199824653015,0.8540742183034538,0.2510978612178404,0.15320640485426673,0.35488717362443384
1839,Man_CLK461,1.31,21.13325,4.794077,2.39983,66.10272,2.79883,1.753349,0.6678835,0.4146267,67.520096934,5.628950995230419,8.64379169,7.302682690000001,0.6293177701131316,41.7858,14.33644,3.22948,1.51172,2.65793,0.8187199824653015,0.8540742183034538,0.2510978612178404,0.15320640485426673,0.35488717362443384
1840,Man_CLK461,1.52,21.10466,4.92121,2.436089,65.89414,2.822963,1.650352,0.6928854,0.4130771,65.12741189000002,6.707080958424029,8.919343912000002,7.413018827,0.6802745182876616,41.7858,14.33644,3.22948,1.51172,2.65793,0.8187199824653015,0.8540742183034538,0.2510978612178404,0.15320640485426673,0.35488717362443384
1841,Aus_CLK463,1.83,20.78965,4.914942,2.388489,66.40995,2.700425,1.402855,0.6790295,0.3861972,68.469516824,2.3306029822144296,8.983272912,7.268172027,0.7671615488061461,41.7858,14.33644,3.22948,1.51172,2.65793,0.8187199824653015,0.8540742183034538,0.2510978612178404,0.15320640485426673,0.35488717362443384
1842,Man_CLK461,1.68,21.02869,4.910768,2.427273,66.07342,2.793444,1.702015,0.6684173,0.3890865,65.86602900599996,5.440676232113624,8.906589283999999,7.386191739,0.6292029647260664,41.7858,14.33644,3.22948,1.51172,2.65793,0.8187199824653015,0.8540742183034538,0.2510978612178404,0.15320640485426673,0.35488717362443384
1843,Aus_CLK463,1.82,20.74231,4.939072,2.400727,66.47815,2.717231,1.504108,0.7088456,0.3868594,68.968047344,1.8494994019264155,9.026510716,7.305412261,0.7329568557701099,41.7858,14.33644,3.22948,1.51172,2.65793,0.8187199824653015,0.8540742183034538,0.2510978612178404,0.15320640485426673,0.35488717362443384
1844,Man_CLK461,1.99,20.88153,5.026718,2.483045,65.92157,2.837014,1.700026,0.6473466,0.4003059,64.245547596,5.2891993438176215,9.11949056,7.555905935000001,0.6279062899809935,41.7858,14.33644,3.22948,1.51172,2.65793,0.8187199824653015,0.8540742183034538,0.2510978612178404,0.15320640485426673,0.35488717362443384
1845,Aus_CLK463,2.34,20.92065,4.90529,2.365359,66.26675,2.71417,1.436456,0.705195,0.384071,64.91265766000005,3.8231817115359803,8.996831071999999,7.197787437000001,0.7628089139644907,41.7858,14.33644,3.22948,1.51172,2.65793,0.8187199824653015,0.8540742183034538,0.2510978612178404,0.15320640485426673,0.35488717362443384
1848,Aus_CLK463,1.97,21.02,5.01,2.35,67.4,2.7,1.39,0.5,0.46,69.59585000000006,1.7110408319999806,9.300299999999998,7.151050000000001,0.733151296395965,41.7858,14.33644,3.22948,1.51172,2.65793,0.8187199824653015,0.8540742183034538,0.2510978612178404,0.15320640485426673,0.35488717362443384
1850,Man_CLK461,1.38,20.9467,4.951896,2.496876,66.31629,2.68153,1.678808,0.65109,0.4065304,68.32334658199997,4.2731592427792435,8.897810208,7.597993668,0.6425240431156392,41.7858,14.33644,3.22948,1.51172,2.65793,0.8187199824653015,0.8540742183034538,0.2510978612178404,0.15320640485426673,0.35488717362443384
1851,Aus_CLK463,1.99,20.82542,4.908642,2.38252,66.43552,2.715496,1.465003,0.71814,0.3846023,67.701259364,2.521343016038422,8.976677460000001,7.250008360000001,0.755932930500121,41.7858,14.33644,3.22948,1.51172,2.65793,0.8187199824653015,0.8540742183034538,0.2510978612178404,0.15320640485426673,0.35488717362443384
1852,Man_CLK461,1.44,20.80384,5.037552,2.525029,66.347,2.612202,1.70437,0.6718729,0.405117,68.67414719399996,3.414665897086465,9.077163731999999,7.683663247,0.6421952605992133,41.7858,14.33644,3.22948,1.51172,2.65793,0.8187199824653015,0.8540742183034538,0.2510978612178404,0.15320640485426673,0.35488717362443384
1853,Aus_CLK463,2.39,20.79309,4.938986,2.400903,66.51089,2.709353,1.489945,0.7140476,0.3859311,66.39525995200003,2.1854339024511873,9.025985024,7.305947829,0.7420916194957591,41.7858,14.33644,3.22948,1.51172,2.65793,0.8187199824653015,0.8540742183034538,0.2510978612178404,0.15320640485426673,0.35488717362443384
1855,Aus_CLK463,1.9,20.97,5.04,2.39,67.09,2.78,1.39,0.54,0.44,68.74007,2.4282726320000165,9.31212,7.27277,0.7390765493301997,41.7858,14.33644,3.22948,1.51172,2.65793,0.8187199824653015,0.8540742183034538,0.2510978612178404,0.15320640485426673,0.35488717362443384
1856,Man_CLK461,1.2,21.15,4.85,2.41,66.8,2.75,1.71,0.54,0.41,70.289,3.925633519999998,8.77478,7.333630000000001,0.5781325883915922,41.7858,14.33644,3.22948,1.51172,2.65793,0.8187199824653015,0.8540742183034538,0.2510978612178404,0.15320640485426673,0.35488717362443384
1857,Aus_CLK463,2.48,20.92,4.94,2.32,67.37,2.78,1.47,0.54,0.44,68.67066999999999,0.5560038000000418,9.165560000000001,7.05976,0.6988546963054268,41.7858,14.33644,3.22948,1.51172,2.65793,0.8187199824653015,0.8540742183034538,0.2510978612178404,0.15320640485426673,0.35488717362443384
1859,Aus_CLK463,2.22,20.99,4.92,2.35,67.17,2.73,1.43,0.56,0.36,68.47439000000003,1.703269655999975,9.0618,7.151050000000001,0.6581201914077687,41.7858,14.33644,3.22948,1.51172,2.65793,0.8187199824653015,0.8540742183034538,0.2510978612178404,0.15320640485426673,0.35488717362443384
1860,Aus_CLK463,1.92,21.05,4.96,2.34,66.85,2.75,1.54,0.59,0.44,67.68254999999998,3.394002472000004,9.18472,7.12062,0.6947205162716488,41.7858,14.33644,3.22948,1.51172,2.65793,0.8187199824653015,0.8540742183034538,0.2510978612178404,0.15320640485426673,0.35488717362443384
1862,Man_CLK461,1.3,21.1,4.96,2.42,66.29,2.84,1.77,0.58,0.45,67.43241,5.630178775999994,9.04936,7.36406,0.6069277867609708,41.7858,14.33644,3.22948,1.51172,2.65793,0.8187199824653015,0.8540742183034538,0.2510978612178404,0.15320640485426673,0.35488717362443384
1863,Aus_CLK463,2.53,21.12,4.99,2.35,67.14,2.76,1.44,0.57,0.41,65.63199,3.2682258720000164,9.2473,7.151050000000001,0.7042629451689164,41.7858,14.33644,3.22948,1.51172,2.65793,0.8187199824653015,0.8540742183034538,0.2510978612178404,0.15320640485426673,0.35488717362443384
1864,Aus_CLK463,1.98,20.88021,4.832912,2.386673,66.62177,2.710216,1.398356,0.6928959,0.3780025,68.58660446399993,2.041233226598422,8.768966084,7.262645939,0.7705075099532558,41.7858,14.33644,3.22948,1.51172,2.65793,0.8187199824653015,0.8540742183034538,0.2510978612178404,0.15320640485426673,0.35488717362443384
1865,Aus_CLK463,1.81,20.97508,4.902156,2.396563,66.62261,2.70684,1.419899,0.6926047,0.3804644,68.08175821199997,3.2161791371072255,8.935728804,7.292741209000001,0.7608799041074408,41.7858,14.33644,3.22948,1.51172,2.65793,0.8187199824653015,0.8540742183034538,0.2510978612178404,0.15320640485426673,0.35488717362443384
1869,Aus_CLK463,1.97,20.95286,4.973536,2.421669,66.38567,2.708083,1.502571,0.7040863,0.3842936,66.11925505200001,4.141600797011229,9.082406452,7.369138767000001,0.7288075522927987,41.7858,14.33644,3.22948,1.51172,2.65793,0.8187199824653015,0.8540742183034538,0.2510978612178404,0.15320640485426673,0.35488717362443384
1871,Aus_CLK463,2.0,20.84322,4.904093,2.378964,66.67416,2.682475,1.503061,0.7017251,0.3796067,68.532418066,1.914637867249617,8.970639362,7.239187452,0.723209469102068,41.7858,14.33644,3.22948,1.51172,2.65793,0.8187199824653015,0.8540742183034538,0.2510978612178404,0.15320640485426673,0.35488717362443384
1872,Aus_CLK463,1.98,21.00709,4.975705,2.396684,66.55993,2.69282,1.562218,0.7217122,0.3919207,66.39696671999991,4.056860900672078,9.130428922,7.293109412000001,0.7168828409149223,41.7858,14.33644,3.22948,1.51172,2.65793,0.8187199824653015,0.8540742183034538,0.2510978612178404,0.15320640485426673,0.35488717362443384
1874,Man_CLK461,2.39,20.75672,4.888391,2.422863,66.36717,2.770102,1.714939,0.7322322,0.384397,66.395082242,2.0812951768752157,8.854751954000001,7.3727721090000005,0.6526019114719475,41.7858,14.33644,3.22948,1.51172,2.65793,0.8187199824653015,0.8540742183034538,0.2510978612178404,0.15320640485426673,0.35488717362443384
1875,Aus_CLK463,2.0,20.91582,4.951471,2.40937,66.82033,2.724974,1.307234,0.6273801,0.3662311,68.213950152,2.3630342615712223,9.04474411,7.33171291,0.7699438422675772,41.7858,14.33644,3.22948,1.51172,2.65793,0.8187199824653015,0.8540742183034538,0.2510978612178404,0.15320640485426673,0.35488717362443384
1876,Man_CLK461,1.72,21.14934,4.966068,2.521805,66.43208,2.754742,1.276783,0.654425,0.3765536,65.739667706,5.759060250833613,8.89318614,7.673852615,0.8167660908014412,41.7858,14.33644,3.22948,1.51172,2.65793,0.8187199824653015,0.8540742183034538,0.2510978612178404,0.15320640485426673,0.35488717362443384
1877,Aus_CLK463,1.72,20.9934,4.918405,2.397311,66.2563,2.698577,1.508953,0.7188202,0.3865717,66.70743777999998,4.581894527008039,8.977523038,7.295017373000001,0.7359832054999809,41.7858,14.33644,3.22948,1.51172,2.65793,0.8187199824653015,0.8540742183034538,0.2510978612178404,0.15320640485426673,0.35488717362443384
1878,Man_CLK461,1.09,21.24381,4.881158,2.42374,66.32672,2.760554,1.579565,0.7750629,0.4053751,67.86816347599994,6.35900084394563,8.834100620000001,7.375440820000001,0.7487457908736206,41.7858,14.33644,3.22948,1.51172,2.65793,0.8187199824653015,0.8540742183034538,0.2510978612178404,0.15320640485426673,0.35488717362443384
1879,Aus_CLK463,1.49,20.96838,4.933118,2.409312,66.39054,2.712145,1.392471,0.678534,0.37582,68.26440745600001,4.041951615433611,8.996206796,7.331536416,0.7629636645495063,41.7858,14.33644,3.22948,1.51172,2.65793,0.8187199824653015,0.8540742183034538,0.2510978612178404,0.15320640485426673,0.35488717362443384
1880,Man_CLK461,2.41,21.02508,4.990465,2.410827,66.12971,2.808208,1.441549,0.7211751,0.3860767,62.63890493,5.622920213048019,9.145612966000002,7.336146561,0.7713435522650698,41.7858,14.33644,3.22948,1.51172,2.65793,0.8187199824653015,0.8540742183034538,0.2510978612178404,0.15320640485426673,0.35488717362443384
1881,Aus_CLK463,1.8,20.9626,4.876872,2.365387,66.4278,2.706503,1.477958,0.7061735,0.3766239,67.63868429400006,3.545365564846392,8.921475995999998,7.197872641000001,0.7354505648908158,41.7858,14.33644,3.22948,1.51172,2.65793,0.8187199824653015,0.8540742183034538,0.2510978612178404,0.15320640485426673,0.35488717362443384
1883,Man_CLK461,1.42,21.29529,4.8824,2.420663,66.05112,2.729253,1.723919,0.7220077,0.4121127,65.00757422999997,7.651138939128039,8.842598204,7.366077509,0.6648995462539236,41.7858,14.33644,3.22948,1.51172,2.65793,0.8187199824653015,0.8540742183034538,0.2510978612178404,0.15320640485426673,0.35488717362443384
1885,Aus_CLK463,1.74,20.9779,4.878279,2.359591,66.31553,2.699309,1.559218,0.7260477,0.3813177,67.30844917799998,4.0226297803568585,8.935011378,7.180235413,0.7118541312888192,41.7858,14.33644,3.22948,1.51172,2.65793,0.8187199824653015,0.8540742183034538,0.2510978612178404,0.15320640485426673,0.35488717362443384
1886,Man_CLK461,1.39,21.00756,4.909555,2.424006,66.30178,2.781325,1.821615,0.7588838,0.4044856,68.14968130999996,4.547946319976063,8.908902598000001,7.376250258,0.6410660081396431,41.7858,14.33644,3.22948,1.51172,2.65793,0.8187199824653015,0.8540742183034538,0.2510978612178404,0.15320640485426673,0.35488717362443384
1887,Aus_CLK463,2.35,20.93678,4.898437,2.365875,66.43594,2.715049,1.485623,0.6952696,0.3791685,65.48343272400005,3.408122089254377,8.97779755,7.199357625,0.7276196490832421,41.7858,14.33644,3.22948,1.51172,2.65793,0.8187199824653015,0.8540742183034538,0.2510978612178404,0.15320640485426673,0.35488717362443384
1888,Man_CLK462,1.61,21.0841,4.858162,2.367504,66.43335,2.742498,1.63828,0.6275361,0.4025707,67.63403481400003,4.480734488558397,8.868312532000001,7.204314672,0.6430642754058364,41.7858,14.33644,3.22948,1.51172,2.65793,0.8187199824653015,0.8540742183034538,0.2510978612178404,0.15320640485426673,0.35488717362443384
1889,Aus_CLK463,1.57,20.97282,4.90239,2.386092,66.44652,2.71303,1.443333,0.6768657,0.3782241,68.37251334000004,3.7274330245440055,8.954065835999998,7.260877956000001,0.7372429035210936,41.7858,14.33644,3.22948,1.51172,2.65793,0.8187199824653015,0.8540742183034538,0.2510978612178404,0.15320640485426673,0.35488717362443384
1891,Man_CLK462,1.46,21.07041,4.891815,2.406518,66.53437,2.825155,1.46149,0.6019431,0.3927804,68.47811036,4.2653890266559955,8.891481294,7.323034274000001,0.6973057765395854,41.7858,14.33644,3.22948,1.51172,2.65793,0.8187199824653015,0.8540742183034538,0.2510978612178404,0.15320640485426673,0.35488717362443384
1892,Man_CLK461,1.26,21.10746,5.028678,2.478531,65.9473,2.810604,1.76301,0.7158661,0.4008065,65.59834416599995,7.158339473409619,9.132322248,7.542169833,0.6389172052910681,41.79128,14.32593,3.26198,1.53663,2.64322,0.7166079781166277,0.7548957152641451,0.20764832691177387,0.1395034734696599,0.4263039652339559
1893,Man_CLK462,1.94,20.81271,4.953016,2.40146,66.58053,2.779221,1.49057,0.6188561,0.3927751,68.26655234199998,2.212004543435228,9.062222079999998,7.307642780000001,0.6933539674073359,41.79128,14.32593,3.26198,1.53663,2.64322,0.7166079781166277,0.7548957152641451,0.20764832691177387,0.1395034734696599,0.4263039652339559
1894,Aus_CLK463,1.89,20.93202,4.867084,2.348412,66.47022,2.702212,1.542759,0.7272873,0.3869548,67.76742414799999,3.0841667429888346,8.924259496,7.146217716000001,0.7248471284384983,41.79128,14.32593,3.26198,1.53663,2.64322,0.7166079781166277,0.7548957152641451,0.20764832691177387,0.1395034734696599,0.4263039652339559
1896,Aus_CLK463,2.1,20.84714,4.910823,2.369134,66.45085,2.705859,1.638508,0.7607654,0.4010167,67.15527581600008,2.6576763806495904,9.005106222,7.209274762,0.7109521699737953,41.79128,14.32593,3.26198,1.53663,2.64322,0.7166079781166277,0.7548957152641451,0.20764832691177387,0.1395034734696599,0.4263039652339559
1897,Man_CLK462,1.94,20.93278,4.884986,2.386088,66.46342,2.741868,1.448266,0.6297969,0.3854577,67.356273032,3.242959944899212,8.907952003999998,7.260865784,0.7135168096852899,41.79128,14.32593,3.26198,1.53663,2.64322,0.7166079781166277,0.7548957152641451,0.20764832691177387,0.1395034734696599,0.4263039652339559
1898,Man_CLK461,1.27,20.84707,4.941834,2.45062,66.36265,2.835921,1.635853,0.7277228,0.3999732,69.85081873800004,3.173022902292786,8.94941106,7.4572366599999995,0.6940923205229276,41.79128,14.32593,3.26198,1.53663,2.64322,0.7166079781166277,0.7548957152641451,0.20764832691177387,0.1395034734696599,0.4263039652339559
1899,Man_CLK462,1.93,20.76245,5.008089,2.436415,66.58588,2.804561,1.370845,0.6111312,0.3812853,68.29105212799998,2.080138108876831,9.14902167,7.414010845000001,0.7382984158183694,41.79128,14.32593,3.26198,1.53663,2.64322,0.7166079781166277,0.7548957152641451,0.20764832691177387,0.1395034734696599,0.4263039652339559
1900,Aus_CLK463,1.69,20.83065,4.905752,2.383584,66.43217,2.69444,1.499395,0.6978896,0.3862447,68.88706701400001,2.5631128548783906,8.967218671999998,7.253246112,0.7285130694774873,41.79128,14.32593,3.26198,1.53663,2.64322,0.7166079781166277,0.7548957152641451,0.20764832691177387,0.1395034734696599,0.4263039652339559
1901,Man_CLK461,1.9,20.68411,4.938222,2.457707,66.46494,2.83515,1.502597,0.7011263,0.3842712,68.95513833399995,1.4466855670704177,8.927848055999998,7.478802401,0.7270991759561386,41.79128,14.32593,3.26198,1.53663,2.64322,0.7166079781166277,0.7548957152641451,0.20764832691177387,0.1395034734696599,0.4263039652339559
1902,Aus_CLK463,2.0,20.98495,4.931904,2.38952,66.50779,2.694164,1.404595,0.6583643,0.3824085,66.57604841799996,3.7968630397008596,9.026477759999999,7.271309360000001,0.7502093949742357,41.79128,14.32593,3.26198,1.53663,2.64322,0.7166079781166277,0.7548957152641451,0.20764832691177387,0.1395034734696599,0.4263039652339559
1903,Man_CLK461,1.42,20.87793,5.003148,2.469023,66.10589,2.813725,1.569923,0.6976423,0.3968576,67.52213903599998,4.557580129481622,9.080755284000002,7.513236989,0.7043736859962046,41.79128,14.32593,3.26198,1.53663,2.64322,0.7166079781166277,0.7548957152641451,0.20764832691177387,0.1395034734696599,0.4263039652339559
1904,Aus_CLK463,1.68,20.78518,4.877874,2.367473,66.41844,2.648526,1.526641,0.7006931,0.3925699,69.42777731799997,2.0555501355408197,8.920601784000002,7.204220339,0.7224202413292334,41.79128,14.32593,3.26198,1.53663,2.64322,0.7166079781166277,0.7548957152641451,0.20764832691177387,0.1395034734696599,0.4263039652339559
1905,Aus_CLK463,1.82,20.89,4.97,2.36,67.11,2.71,1.42,0.52,0.44,70.26833,1.291686280000036,9.17738,7.18148,0.7114754415304456,41.79128,14.32593,3.26198,1.53663,2.64322,0.7166079781166277,0.7548957152641451,0.20764832691177387,0.1395034734696599,0.4263039652339559
1906,Man_CLK461,1.12,20.96,4.89,2.42,66.51,2.74,1.75,0.53,0.42,70.59506999999996,3.3956973040000165,8.863859999999999,7.36406,0.5674281792332583,41.79128,14.32593,3.26198,1.53663,2.64322,0.7166079781166277,0.7548957152641451,0.20764832691177387,0.1395034734696599,0.4263039652339559
1907,Man_CLK462,1.65,20.95,4.98,2.38,67.05,2.72,1.45,0.53,0.45,70.16435999999995,2.0642388560000384,9.17004,7.24234,0.711523442122453,41.79128,14.32593,3.26198,1.53663,2.64322,0.7166079781166277,0.7548957152641451,0.20764832691177387,0.1395034734696599,0.4263039652339559
1909,Man_CLK462,1.61,20.82721,5.032731,2.446337,66.76028,2.772815,1.515593,0.6507671,0.3965579,69.63184511199995,2.2370827697472677,9.197534946,7.444203491000001,0.7030462355848554,41.79128,14.32593,3.26198,1.53663,2.64322,0.7166079781166277,0.7548957152641451,0.20764832691177387,0.1395034734696599,0.4263039652339559
1910,Aus_CLK463,1.94,20.85271,4.925084,2.359771,66.81463,2.700732,1.551806,0.7101583,0.4104276,69.16283588799998,1.650528236332832,9.058740068,7.180783153,0.7307447210238854,41.79128,14.32593,3.26198,1.53663,2.64322,0.7166079781166277,0.7548957152641451,0.20764832691177387,0.1395034734696599,0.4263039652339559
1911,Man_CLK461,1.17,21.15742,4.918587,2.428383,66.05618,2.729936,1.855379,0.764954,0.4142272,66.83959162400002,6.641582327094419,8.925431514,7.389569469000001,0.6389591509489347,41.79128,14.32593,3.26198,1.53663,2.64322,0.7166079781166277,0.7548957152641451,0.20764832691177387,0.1395034734696599,0.4263039652339559
1912,Man_CLK462,1.88,20.66933,5.076613,2.465483,66.56136,2.810704,1.520278,0.6538156,0.3988855,68.600581736,1.7332120526016155,9.281427214,7.502464769,0.70456178162979,41.79128,14.32593,3.26198,1.53663,2.64322,0.7166079781166277,0.7548957152641451,0.20764832691177387,0.1395034734696599,0.4263039652339559
1913,Aus_CLK463,1.75,21.02938,4.975413,2.405729,66.75775,2.699377,1.380374,0.6550888,0.3947972,67.95824524599998,3.649305162657619,9.114350981999998,7.320633347,0.7729340924374172,41.79128,14.32593,3.26198,1.53663,2.64322,0.7166079781166277,0.7548957152641451,0.20764832691177387,0.1395034734696599,0.4263039652339559
1914,Man_CLK461,1.2,21.12625,4.99536,2.480739,66.18796,2.752269,1.672784,0.7090086,0.4197247,66.90019991,6.414360174135972,9.040293612,7.548888777,0.684482773946069,41.79128,14.32593,3.26198,1.53663,2.64322,0.7166079781166277,0.7548957152641451,0.20764832691177387,0.1395034734696599,0.4263039652339559
1915,Man_CLK462,1.98,20.75389,5.047907,2.415228,66.56631,2.760223,1.643408,0.7071173,0.4159831,67.835688744,2.245564605766404,9.290387774,7.349538804,0.6928007801736286,41.79128,14.32593,3.26198,1.53663,2.64322,0.7166079781166277,0.7548957152641451,0.20764832691177387,0.1395034734696599,0.4263039652339559
1916,Aus_CLK463,1.69,20.78232,4.962934,2.384805,66.54969,2.69022,1.548831,0.7011076,0.4016031,69.34690422799999,2.0776495506368065,9.116685039999998,7.256961615000001,0.7198234458995416,41.79128,14.32593,3.26198,1.53663,2.64322,0.7166079781166277,0.7548957152641451,0.20764832691177387,0.1395034734696599,0.4263039652339559
1917,Man_CLK461,1.98,20.86454,4.987837,2.424735,66.23217,2.752379,1.802443,0.7644438,0.4264873,66.02442005399993,3.92921925550246,9.115116429999999,7.378468605000001,0.6662605483965337,41.79128,14.32593,3.26198,1.53663,2.64322,0.7166079781166277,0.7548957152641451,0.20764832691177387,0.1395034734696599,0.4263039652339559
1918,Aus_CLK463,1.76,20.90396,5.037237,2.40506,66.69396,2.70169,1.442735,0.6651951,0.3992866,68.19666119399997,3.0791534074864373,9.27931653,7.318597580000001,0.7495014715042848,41.79128,14.32593,3.26198,1.53663,2.64322,0.7166079781166277,0.7548957152641451,0.20764832691177387,0.1395034734696599,0.4263039652339559
1919,Man_CLK462,1.83,20.55543,5.131989,2.454117,66.73237,2.827434,1.600987,0.6779962,0.4144829,70.01019085800002,0.4968097509648146,9.447404885999998,7.467878031000001,0.6944682797015104,41.79128,14.32593,3.26198,1.53663,2.64322,0.7166079781166277,0.7548957152641451,0.20764832691177387,0.1395034734696599,0.4263039652339559
1920,Man_CLK461,1.05,21.27868,4.974185,2.481166,66.26159,2.730336,1.470217,0.6647373,0.3948285,66.79377267999995,7.392340046448034,8.983457378,7.550188138,0.7313138137925786,41.79128,14.32593,3.26198,1.53663,2.64322,0.7166079781166277,0.7548957152641451,0.20764832691177387,0.1395034734696599,0.4263039652339559
1921,Aus_CLK463,1.57,21.12726,5.032879,2.387366,66.68826,2.693318,1.543652,0.6735752,0.4077877,67.304445958,4.975962537524836,9.297706078000001,7.264754738000001,0.7122286414172734,41.79128,14.32593,3.26198,1.53663,2.64322,0.7166079781166277,0.7548957152641451,0.20764832691177387,0.1395034734696599,0.4263039652339559
1922,Aus_CLK463,1.79,20.79542,4.981655,2.376855,66.35385,2.797743,1.505694,0.6812852,0.3999583,67.92858040999994,2.878074498936037,9.17974709,7.2327697650000005,0.7278320942341625,41.79128,14.32593,3.26198,1.53663,2.64322,0.7166079781166277,0.7548957152641451,0.20764832691177387,0.1395034734696599,0.4263039652339559
1924,Aus_CLK463,1.85,20.96889,5.044569,2.419967,66.50346,2.693034,1.469851,0.6958408,0.4066446,66.49070430800003,4.2758769762847635,9.273523685999999,7.363959581000001,0.7598781412861795,41.79128,14.32593,3.26198,1.53663,2.64322,0.7166079781166277,0.7548957152641451,0.20764832691177387,0.1395034734696599,0.4263039652339559
1925,Man_CLK461,1.57,21.15173,4.983099,2.411351,66.09954,2.74815,1.865147,0.7017649,0.4051123,65.02191832800001,6.768056871596826,9.125206458000001,7.337741093,0.6004739957715677,41.79128,14.32593,3.26198,1.53663,2.64322,0.7166079781166277,0.7548957152641451,0.20764832691177387,0.1395034734696599,0.4263039652339559
1926,Aus_CLK463,2.0,20.87617,5.002449,2.385291,66.53801,2.698911,1.48225,0.6928104,0.4145191,67.05792819800001,3.121460673668807,9.220577478000001,7.258440513000001,0.7586366855652793,41.79128,14.32593,3.26198,1.53663,2.64322,0.7166079781166277,0.7548957152641451,0.20764832691177387,0.1395034734696599,0.4263039652339559
1927,Man_CLK461,1.63,21.15287,4.967409,2.401531,66.53239,2.755095,1.633471,0.6900952,0.4169732,66.65057469800003,5.358397142068817,9.100243398,7.307858833,0.6889286674288422,41.79128,14.32593,3.26198,1.53663,2.64322,0.7166079781166277,0.7548957152641451,0.20764832691177387,0.1395034734696599,0.4263039652339559
1929,Aus_CLK463,2.33,20.81981,5.005132,2.387132,66.57811,2.684975,1.446239,0.6799637,0.4002352,66.28542427399996,2.5291699219344395,9.224572455999997,7.264042676,0.7572227182141611,41.79128,14.32593,3.26198,1.53663,2.64322,0.7166079781166277,0.7548957152641451,0.20764832691177387,0.1395034734696599,0.4263039652339559
1930,Man_CLK461,1.15,21.14949,4.886781,2.473591,66.46703,2.699545,1.468517,0.6454222,0.3859236,68.80287524199991,5.199169103675246,8.764653678,7.527137413,0.7131421868766743,41.79128,14.32593,3.26198,1.53663,2.64322,0.7166079781166277,0.7548957152641451,0.20764832691177387,0.1395034734696599,0.4263039652339559
1931,Aus_CLK463,1.89,20.81801,5.083235,2.426644,66.46,2.693177,1.427719,0.668997,0.4019601,67.02832034999997,3.3148799782000395,9.364691102000002,7.384277692,0.7620668650375579,41.79128,14.32593,3.26198,1.53663,2.64322,0.7166079781166277,0.7548957152641451,0.20764832691177387,0.1395034734696599,0.4263039652339559
1932,Man_CLK461,1.6,21.13152,5.069651,2.432566,66.08517,2.75598,1.881106,0.726334,0.4215277,64.38309027200005,7.099911815043178,9.318673478000001,7.4022983380000005,0.6177553553186798,41.79128,14.32593,3.26198,1.53663,2.64322,0.7166079781166277,0.7548957152641451,0.20764832691177387,0.1395034734696599,0.4263039652339559
1933,Aus_CLK463,1.98,20.88204,5.054723,2.416705,66.37012,2.671475,1.469859,0.6862056,0.4024898,66.01515725599998,3.9863796103136195,9.30595109,7.354033315,0.7506478127336034,41.79128,14.32593,3.26198,1.53663,2.64322,0.7166079781166277,0.7548957152641451,0.20764832691177387,0.1395034734696599,0.4263039652339559
1934,Aus_CLK463,2.3,20.84555,5.047719,2.391326,66.57997,2.668267,1.574734,0.715328,0.4102531,65.92740544800004,2.9651907762687912,9.330331758,7.276805018,0.7227561136952144,41.79128,14.32593,3.26198,1.53663,2.64322,0.7166079781166277,0.7548957152641451,0.20764832691177387,0.1395034734696599,0.4263039652339559
1935,Aus_CLK463,2.14,20.7216,5.003165,2.360205,66.69062,2.684365,1.4678,0.6811514,0.4061618,68.31505839999998,1.2999667232800078,9.26492039,7.1821038150000005,0.7519982702578144,41.79128,14.32593,3.26198,1.53663,2.64322,0.7166079781166277,0.7548957152641451,0.20764832691177387,0.1395034734696599,0.4263039652339559
1936,Man_CLK461,1.71,20.73461,4.999675,2.438376,66.30157,2.738003,1.54718,0.6717985,0.3926466,68.29455114,2.6733369022240225,9.123406558,7.419978168,0.6969998180230274,41.79128,14.32593,3.26198,1.53663,2.64322,0.7166079781166277,0.7548957152641451,0.20764832691177387,0.1395034734696599,0.4263039652339559
1937,Aus_CLK463,2.23,20.77619,5.010772,2.365128,66.48183,2.688491,1.448272,0.6827371,0.4053313,66.62565659399996,2.4545563597264035,9.276749224,7.197084504,0.7623298524697626,41.79128,14.32593,3.26198,1.53663,2.64322,0.7166079781166277,0.7548957152641451,0.20764832691177387,0.1395034734696599,0.4263039652339559
1938,Aus_CLK463,2.41,20.74924,5.027122,2.360456,66.41085,2.698557,1.509151,0.7047246,0.4100473,65.70557867400001,2.5185882605744183,9.327981748,7.1828676080000005,0.748009249799296,41.79128,14.32593,3.26198,1.53663,2.64322,0.7166079781166277,0.7548957152641451,0.20764832691177387,0.1395034734696599,0.4263039652339559
1939,Aus_CLK463,2.0,20.76777,5.035125,2.380371,66.4766,2.692327,1.445612,0.6854686,0.3997008,67.41928632000004,2.5380693064319857,9.315493518,7.243468953,0.7603150082157792,41.79128,14.32593,3.26198,1.53663,2.64322,0.7166079781166277,0.7548957152641451,0.20764832691177387,0.1395034734696599,0.4263039652339559
1940,Man_CLK461,1.28,20.88686,4.98927,2.450911,66.22593,2.693206,1.555443,0.6928025,0.403178,68.63202644000005,4.175846117903994,9.074624088,7.4581221730000005,0.7135258742078785,41.79128,14.32593,3.26198,1.53663,2.64322,0.7166079781166277,0.7548957152641451,0.20764832691177387,0.1395034734696599,0.4263039652339559
1941,Man_CLK461,1.76,20.69055,5.07709,2.463742,66.3006,2.760394,1.482128,0.6996838,0.4006834,67.86556091999992,2.7170889841920314,9.285637036,7.497166906,0.7506007667203931,41.79128,14.32593,3.26198,1.53663,2.64322,0.7166079781166277,0.7548957152641451,0.20764832691177387,0.1395034734696599,0.4263039652339559
1942,Aus_CLK463,2.0,20.69296,5.060935,2.403143,66.53618,2.696486,1.540699,0.703748,0.4145277,68.02443696,1.8670633936160144,9.345359794,7.312764149,0.7359055335909284,41.79128,14.32593,3.26198,1.53663,2.64322,0.7166079781166277,0.7548957152641451,0.20764832691177387,0.1395034734696599,0.4263039652339559
1944,Aus_CLK463,1.95,20.72351,4.996082,2.376927,66.55675,2.694613,1.529843,0.7002378,0.4084408,68.55271876399995,1.709672570678471,9.217856816000001,7.232988861,0.7340409773594815,41.79128,14.32593,3.26198,1.53663,2.64322,0.7166079781166277,0.7548957152641451,0.20764832691177387,0.1395034734696599,0.4263039652339559
1946,Aus_CLK463,2.51,20.57744,5.011237,2.379974,66.53969,2.709376,1.491805,0.6818323,0.4017965,67.20747100399994,0.5858938468224579,9.252862042,7.242260882,0.7365104053712327,41.77035,14.31321,3.24176,1.52834,2.658,0.8232316122035922,0.89350204584703,0.2175605768854586,0.15273972611616835,0.4418377366118723
1947,Man_CLK461,1.27,21.11902,4.993137,2.464702,66.14323,2.674867,1.505758,0.6231005,0.3893887,66.52594910400002,6.460985204182407,9.061537265999998,7.500088186,0.6858574419862986,41.77035,14.31321,3.24176,1.52834,2.658,0.8232316122035922,0.89350204584703,0.2175605768854586,0.15273972611616835,0.4418377366118723
1948,Aus_CLK463,1.98,20.73136,5.045062,2.390227,66.45519,2.699166,1.459398,0.6555418,0.398304,67.60941136400002,2.3516747512383844,9.325150215999999,7.273460761,0.7344456824354338,41.77035,14.31321,3.24176,1.52834,2.658,0.8232316122035922,0.89350204584703,0.2175605768854586,0.15273972611616835,0.4418377366118723
1950,Aus_CLK463,1.63,20.75645,5.000922,2.401058,66.28931,2.665293,1.64835,0.694342,0.4118186,68.44932407399999,2.8648844728144525,9.189853163999999,7.306419494,0.6808676557841509,41.77035,14.31321,3.24176,1.52834,2.658,0.8232316122035922,0.89350204584703,0.2175605768854586,0.15273972611616835,0.4418377366118723
1951,Man_CLK461,1.76,20.79865,4.979177,2.4226,66.52612,2.709368,1.513085,0.658844,0.3907943,68.67870543400004,2.413575462830373,9.09577985,7.371971800000001,0.7038395116928392,41.77035,14.31321,3.24176,1.52834,2.658,0.8232316122035922,0.89350204584703,0.2175605768854586,0.15273972611616835,0.4418377366118723
1953,Man_CLK461,1.45,20.88724,4.963546,2.469456,66.51447,2.714289,1.502469,0.6567296,0.4030898,69.25800926200002,3.1825965289872187,8.975077348,7.514554608000001,0.7181743380251973,41.77035,14.31321,3.24176,1.52834,2.658,0.8232316122035922,0.89350204584703,0.2175605768854586,0.15273972611616835,0.4418377366118723
1954,Man_CLK461,1.9,20.54289,4.993659,2.415069,66.35101,2.732345,1.63825,0.7098244,0.3999336,69.25314787799996,0.8169894270768125,9.146899602000001,7.349054967,0.68374742998879,41.77035,14.31321,3.24176,1.52834,2.658,0.8232316122035922,0.89350204584703,0.2175605768854586,0.15273972611616835,0.4418377366118723
1955,Man_CLK461,2.38,20.66268,5.050126,2.437299,66.33556,2.747569,1.653187,0.7196808,0.4059703,65.91463272199998,2.2048452387632196,9.258923991999998,7.416700857,0.6873553584885623,41.77035,14.31321,3.24176,1.52834,2.658,0.8232316122035922,0.89350204584703,0.2175605768854586,0.15273972611616835,0.4418377366118723
1957,Aus_CLK463,1.98,20.66422,5.053298,2.402369,66.54923,2.717066,1.465157,0.7139532,0.4041734,68.42981969599994,1.5402683255776068,9.326431352,7.310408867000001,0.770657212296689,41.77035,14.31321,3.24176,1.52834,2.658,0.8232316122035922,0.89350204584703,0.2175605768854586,0.15273972611616835,0.4418377366118723
1958,Man_CLK461,1.42,20.90404,5.026822,2.450781,66.24166,2.744531,1.58073,0.6643727,0.4013849,67.74346683399996,4.465467808670439,9.174356847999999,7.457726583,0.6853413134868607,41.77035,14.31321,3.24176,1.52834,2.658,0.8232316122035922,0.89350204584703,0.2175605768854586,0.15273972611616835,0.4418377366118723
1959,Aus_CLK463,1.99,20.61384,5.021362,2.392687,66.71235,2.712342,1.516912,0.7385404,0.4053843,69.66445052400002,0.43371174493439213,9.258182896000001,7.2809465410000005,0.7591880988518964,41.77035,14.31321,3.24176,1.52834,2.658,0.8232316122035922,0.89350204584703,0.2175605768854586,0.15273972611616835,0.4418377366118723
1960,Aus_CLK463,2.17,20.57723,5.049584,2.395777,66.65388,2.723135,1.434606,0.7267441,0.4036052,68.77786105799997,0.44478473608484137,9.327742916,7.290349411,0.7941459329231044,41.77035,14.31321,3.24176,1.52834,2.658,0.8232316122035922,0.89350204584703,0.2175605768854586,0.15273972611616835,0.4418377366118723
1961,Man_CLK461,1.16,20.95741,5.003604,2.481562,65.97345,2.672296,1.646913,0.6780874,0.3998311,67.41639361800001,5.663725856820818,9.060747696,7.5513931659999995,0.6636700034237761,41.77035,14.31321,3.24176,1.52834,2.658,0.8232316122035922,0.89350204584703,0.2175605768854586,0.15273972611616835,0.4418377366118723
1962,Aus_CLK463,2.55,20.52924,5.03878,2.39277,66.39139,2.718812,1.40122,0.7217845,0.3966117,66.60388954999999,0.7801997997200161,9.30420016,7.28119911,0.8036152161039155,41.77035,14.31321,3.24176,1.52834,2.658,0.8232316122035922,0.89350204584703,0.2175605768854586,0.15273972611616835,0.4418377366118723
1963,Aus_CLK463,2.0,20.6454,5.058136,2.405901,66.53381,2.714433,1.416109,0.7147014,0.4018661,68.39110443199999,1.454094932739224,9.333275908000001,7.321156743,0.7956968099659731,41.77035,14.31321,3.24176,1.52834,2.658,0.8232316122035922,0.89350204584703,0.2175605768854586,0.15273972611616835,0.4418377366118723
1964,Aus_CLK463,1.69,20.74837,5.087935,2.431496,66.54712,2.725729,1.405809,0.7077342,0.404337,68.68793691000003,2.477439845336022,9.368936518,7.399042328000001,0.7995767134893337,41.77035,14.31321,3.24176,1.52834,2.658,0.8232316122035922,0.89350204584703,0.2175605768854586,0.15273972611616835,0.4418377366118723
1965,Man_CLK461,1.66,20.84171,4.973571,2.449172,66.45715,2.728019,1.334639,0.6537189,0.3838851,68.47743571200003,2.995982601107201,9.035964126,7.452830396,0.7879974461569935,41.77035,14.31321,3.24176,1.52834,2.658,0.8232316122035922,0.89350204584703,0.2175605768854586,0.15273972611616835,0.4418377366118723
