Repository: jcordonc/Proyecto2-model-PD

ProyectoFinal_DataScienceAtWork
==============================

Proyecto final para predecir la calidad del clinker con base a sus variables de operación y la concentración de sus compuestos químicos.

Project Organization
------------

    ├── LICENSE
    ├── Makefile           <- Makefile with commands like `make data` or `make train`
    ├── README.md          <- The top-level README for developers using this project.
    ├── data
    │   ├── external       <- Data from third party sources.
    │   ├── interim        <- Intermediate data that has been transformed.
    │   ├── processed      <- The final, canonical data sets for modeling.

File: data/raw/dataset_train.csv (part 7 of 53)
,id_eq,FCAO,SiO2,Al2O3,Fe2O3,CaO,MgO,SO3,K2O,Na2O,C3S,C2S,C3A,C4AF,A/S," ""CaO""  [CurrentProduct.Dry basis]"," ""SiO2""  [CurrentProduct.Dry basis]"," ""Al2O3""  [CurrentProduct.Dry basis]"," ""Fe2O3""  [CurrentProduct.Dry basis]"," ""MgO""  [CurrentProduct.Dry basis]"," ""CaO""  [Rolling.Analysis1.Dry basis]"," ""SiO2""  [Rolling.Analysis1.Dry basis]"," ""Al2O3""  [Rolling.Analysis1.Dry basis]"," ""Fe2O3""  [Rolling.Analysis1.Dry basis]"," ""MgO""  [Rolling.Analysis1.Dry basis]"
2302,Man_CLK461,1.46,20.64883,5.132334,2.426073,66.48248,2.758569,1.879938,0.7097571,0.382525,69.82710387799997,2.0390384566768205,9.495769584,7.3825401390000005,0.583864596016449,41.78706,14.31115,3.2665,1.51377,2.65158,0.9488315201462867,1.0306437351211988,0.23373595354722482,0.14700662906587744,0.4704642150944056
2303,Man_CLK462,1.57,20.60357,5.130949,2.43428,66.66904,2.705389,1.682668,0.7521238,0.4048938,70.48032405799998,1.0786608688848602,9.47821309,7.4075140400000015,0.6908962282549818,41.78706,14.31115,3.2665,1.51377,2.65158,0.9488315201462867,1.0306437351211988,0.23373595354722482,0.14700662906587744,0.4704642150944056
2304,Aus_CLK463,1.82,20.70886,5.053723,2.40996,66.81263,2.689797,1.439844,0.6767049,0.3886768,69.800506816,1.1255908262496206,9.31471363,7.33350828,0.7483015628378425,41.78706,14.31115,3.2665,1.51377,2.65158,0.9488315201462867,1.0306437351211988,0.23373595354722482,0.14700662906587744,0.4704642150944056
2305,Man_CLK461,1.06,20.96165,4.935821,2.394896,66.50024,2.714992,1.529614,0.7447106,0.382746,70.515130282,3.6453112374992003,9.027761618,7.287668528000001,0.737220018756864,41.78706,14.31115,3.2665,1.51377,2.65158,0.9488315201462867,1.0306437351211988,0.23373595354722482,0.14700662906587744,0.4704642150944056
2306,Aus_CLK463,1.82,20.69089,5.011926,2.373054,66.56129,2.676466,1.516799,0.7226519,0.3947895,69.247441502,1.4913033091312116,9.266396531999998,7.221203322000001,0.7413168785505754,41.78706,14.31115,3.2665,1.51377,2.65158,0.9488315201462867,1.0306437351211988,0.23373595354722482,0.14700662906587744,0.4704642150944056
2307,Man_CLK461,1.76,20.9666,5.010325,2.425557,66.8911,2.786254,1.487301,0.6183329,0.355804,68.67463823999996,2.8981564039840393,9.173318805999997,7.380969951,0.6625038922459662,41.78706,14.31115,3.2665,1.51377,2.65158,0.9488315201462867,1.0306437351211988,0.23373595354722482,0.14700662906587744,0.4704642150944056
2309,Aus_CLK463,1.88,20.87891,4.992804,2.374246,66.63849,2.666734,1.409825,0.6847784,0.3891489,68.01526773800002,2.775638792692803,9.213706368,7.224830578,0.7695407164455164,41.78706,14.31115,3.2665,1.51377,2.65158,0.9488315201462867,1.0306437351211988,0.23373595354722482,0.14700662906587744,0.4704642150944056
2310,Man_CLK461,1.12,20.9241,5.002441,2.406102,66.65002,2.68237,1.50051,0.6595446,0.3735383,70.70242692199996,3.212089058283233,9.185344065999999,7.321768386000001,0.6952965701110263,41.78706,14.31115,3.2665,1.51377,2.65158,0.9488315201462867,1.0306437351211988,0.23373595354722482,0.14700662906587744,0.4704642150944056
2311,Man_CLK462,1.03,20.95765,5.092375,2.436521,66.31945,2.711427,1.541192,0.7185817,0.3931136,68.82041066999997,5.004474584792042,9.372200218,7.4143334030000005,0.7259330754738741,41.78706,14.31115,3.2665,1.51377,2.65158,0.9488315201462867,1.0306437351211988,0.23373595354722482,0.14700662906587744,0.4704642150944056
2312,Aus_CLK463,1.34,20.91416,5.065782,2.390305,66.57704,2.676655,1.456538,0.7032886,0.3926206,69.18231421399996,3.6547083771984177,9.379926239999998,7.273698115000001,0.7587517216633921,41.78706,14.31115,3.2665,1.51377,2.65158,0.9488315201462867,1.0306437351211988,0.23373595354722482,0.14700662906587744,0.4704642150944056
2313,Man_CLK461,1.89,20.74536,5.052775,2.400724,66.80248,2.708531,1.460398,0.6753946,0.3724595,69.21639230999996,1.4559109415760147,9.327828741999998,7.305403132,0.7226775290841424,41.78706,14.31115,3.2665,1.51377,2.65158,0.9488315201462867,1.0306437351211988,0.23373595354722482,0.14700662906587744,0.4704642150944056
2314,Aus_CLK463,1.4,20.8926,5.011796,2.383642,66.43064,2.652961,1.45838,0.6873901,0.3945366,68.87812185199994,3.6381088310912517,9.248137136,7.253422606000001,0.750210737211699,41.78706,14.31115,3.2665,1.51377,2.65158,0.9488315201462867,1.0306437351211988,0.23373595354722482,0.14700662906587744,0.4704642150944056
2315,Man_CLK461,1.57,20.74079,5.143616,2.469502,66.43159,2.70321,1.469412,0.681437,0.3865004,68.33532874200006,3.090255075275195,9.452185015999998,7.514694586,0.734073613477439,41.78706,14.31115,3.2665,1.51377,2.65158,0.9488315201462867,1.0306437351211988,0.23373595354722482,0.14700662906587744,0.4704642150944056
2316,Aus_CLK463,1.86,20.83666,5.075992,2.41363,66.48022,2.67785,1.449258,0.7058409,0.4010081,67.15829446400001,3.36243192859839,9.36751684,7.34467609,0.7715296144827773,41.78706,14.31115,3.2665,1.51377,2.65158,0.9488315201462867,1.0306437351211988,0.23373595354722482,0.14700662906587744,0.4704642150944056
2318,Aus_CLK463,1.77,20.90883,5.070286,2.393502,66.26253,2.676365,1.473819,0.7094985,0.4021038,66.157092422,4.6010547550832115,9.386452516000002,7.283426586,0.7617435543587942,41.78706,14.31115,3.2665,1.51377,2.65158,0.9488315201462867,1.0306437351211988,0.23373595354722482,0.14700662906587744,0.4704642150944056
2319,Aus_CLK463,1.81,20.91,5.07,2.39,66.26,2.68,1.47,0.71,0.4,65.98199,4.613352799999994,9.391620000000001,7.27277,0.7621662254469392,41.78706,14.31115,3.2665,1.51377,2.65158,0.9488315201462867,1.0306437351211988,0.23373595354722482,0.14700662906587744,0.4704642150944056
2320,Man_CLK461,1.62,20.42574,5.09145,2.416813,66.40483,2.71568,1.722842,0.7383226,0.389587,70.84301523999999,0.14164991118400394,9.403094904,7.354361959,0.6565039410464074,41.78706,14.31115,3.2665,1.51377,2.65158,0.9488315201462867,1.0306437351211988,0.23373595354722482,0.14700662906587744,0.4704642150944056
2321,Man_CLK462,1.24,20.6651,5.14426,2.43987,66.45633,2.75798,1.595022,0.707723,0.4070837,70.39276665,2.334604279480047,9.50402896,7.42452441,0.7069411814577425,41.78706,14.31115,3.2665,1.51377,2.65158,0.9488315201462867,1.0306437351211988,0.23373595354722482,0.14700662906587744,0.4704642150944056
2322,Aus_CLK463,1.67,20.76204,5.07691,2.403307,66.40965,2.704222,1.453751,0.7021916,0.3998604,68.22020075999998,2.93091513489599,9.387416056,7.313263201,0.7659900323825966,41.78706,14.31115,3.2665,1.51377,2.65158,0.9488315201462867,1.0306437351211988,0.23373595354722482,0.14700662906587744,0.4704642150944056
2323,Aus_CLK463,1.85,20.75097,5.089,2.394648,66.65282,2.709885,1.512769,0.7266623,0.404855,68.49265958000005,2.1408252790879914,9.434105584000001,7.286913864000001,0.7541333464574543,41.78706,14.31115,3.2665,1.51377,2.65158,0.9488315201462867,1.0306437351211988,0.23373595354722482,0.14700662906587744,0.4704642150944056
2324,Man_CLK461,1.31,20.41,5.09,2.4,66.35,2.72,1.68,0.74,0.39,72.03521999999998,0.14887728800001554,9.427699999999998,7.3032,0.6744125241036704,41.78706,14.31115,3.2665,1.51377,2.65158,0.9488315201462867,1.0306437351211988,0.23373595354722482,0.14700662906587744,0.4704642150944056
2325,Man_CLK462,1.41,20.69,5.14,2.45,66.46,2.76,1.58,0.71,0.41,69.54052999999996,2.5265151840000257,9.475599999999998,7.455350000000001,0.7172706184895268,41.78706,14.31115,3.2665,1.51377,2.65158,0.9488315201462867,1.0306437351211988,0.23373595354722482,0.14700662906587744,0.4704642150944056
2326,Man_CLK461,1.87,20.72255,5.028728,2.39382,66.43925,2.687174,1.57144,0.7055199,0.3723634,68.163879446,2.2459536241776092,9.275785760000002,7.28439426,0.687847688305575,41.78706,14.31115,3.2665,1.51377,2.65158,0.9488315201462867,1.0306437351211988,0.23373595354722482,0.14700662906587744,0.4704642150944056
2327,Man_CLK462,1.99,20.64365,5.039846,2.402966,66.54903,2.694459,1.586085,0.7195711,0.397179,68.63414432200001,1.2964400137232062,9.289773427999998,7.312225538000001,0.7092242650477606,41.78706,14.31115,3.2665,1.51377,2.65158,0.9488315201462867,1.0306437351211988,0.23373595354722482,0.14700662906587744,0.4704642150944056
2328,Aus_CLK463,1.91,20.67694,5.075128,2.393013,66.43455,2.712394,1.501897,0.7191421,0.4007354,68.01798055599998,2.1024093807936026,9.400111204,7.281938558999999,0.7517917442215445,41.78706,14.31115,3.2665,1.51377,2.65158,0.9488315201462867,1.0306437351211988,0.23373595354722482,0.14700662906587744,0.4704642150944056
2329,Aus_CLK463,1.91,20.7249,5.10142,2.408721,66.54545,2.721433,1.491044,0.7004038,0.4044333,67.90586636000002,2.3244896502560337,9.443207068,7.329738003,0.749768457389836,41.78706,14.31115,3.2665,1.51377,2.65158,0.9488315201462867,1.0306437351211988,0.23373595354722482,0.14700662906587744,0.4704642150944056
2330,Man_CLK461,1.44,20.70572,5.131166,2.41956,66.44234,2.732009,1.57797,0.7077011,0.3879815,69.32991015200001,2.6386482815712142,9.50369438,7.362721080000001,0.6989487118470051,41.78706,14.31115,3.2665,1.51377,2.65158,0.9488315201462867,1.0306437351211988,0.23373595354722482,0.14700662906587744,0.4704642150944056
2331,Man_CLK462,1.69,20.65387,5.041644,2.386857,66.36959,2.717607,1.686589,0.7496849,0.4055043,69.05822898800001,1.9271600016928332,9.321794556,7.263205851,0.6885264026780498,41.78706,14.31115,3.2665,1.51377,2.65158,0.9488315201462867,1.0306437351211988,0.23373595354722482,0.14700662906587744,0.4704642150944056
2332,Aus_CLK463,1.93,20.67679,5.100708,2.40713,66.37025,2.714496,1.481853,0.7132136,0.4013856,67.48390150599997,2.4434653181136383,9.44401224,7.324896590000001,0.7591219919237243,41.78706,14.31115,3.2665,1.51377,2.65158,0.9488315201462867,1.0306437351211988,0.23373595354722482,0.14700662906587744,0.4704642150944056
2333,Man_CLK461,2.0,20.55846,5.070777,2.380456,66.29392,2.696636,1.775673,0.7730108,0.3974687,68.02672035399998,1.4797293011823953,9.409827497999999,7.243727608,0.659324307248334,41.78706,14.31115,3.2665,1.51377,2.65158,0.9488315201462867,1.0306437351211988,0.23373595354722482,0.14700662906587744,0.4704642150944056
2334,Man_CLK462,1.76,20.74392,5.050238,2.388693,66.57329,2.717087,1.482579,0.6965645,0.3897651,68.85778171599995,2.1215694056896055,9.341462144000001,7.268792799,0.7390793750223422,41.78706,14.31115,3.2665,1.51377,2.65158,0.9488315201462867,1.0306437351211988,0.23373595354722482,0.14700662906587744,0.4704642150944056
2335,Aus_CLK463,1.54,20.69185,5.047072,2.393006,66.37873,2.684838,1.561237,0.718062,0.4074925,69.372181554,2.2598772059023773,9.325774648,7.281917258000001,0.7282131860430089,41.78706,14.31115,3.2665,1.51377,2.65158,0.9488315201462867,1.0306437351211988,0.23373595354722482,0.14700662906587744,0.4704642150944056
2336,Man_CLK461,1.45,20.56608,5.137838,2.42328,65.8324,2.725549,1.830725,0.7636069,0.400269,67.817256316,3.3487348314495904,9.51508094,7.374041040000001,0.6370996964580784,41.78706,14.31115,3.2665,1.51377,2.65158,0.9488315201462867,1.0306437351211988,0.23373595354722482,0.14700662906587744,0.4704642150944056
2337,Man_CLK462,1.59,20.7061,5.050387,2.400326,66.20801,2.707417,1.587052,0.7252115,0.3958785,68.33259266399999,2.931439694518417,9.322173957999997,7.304192018000001,0.7107594737523915,41.78706,14.31115,3.2665,1.51377,2.65158,0.9488315201462867,1.0306437351211988,0.23373595354722482,0.14700662906587744,0.4704642150944056
2338,Aus_CLK463,1.76,20.74896,5.010021,2.375004,66.42989,2.677658,1.513707,0.7083256,0.4024049,68.52544939199998,2.3867305909152208,9.258048881999999,7.227137172000001,0.7412679117587476,41.78706,14.31115,3.2665,1.51377,2.65158,0.9488315201462867,1.0306437351211988,0.23373595354722482,0.14700662906587744,0.4704642150944056
2339,Aus_CLK463,1.69,20.77282,5.075268,2.409526,66.34524,2.683819,1.490333,0.702541,0.4033831,67.79677743600004,3.2198287025216104,9.372542208,7.332187618000001,0.7504373563647846,41.78706,14.31115,3.2665,1.51377,2.65158,0.9488315201462867,1.0306437351211988,0.23373595354722482,0.14700662906587744,0.4704642150944056
2341,Man_CLK462,1.97,20.78994,5.083086,2.405159,66.57332,2.718357,1.466889,0.7021219,0.3945707,67.409022602,2.701508517291245,9.400648872,7.318898837,0.7544361141589152,41.78706,14.31115,3.2665,1.51377,2.65158,0.9488315201462867,1.0306437351211988,0.23373595354722482,0.14700662906587744,0.4704642150944056
2342,Aus_CLK463,1.32,20.72725,5.052616,2.387306,65.86847,2.66726,1.617415,0.7548819,0.4137674,67.892399502,4.1533723139312215,9.350110648000001,7.264572158000001,0.7273001055424257,41.78706,14.31115,3.2665,1.51377,2.65158,0.9488315201462867,1.0306437351211988,0.23373595354722482,0.14700662906587744,0.4704642150944056
2343,Man_CLK461,1.76,20.6161,5.000919,2.390349,66.53645,2.688298,1.648835,0.6944768,0.3830108,70.00819503799997,0.8872376555727968,9.207964841999999,7.273832007,0.6581929477342188,41.78706,14.31115,3.2665,1.51377,2.65158,0.9488315201462867,1.0306437351211988,0.23373595354722482,0.14700662906587744,0.4704642150944056
2344,Man_CLK462,1.57,20.7898,5.106632,2.425378,66.21957,2.691659,1.506682,0.6986696,0.3982012,67.41127515400004,3.9278727720624076,9.428835224,7.3804252539999995,0.7356697866782207,41.78706,14.31115,3.2665,1.51377,2.65158,0.9488315201462867,1.0306437351211988,0.23373595354722482,0.14700662906587744,0.4704642150944056
2345,Man_CLK461,1.46,20.77102,5.103835,2.424394,66.05158,2.689903,1.628466,0.7310918,0.4001087,67.33812323000002,4.267044187528022,9.423088102000001,7.377430942,0.699108902216333,41.78706,14.31115,3.2665,1.51377,2.65158,0.9488315201462867,1.0306437351211988,0.23373595354722482,0.14700662906587744,0.4704642150944056
2346,Aus_CLK463,1.63,20.85883,5.057857,2.371891,66.15018,2.672017,1.506424,0.7095861,0.4050794,66.76405732399999,4.42977316901441,9.390081478,7.217664313000001,0.747854628314459,41.78706,14.31115,3.2665,1.51377,2.65158,0.9488315201462867,1.0306437351211988,0.23373595354722482,0.14700662906587744,0.4704642150944056
2347,Man_CLK462,1.41,20.7574,5.057233,2.412145,66.28188,2.728736,1.628646,0.6675431,0.3917598,68.91332483600002,3.193221675961638,9.320318109999999,7.340157235000001,0.6592091242437428,41.78706,14.31115,3.2665,1.51377,2.65158,0.9488315201462867,1.0306437351211988,0.23373595354722482,0.14700662906587744,0.4704642150944056
2348,Man_CLK461,1.32,20.92,5.15,2.39,66.97,2.73,1.5,0.55,0.44,70.25375,5.995439032000064,9.603620000000001,7.27277,0.6905513612445665,41.78706,14.31115,3.2665,1.51377,2.65158,0.9488315201462867,1.0306437351211988,0.23373595354722482,0.14700662906587744,0.4704642150944056
2349,Man_CLK462,1.13,20.92214,5.141355,2.424946,66.01751,2.737877,1.621116,0.7462273,0.4186864,67.14149354000001,5.862126257664038,9.521582118,7.379110678,0.7250113995289785,41.78706,14.31115,3.2665,1.51377,2.65158,0.9488315201462867,1.0306437351211988,0.23373595354722482,0.14700662906587744,0.4704642150944056
2350,Aus_CLK463,1.3,20.82856,5.079083,2.392604,66.20367,2.681046,1.496974,0.6986185,0.4000655,68.38308125600003,4.135081016713627,9.411283981999999,7.280693972,0.742018555136769,41.78706,14.31115,3.2665,1.51377,2.65158,0.9488315201462867,1.0306437351211988,0.23373595354722482,0.14700662906587744,0.4704642150944056
2351,Man_CLK461,1.07,20.89837,5.104208,2.425323,66.02901,2.681276,1.563586,0.716994,0.397391,67.862236476,5.434518940745598,9.422504684,7.380257889000001,0.7182017747790204,41.77026,14.37043,3.26223,1.48767,2.64718,0.8680270696796161,0.8172139090402845,0.2687142884574547,0.14812339196878233,0.39001952904235776
2352,Man_CLK462,1.01,20.8834,5.102634,2.428873,66.37951,2.726979,1.333216,0.6392822,0.3843776,69.65265160799996,4.225180519164844,9.412326984,7.391060539,0.7800994394164202,41.77026,14.37043,3.26223,1.48767,2.64718,0.8680270696796161,0.8172139090402845,0.2687142884574547,0.14812339196878233,0.39001952904235776
2353,Aus_CLK463,1.54,20.80386,5.035094,2.384367,66.2667,2.67384,1.439242,0.6803256,0.395554,68.15765339799998,3.4972499167888316,9.308650136,7.255628781,0.7569211909483006,41.77026,14.37043,3.26223,1.48767,2.64718,0.8680270696796161,0.8172139090402845,0.2687142884574547,0.14812339196878233,0.39001952904235776
2354,Man_CLK461,1.46,20.82305,5.130981,2.421729,66.55632,2.717493,1.304134,0.6827341,0.3853216,68.81893589200003,3.29908912531522,9.499534182000001,7.3693213470000005,0.8267857897751789,41.77026,14.37043,3.26223,1.48767,2.64718,0.8680270696796161,0.8172139090402845,0.2687142884574547,0.14812339196878233,0.39001952904235776
2355,Man_CLK462,1.64,20.91,5.11,2.45,66.35,2.72,1.35,0.65,0.39,66.68592999999996,4.604398072000031,9.3961,7.455350000000001,0.7825313302320851,41.77026,14.37043,3.26223,1.48767,2.64718,0.8680270696796161,0.8172139090402845,0.2687142884574547,0.14812339196878233,0.39001952904235776
2356,Aus_CLK463,1.76,20.6853,5.013201,2.366653,66.24619,2.666469,1.529805,0.7164916,0.4034787,68.25200138199995,2.4105065496592104,9.280605773999998,7.201725079,0.7389162426098344,41.77026,14.37043,3.26223,1.48767,2.64718,0.8680270696796161,0.8172139090402845,0.2687142884574547,0.14812339196878233,0.39001952904235776
2357,Man_CLK461,1.31,20.68688,5.283983,2.461969,65.53363,2.736158,1.88093,0.7837541,0.4187309,65.215696266,6.087648069169617,9.836903402,7.491771667,0.6418754028280255,41.77026,14.37043,3.26223,1.48767,2.64718,0.8680270696796161,0.8172139090402845,0.2687142884574547,0.14812339196878233,0.39001952904235776
2358,Man_CLK462,1.98,20.52608,5.108976,2.389852,66.30544,2.743964,1.663546,0.72834,0.4088038,68.13106911199999,1.36959838614721,9.495156816,7.272319636,0.6897029622149207,41.77026,14.37043,3.26223,1.48767,2.64718,0.8680270696796161,0.8172139090402845,0.2687142884574547,0.14812339196878233,0.39001952904235776
2359,Man_CLK461,1.06,20.64901,5.170027,2.481337,65.63583,2.716172,1.792674,0.7460658,0.4087566,67.67517463399997,4.891434898350425,9.502149346,7.550708491,0.6484042765104077,41.77026,14.37043,3.26223,1.48767,2.64718,0.8680270696796161,0.8172139090402845,0.2687142884574547,0.14812339196878233,0.39001952904235776
2360,Man_CLK462,1.13,20.58881,5.203139,2.460629,66.1418,2.739298,1.565699,0.7125983,0.4053374,69.71469452800005,2.9652463223168084,9.624934082000001,7.487694047000001,0.7213919395093644,41.77026,14.37043,3.26223,1.48767,2.64718,0.8680270696796161,0.8172139090402845,0.2687142884574547,0.14812339196878233,0.39001952904235776
2361,Aus_CLK463,1.92,20.65626,5.082996,2.378451,66.73029,2.718503,1.547461,0.7186794,0.3963666,69.30636253199998,1.040452834099213,9.445600307999998,7.237626393,0.7257583982709354,41.77026,14.37043,3.26223,1.48767,2.64718,0.8680270696796161,0.8172139090402845,0.2687142884574547,0.14812339196878233,0.39001952904235776
2362,Man_CLK461,1.02,20.71568,5.066011,2.423181,65.91636,2.71043,1.635213,0.7270133,0.3971108,69.255302832,4.013375571779214,9.324906897999998,7.373739783,0.6917360341816752,41.77026,14.37043,3.26223,1.48767,2.64718,0.8680270696796161,0.8172139090402845,0.2687142884574547,0.14812339196878233,0.39001952904235776
2364,Aus_CLK463,1.6,20.69143,5.058645,2.411101,66.35323,2.694148,1.531161,0.7334722,0.3899331,68.92367979000001,2.4127530526640584,9.325826358,7.3369803430000005,0.7362851740904032,41.77026,14.37043,3.26223,1.48767,2.64718,0.8680270696796161,0.8172139090402845,0.2687142884574547,0.14812339196878233,0.39001952904235776
2365,Man_CLK461,1.16,20.88869,5.132242,2.43992,65.92973,2.739938,1.647249,0.7313708,0.4092821,66.95603947400005,5.813996783054392,9.472096659999998,7.42467656,0.6984670620691978,41.77026,14.37043,3.26223,1.48767,2.64718,0.8680270696796161,0.8172139090402845,0.2687142884574547,0.14812339196878233,0.39001952904235776
2366,Man_CLK462,1.21,20.7245,5.188889,2.435204,66.29911,2.777933,1.466774,0.6857215,0.4045335,69.13026878800002,3.5494673385728106,9.630190681999999,7.410325772000001,0.7537435730622891,41.77026,14.37043,3.26223,1.48767,2.64718,0.8680270696796161,0.8172139090402845,0.2687142884574547,0.14812339196878233,0.39001952904235776
2367,Aus_CLK463,1.49,20.69839,5.019984,2.374674,66.27891,2.679689,1.491285,0.7128179,0.3838137,69.32785227799998,2.465627511716832,9.285009191999999,7.226132982000001,0.7388909670424241,41.77026,14.37043,3.26223,1.48767,2.64718,0.8680270696796161,0.8172139090402845,0.2687142884574547,0.14812339196878233,0.39001952904235776
2368,Man_CLK461,1.38,21.11331,5.046208,2.453131,66.09381,2.683073,1.395411,0.686622,0.3891996,65.58036183600004,6.820137805161593,9.221753548,7.464877633,0.7786610405065136,41.77026,14.37043,3.26223,1.48767,2.64718,0.8680270696796161,0.8172139090402845,0.2687142884574547,0.14812339196878233,0.39001952904235776
2369,Man_CLK462,1.46,20.73653,5.092709,2.389827,66.40053,2.713002,1.496575,0.6961727,0.4001755,69.14499795800003,2.8050550627248185,9.452091566,7.272243561,0.7409203602400727,41.77026,14.37043,3.26223,1.48767,2.64718,0.8680270696796161,0.8172139090402845,0.2687142884574547,0.14812339196878233,0.39001952904235776
2370,Aus_CLK463,1.66,20.58501,5.067892,2.375721,66.23677,2.691075,1.594709,0.7290263,0.3864972,69.002575184,1.8638584834304268,9.410193867999997,7.2293190030000005,0.7017919754699735,41.77026,14.37043,3.26223,1.48767,2.64718,0.8680270696796161,0.8172139090402845,0.2687142884574547,0.14812339196878233,0.39001952904235776
2372,Man_CLK462,2.23,20.5816,5.117566,2.433857,66.10213,2.718683,1.693639,0.7288544,0.4079557,65.74305733199999,2.562499712979232,9.443463856,7.406226851,0.6770605002802722,41.77026,14.37043,3.26223,1.48767,2.64718,0.8680270696796161,0.8172139090402845,0.2687142884574547,0.14812339196878233,0.39001952904235776
2373,Aus_CLK463,1.6,20.78219,5.053199,2.3577,66.21801,2.686149,1.438881,0.7068767,0.3739516,67.79637282800005,3.5234023447967857,9.40174895,7.1744811,0.7534433945807532,41.77026,14.37043,3.26223,1.48767,2.64718,0.8680270696796161,0.8172139090402845,0.2687142884574547,0.14812339196878233,0.39001952904235776
2375,Man_CLK462,1.95,20.46171,5.079798,2.371813,66.17075,2.71105,1.706186,0.785511,0.4078982,68.41590169599998,1.0623067667776382,9.448357104,7.217426959,0.7002989463426121,41.77026,14.37043,3.26223,1.48767,2.64718,0.8680270696796161,0.8172139090402845,0.2687142884574547,0.14812339196878233,0.39001952904235776
2377,Aus_CLK463,1.6,20.8023,5.135919,2.415761,65.74383,2.696249,1.616664,0.74064,0.3810217,65.07440985800005,5.6345065793648175,9.522717738,7.351160723,0.6940049497727563,41.77026,14.37043,3.26223,1.48767,2.64718,0.8680270696796161,0.8172139090402845,0.2687142884574547,0.14812339196878233,0.39001952904235776
2378,Man_CLK461,1.46,20.70552,5.070257,2.500537,65.68516,2.635238,1.844437,0.7512556,0.4049804,66.460919924,4.7410178615744485,9.205272445999999,7.6091340910000005,0.6299601574484877,41.77026,14.37043,3.26223,1.48767,2.64718,0.8680270696796161,0.8172139090402845,0.2687142884574547,0.14812339196878233,0.39001952904235776
2379,Man_CLK462,2.0,20.57005,5.039874,2.363735,66.51733,2.730958,1.4917,0.7072653,0.3871446,69.07965584799999,0.7186232945087809,9.35622648,7.1928456050000005,0.7383986956147053,41.77026,14.37043,3.26223,1.48767,2.64718,0.8680270696796161,0.8172139090402845,0.2687142884574547,0.14812339196878233,0.39001952904235776
2381,Man_CLK461,1.2,20.86588,5.142806,2.489986,66.04326,2.691355,1.485374,0.700955,0.3914448,67.28617277199999,5.376701457043232,9.415379588,7.577027398,0.7416633866788026,41.77026,14.37043,3.26223,1.48767,2.64718,0.8680270696796161,0.8172139090402845,0.2687142884574547,0.14812339196878233,0.39001952904235776
2382,Man_CLK462,1.45,20.63426,5.124463,2.446429,66.13905,2.746643,1.468227,0.679192,0.377185,68.60421064599993,2.950528544897651,9.440469082,7.4444834470000005,0.7251781007034309,41.77026,14.37043,3.26223,1.48767,2.64718,0.8680270696796161,0.8172139090402845,0.2687142884574547,0.14812339196878233,0.39001952904235776
2383,Aus_CLK463,2.26,20.62748,5.040521,2.337638,66.46124,2.686358,1.55033,0.7097238,0.3686948,67.38935762199998,1.3599338622032136,9.402097154,7.113432434000001,0.6964681591181235,41.77026,14.37043,3.26223,1.48767,2.64718,0.8680270696796161,0.8172139090402845,0.2687142884574547,0.14812339196878233,0.39001952904235776
2385,Man_CLK462,1.48,20.43909,5.207083,2.445836,66.20425,2.796208,1.456337,0.6990701,0.3765669,69.67660867599994,1.4898242090656098,9.660415438,7.442678948,0.742167541433949,41.77026,14.37043,3.26223,1.48767,2.64718,0.8680270696796161,0.8172139090402845,0.2687142884574547,0.14812339196878233,0.39001952904235776
2386,Aus_CLK463,1.99,20.82615,4.959135,2.328018,66.07597,2.614812,1.442005,0.6929464,0.3506023,65.97070920000002,3.828962969759992,9.202701293999999,7.0841587740000005,0.7226963023965974,41.77026,14.37043,3.26223,1.48767,2.64718,0.8680270696796161,0.8172139090402845,0.2687142884574547,0.14812339196878233,0.39001952904235776
2387,Man_CLK461,1.28,21.19984,5.117207,2.381641,65.96268,2.711972,1.515811,0.7196142,0.393429,64.42126302400003,8.24975969893437,9.530861977999997,7.247333563000001,0.7389364106751579,41.77026,14.37043,3.26223,1.48767,2.64718,0.8680270696796161,0.8172139090402845,0.2687142884574547,0.14812339196878233,0.39001952904235776
2388,Man_CLK462,1.24,20.65155,5.188582,2.435157,66.13239,2.745148,1.462327,0.7111278,0.3823338,68.88597130400005,3.432482838502409,9.629456655999999,7.410182751,0.7512335369722649,41.77026,14.37043,3.26223,1.48767,2.64718,0.8680270696796161,0.8172139090402845,0.2687142884574547,0.14812339196878233,0.39001952904235776
2389,Aus_CLK463,1.69,20.72202,5.045897,2.349005,66.19366,2.64897,1.553128,0.7418631,0.3753574,67.84963466399996,3.0343096097184343,9.397110589999999,7.148022215,0.7183599678172615,41.77026,14.37043,3.26223,1.48767,2.64718,0.8680270696796161,0.8172139090402845,0.2687142884574547,0.14812339196878233,0.39001952904235776
2390,Man_CLK461,2.52,20.58789,5.097106,2.400736,66.45112,2.735785,1.449051,0.7221839,0.3709899,66.120214932,1.405368353539231,9.445285587999999,7.305439648000001,0.7545084616800728,41.77026,14.37043,3.26223,1.48767,2.64718,0.8680270696796161,0.8172139090402845,0.2687142884574547,0.14812339196878233,0.39001952904235776
2391,Man_CLK462,1.67,20.6619,5.072983,2.364934,66.43947,2.72439,1.482277,0.7212614,0.3803865,69.18391695599996,1.916786256633614,9.441936622,7.196494162,0.7452458478977159,41.77026,14.37043,3.26223,1.48767,2.64718,0.8680270696796161,0.8172139090402845,0.2687142884574547,0.14812339196878233,0.39001952904235776
2392,Man_CLK461,1.18,21.27143,5.055096,2.43611,66.24896,2.657113,1.371364,0.7156097,0.3777288,65.78909593199998,7.730231323139215,9.274106279999998,7.413082730000001,0.7995116773627524,41.77026,14.37043,3.26223,1.48767,2.64718,0.8680270696796161,0.8172139090402845,0.2687142884574547,0.14812339196878233,0.39001952904235776
2393,Man_CLK462,1.52,20.57869,5.261981,2.460576,66.30498,2.778501,1.4048,0.6929228,0.3737162,68.47299754199999,2.675215152555218,9.780955057999998,7.487532768,0.7630523800738873,41.77026,14.37043,3.26223,1.48767,2.64718,0.8680270696796161,0.8172139090402845,0.2687142884574547,0.14812339196878233,0.39001952904235776
2394,Man_CLK461,1.03,20.78451,5.086587,2.477063,65.88979,2.711129,1.772008,0.7462015,0.3911784,68.368037534,4.849352498590427,9.288264953999999,7.5377027089999995,0.6432315367445428,41.77026,14.37043,3.26223,1.48767,2.64718,0.8680270696796161,0.8172139090402845,0.2687142884574547,0.14812339196878233,0.39001952904235776
2395,Man_CLK462,1.38,20.72868,5.183022,2.42184,66.29169,2.718574,1.440323,0.7138668,0.3755646,68.43474899399999,3.5640539231664334,9.637255020000001,7.369659120000001,0.7582644286294986,41.77026,14.37043,3.26223,1.48767,2.64718,0.8680270696796161,0.8172139090402845,0.2687142884574547,0.14812339196878233,0.39001952904235776
2396,Aus_CLK463,1.6,20.6053,5.09981,2.392234,66.5455,2.68734,1.573045,0.7301617,0.3702624,70.11143230000005,1.2697778491200253,9.466836571999998,7.279568062000001,0.6987544210431541,41.77026,14.37043,3.26223,1.48767,2.64718,0.8680270696796161,0.8172139090402845,0.2687142884574547,0.14812339196878233,0.39001952904235776
2397,Man_CLK461,1.49,20.4837,5.11256,2.427517,66.28168,2.738079,1.674787,0.6685194,0.3547468,70.27328189,1.1368791824240176,9.440925236000002,7.386934231000001,0.6130274997970946,41.77026,14.37043,3.26223,1.48767,2.64718,0.8680270696796161,0.8172139090402845,0.2687142884574547,0.14812339196878233,0.39001952904235776
2398,Man_CLK462,1.68,20.60893,5.133747,2.38702,66.50023,2.725646,1.398765,0.6994164,0.369112,69.35333738399996,1.6063988717504287,9.56559171,7.263701860000001,0.7660482985970458,41.77026,14.37043,3.26223,1.48767,2.64718,0.8680270696796161,0.8172139090402845,0.2687142884574547,0.14812339196878233,0.39001952904235776
2399,Aus_CLK463,1.82,20.53834,5.118735,2.386977,66.13546,2.648468,1.678983,0.7656054,0.378814,67.93581482000002,2.043433628032041,9.525882666,7.263571011,0.6792036142678654,41.77026,14.37043,3.26223,1.48767,2.64718,0.8680270696796161,0.8172139090402845,0.2687142884574547,0.14812339196878233,0.39001952904235776
2400,Man_CLK461,1.06,20.72707,5.133205,2.477507,66.06803,2.780092,1.599896,0.7080043,0.3808233,69.09425192999993,4.044681006248055,9.411051406,7.5390538010000006,0.6837580407036683,41.77026,14.37043,3.26223,1.48767,2.64718,0.8680270696796161,0.8172139090402845,0.2687142884574547,0.14812339196878233,0.39001952904235776
2401,Man_CLK462,1.73,20.64419,5.148631,2.400878,66.9383,2.791202,1.412692,0.6889408,0.377092,70.54538670199996,0.6546491662512182,9.581586574,7.305871754000001,0.7594740526068853,41.77026,14.37043,3.26223,1.48767,2.64718,0.8680270696796161,0.8172139090402845,0.2687142884574547,0.14812339196878233,0.39001952904235776
2402,Aus_CLK463,1.79,20.72863,5.074877,2.332815,66.12665,2.659573,1.547338,0.751018,0.3706047,66.94796501399999,3.426363823678436,9.50130107,7.098756045000001,0.7221200980150262,41.77026,14.37043,3.26223,1.48767,2.64718,0.8680270696796161,0.8172139090402845,0.2687142884574547,0.14812339196878233,0.39001952904235776
2403,Man_CLK461,1.08,20.74483,4.973333,2.420904,65.97028,2.706117,1.689041,0.7269874,0.3707483,69.63487806599998,3.626327321249633,9.083162882,7.366810872000001,0.6495387525091872,41.77026,14.37043,3.26223,1.48767,2.64718,0.8680270696796161,0.8172139090402845,0.2687142884574547,0.14812339196878233,0.39001952904235776
2404,Man_CLK462,1.48,20.61372,5.116489,2.419064,66.09091,2.722424,1.669478,0.7036775,0.3724941,68.53490798799994,2.8517874180928615,9.465639561999998,7.361211752000001,0.6466164971758855,41.77026,14.37043,3.26223,1.48767,2.64718,0.8680270696796161,0.8172139090402845,0.2687142884574547,0.14812339196878233,0.39001952904235776
2405,Aus_CLK463,2.0,20.7575,5.07722,2.350089,66.32688,2.674928,1.543914,0.730301,0.3670554,66.64833724999998,3.0902291948400347,9.478282411999999,7.151320827000001,0.7093352589102687,41.77026,14.37043,3.26223,1.48767,2.64718,0.8680270696796161,0.8172139090402845,0.2687142884574547,0.14812339196878233,0.39001952904235776
2407,Aus_CLK463,1.98,20.64334,5.066949,2.341256,66.28326,2.659249,1.566016,0.7585745,0.3734578,67.50142799799998,2.1807840625488097,9.466009698,7.124442008,0.7199647713733452,41.77026,14.37043,3.26223,1.48767,2.64718,0.8680270696796161,0.8172139090402845,0.2687142884574547,0.14812339196878233,0.39001952904235776
2408,Man_CLK462,1.67,20.66431,5.198,2.431222,66.2746,2.742274,1.476364,0.7127316,0.3720171,67.55975914,3.14896038302399,9.661072376,7.398208546,0.7359988116904178,41.77026,14.37043,3.26223,1.48767,2.64718,0.8680270696796161,0.8172139090402845,0.2687142884574547,0.14812339196878233,0.39001952904235776
2409,Man_CLK461,1.14,20.6078,5.047091,2.367761,65.95184,2.712894,1.951147,0.7706056,0.3859603,69.937465072,2.8209209299232256,9.368539538,7.205096723,0.5913689965512953,41.77026,14.37043,3.26223,1.48767,2.64718,0.8680270696796161,0.8172139090402845,0.2687142884574547,0.14812339196878233,0.39001952904235776
2411,Aus_CLK463,2.39,20.57236,5.068809,2.321162,66.53614,2.682348,1.518362,0.7430149,0.3728313,67.41747941800003,0.781438627300794,9.504937746,7.063295966000001,0.7333071767762029,41.77026,14.37043,3.26223,1.48767,2.64718,0.8680270696796161,0.8172139090402845,0.2687142884574547,0.14812339196878233,0.39001952904235776
2412,Man_CLK461,1.25,20.66841,5.105525,2.43783,65.76138,2.717722,1.888871,0.7505814,0.3831959,67.76089812999999,4.298864036968027,9.40483289,7.41831669,0.5999557425741139,41.77026,14.37043,3.26223,1.48767,2.64718,0.8680270696796161,0.8172139090402845,0.2687142884574547,0.14812339196878233,0.39001952904235776
2413,Man_CLK462,1.36,21.13011,5.133579,2.426735,65.76245,2.678087,1.419363,0.7211918,0.3692787,63.635923178000006,8.396611176756792,9.497948730000001,7.384554605,0.7681395812631718,41.77026,14.37043,3.26223,1.48767,2.64718,0.8680270696796161,0.8172139090402845,0.2687142884574547,0.14812339196878233,0.39001952904235776
2414,Aus_CLK463,1.38,20.77301,5.103762,2.37345,65.98384,2.6741,1.48627,0.7381729,0.3707944,67.446250024,4.436871656134429,9.509091899999998,7.22240835,0.7446000002798436,41.77026,14.37043,3.26223,1.48767,2.64718,0.8680270696796161,0.8172139090402845,0.2687142884574547,0.14812339196878233,0.39001952904235776
2415,Man_CLK461,1.48,20.78776,5.294973,2.489755,66.37202,2.817441,1.216137,0.5621458,0.3483943,67.05645915600002,4.466101896953596,9.81901299,7.576324465000001,0.7630414909708964,41.7447,14.33278,3.28353,1.50154,2.66599,0.9006511009251353,0.9137362850832079,0.24902688006934662,0.14496655570068268,0.43486652646590895
2416,Man_CLK462,1.86,20.63121,5.021345,2.353317,66.34956,2.735395,1.535849,0.7433856,0.3694997,68.64116373999998,1.6547301967840085,9.324751886,7.161143631000001,0.7223642442689964,41.7447,14.33278,3.28353,1.50154,2.66599,0.9006511009251353,0.9137362850832079,0.24902688006934662,0.14496655570068268,0.43486652646590895
2419,Aus_CLK463,1.54,20.71342,4.994202,2.328256,66.28317,2.667952,1.600765,0.7658715,0.3918666,69.26699795399999,2.401068903742427,9.295226148,7.084883008,0.7230541987709244,41.7447,14.33278,3.28353,1.50154,2.66599,0.9006511009251353,0.9137362850832079,0.24902688006934662,0.14496655570068268,0.43486652646590895
2420,Man_CLK461,1.26,20.73254,4.997329,2.364642,66.22748,2.717622,1.561593,0.7200792,0.3591762,69.96181279799997,2.791643097428846,9.241947585999998,7.195605606,0.6892234551464116,41.7447,14.33278,3.28353,1.50154,2.66599,0.9006511009251353,0.9137362850832079,0.24902688006934662,0.14496655570068268,0.43486652646590895
2421,Man_CLK462,1.3,20.99447,5.147451,2.381437,65.90971,2.709308,1.477652,0.7261811,0.3690684,65.48212668200003,6.7992251173391836,9.611353746,7.246712791,0.7405287296384312,41.7447,14.33278,3.28353,1.50154,2.66599,0.9006511009251353,0.9137362850832079,0.24902688006934662,0.14496655570068268,0.43486652646590895
2423,Man_CLK461,1.98,20.67114,5.049734,2.373331,66.61205,2.758129,1.329291,0.710746,0.3571682,68.69843520799994,1.3574644233248137,9.366119048,7.2220462329999995,0.8017449951247277,41.7447,14.33278,3.28353,1.50154,2.66599,0.9006511009251353,0.9137362850832079,0.24902688006934662,0.14496655570068268,0.43486652646590895
2424,Man_CLK462,1.99,20.69354,5.102062,2.345232,66.18144,2.695667,1.615998,0.787505,0.381938,66.42311396399998,3.107475945798427,9.552331756000001,7.136540976000001,0.7197040139177445,41.7447,14.33278,3.28353,1.50154,2.66599,0.9006511009251353,0.9137362850832079,0.24902688006934662,0.14496655570068268,0.43486652646590895
2425,Aus_CLK463,1.77,20.57192,5.010374,2.33492,66.33545,2.677622,1.546062,0.7184622,0.3794261,69.50072681799999,1.1126959967408254,9.32680646,7.10516156,0.7121572459613461,41.7447,14.33278,3.28353,1.50154,2.66599,0.9006511009251353,0.9137362850832079,0.24902688006934662,0.14496655570068268,0.43486652646590895
2427,Man_CLK462,0.97,20.66313,5.197752,2.414338,66.24045,2.759879,1.535772,0.7380617,0.3809976,70.30521267399999,3.2242208569744193,9.688982904,7.346830534,0.7291104561568316,41.7447,14.33278,3.28353,1.50154,2.66599,0.9006511009251353,0.9137362850832079,0.24902688006934662,0.14496655570068268,0.43486652646590895
2428,Aus_CLK463,1.66,20.92703,4.995257,2.345762,66.10268,2.684364,1.505071,0.7237329,0.4036868,66.38814609400004,4.8167551289263955,9.268401745999999,7.138153766,0.7553325306018177,41.7447,14.33278,3.28353,1.50154,2.66599,0.9006511009251353,0.9137362850832079,0.24902688006934662,0.14496655570068268,0.43486652646590895
2430,Man_CLK462,1.48,20.54295,5.1056,2.412715,65.81747,2.676924,1.499342,0.7403426,0.3772647,68.04181711999996,3.0208775789120423,9.44752622,7.341891745,0.7449080795448677,41.7447,14.33278,3.28353,1.50154,2.66599,0.9006511009251353,0.9137362850832079,0.24902688006934662,0.14496655570068268,0.43486652646590895
2431,Aus_CLK463,1.09,20.84547,5.088178,2.439144,65.29976,2.625367,1.485413,0.7148852,0.4124489,65.30200523600001,7.15286984020161,9.356640052,7.422315192000001,0.7678706630428512,41.7447,14.33278,3.28353,1.50154,2.66599,0.9006511009251353,0.9137362850832079,0.24902688006934662,0.14496655570068268,0.43486652646590895
2433,Man_CLK462,1.49,20.79617,5.12614,2.400043,66.44,2.723813,1.331648,0.6695129,0.3702632,68.49108799,3.3772177505840233,9.523398244000001,7.303330849000001,0.7866622264351336,41.7447,14.33278,3.28353,1.50154,2.66599,0.9006511009251353,0.9137362850832079,0.24902688006934662,0.14496655570068268,0.43486652646590895
2434,Aus_CLK463,1.72,20.89355,5.057802,2.393567,65.99843,2.67807,1.467348,0.7079799,0.4006292,65.48539388400002,5.217534492150413,9.353259935999999,7.283624381,0.7629253512678584,41.7447,14.33278,3.28353,1.50154,2.66599,0.9006511009251353,0.9137362850832079,0.24902688006934662,0.14496655570068268,0.43486652646590895
2435,Man_CLK461,1.34,20.63986,5.093621,2.407008,65.89615,2.778475,1.615053,0.7770689,0.378355,68.28418333200001,3.5458402145791794,9.425438113999999,7.3245253439999995,0.7117631644550073,41.7447,14.33278,3.28353,1.50154,2.66599,0.9006511009251353,0.9137362850832079,0.24902688006934662,0.14496655570068268,0.43486652646590895
2436,Man_CLK462,1.5,20.98386,5.071535,2.398851,66.49784,2.723234,1.186277,0.6071835,0.3553815,67.62794158,4.53577100828803,9.380711858,7.299703593,0.822159317838216,41.7447,14.33278,3.28353,1.50154,2.66599,0.9006511009251353,0.9137362850832079,0.24902688006934662,0.14496655570068268,0.43486652646590895
2437,Man_CLK461,1.55,20.62002,5.032581,2.351586,66.0324,2.765883,1.520435,0.7086243,0.3662184,68.624051262,2.58761846418723,9.357456138,7.1558761980000005,0.7074451598430974,41.7447,14.33278,3.28353,1.50154,2.66599,0.9006511009251353,0.9137362850832079,0.24902688006934662,0.14496655570068268,0.43486652646590895
2438,Man_CLK462,1.97,20.53986,5.130624,2.376017,66.28982,2.743964,1.560822,0.7481487,0.3916857,67.87781487799998,1.6308722642768174,9.575932836,7.230219731000001,0.7317446839538057,41.7447,14.33278,3.28353,1.50154,2.66599,0.9006511009251353,0.9137362850832079,0.24902688006934662,0.14496655570068268,0.43486652646590895
2439,Aus_CLK463,1.26,20.92786,5.133785,2.415487,65.98465,2.682697,1.39149,0.6803563,0.3958229,66.49940010999998,5.963669669255985,9.517526246,7.3503269410000005,0.7831647112838209,41.7447,14.33278,3.28353,1.50154,2.66599,0.9006511009251353,0.9137362850832079,0.24902688006934662,0.14496655570068268,0.43486652646590895
2440,Man_CLK461,1.33,20.75477,5.0752,2.35465,66.23918,2.77101,1.677496,0.7414261,0.3853596,69.04667668,3.3307738268480307,9.465212199999998,7.16519995,0.6725733651338661,41.7447,14.33278,3.28353,1.50154,2.66599,0.9006511009251353,0.9137362850832079,0.24902688006934662,0.14496655570068268,0.43486652646590895
2441,Man_CLK462,1.83,20.59383,5.041554,2.340889,66.38461,2.706897,1.459835,0.7159466,0.371673,69.07207826800001,1.3146146888608143,9.399333912,7.123325227000001,0.7459023244649416,41.7447,14.33278,3.28353,1.50154,2.66599,0.9006511009251353,0.9137362850832079,0.24902688006934662,0.14496655570068268,0.43486652646590895
2442,Aus_CLK463,1.75,20.67092,5.070252,2.376689,66.18164,2.690618,1.40966,0.6857945,0.3915947,67.74159623400001,2.7850403573103932,9.414810012,7.232264627,0.7724829941177228,41.7447,14.33278,3.28353,1.50154,2.66599,0.9006511009251353,0.9137362850832079,0.24902688006934662,0.14496655570068268,0.43486652646590895
2443,Man_CLK461,1.86,20.47858,5.105532,2.356711,66.12017,2.824371,1.689498,0.759148,0.3954736,68.29688336399997,1.476865102438424,9.542104788,7.171471573,0.6844470489958269,41.7447,14.33278,3.28353,1.50154,2.66599,0.9006511009251353,0.9137362850832079,0.24902688006934662,0.14496655570068268,0.43486652646590895
2444,Man_CLK462,1.41,20.63297,5.193871,2.416518,66.2702,2.754565,1.460993,0.7023299,0.3808131,68.88725608200001,2.856147133979242,9.675009694,7.353464274,0.7454514268059936,41.7447,14.33278,3.28353,1.50154,2.66599,0.9006511009251353,0.9137362850832079,0.24902688006934662,0.14496655570068268,0.43486652646590895
2445,Aus_CLK463,1.5,20.85258,5.042897,2.378224,65.9258,2.681319,1.469618,0.7147116,0.4004444,66.518781434,4.996141662430425,9.339722042,7.236935632,0.7654830323949929,41.7447,14.33278,3.28353,1.50154,2.66599,0.9006511009251353,0.9137362850832079,0.24902688006934662,0.14496655570068268,0.43486652646590895
