Repository: jcordonc/Proyecto2-model-PD

ProyectoFinal_DataScienceAtWork
==============================

Proyecto final para predecir la calidad del clinker con base a sus variables de operación y la concentración de sus compuestos químicos.

Project Organization
------------

    ├── LICENSE
    ├── Makefile           <- Makefile with commands like `make data` or `make train`
    ├── README.md          <- The top-level README for developers using this project.
    ├── data
    │   ├── external       <- Data from third party sources.
    │   ├── interim        <- Intermediate data that has been transformed.
    │   ├── processed      <- The final, canonical data sets for modeling.

File: data/raw/dataset_train.csv (part 8 of 53)
,id_eq,FCAO,SiO2,Al2O3,Fe2O3,CaO,MgO,SO3,K2O,Na2O,C3S,C2S,C3A,C4AF,A/S," ""CaO""  [CurrentProduct.Dry basis]"," ""SiO2""  [CurrentProduct.Dry basis]"," ""Al2O3""  [CurrentProduct.Dry basis]"," ""Fe2O3""  [CurrentProduct.Dry basis]"," ""MgO""  [CurrentProduct.Dry basis]"," ""CaO""  [Rolling.Analysis1.Dry basis]"," ""SiO2""  [Rolling.Analysis1.Dry basis]"," ""Al2O3""  [Rolling.Analysis1.Dry basis]"," ""Fe2O3""  [Rolling.Analysis1.Dry basis]"," ""MgO""  [Rolling.Analysis1.Dry basis]"
2446,Man_CLK461,1.24,20.67217,5.140398,2.419331,66.38988,2.810936,1.336363,0.633454,0.3702246,70.12383238599998,2.557757978241625,9.528546647999999,7.3620242330000005,0.7608852897935405,41.7447,14.33278,3.28353,1.50154,2.66599,0.9006511009251353,0.9137362850832079,0.24902688006934662,0.14496655570068268,0.43486652646590895
2447,Man_CLK462,1.35,20.73824,5.170191,2.400378,65.9828,2.750004,1.572444,0.7421967,0.3985957,67.34362112199996,4.506744181803235,9.639566574,7.304350254,0.7287851257122742,41.7447,14.33278,3.28353,1.50154,2.66599,0.9006511009251353,0.9137362850832079,0.24902688006934662,0.14496655570068268,0.43486652646590895
2448,Aus_CLK463,1.95,20.62984,5.063453,2.365028,66.26453,2.701156,1.418937,0.6944486,0.3956595,67.63940033599992,2.1301281027616454,9.416523073999999,7.196780204,0.7763195069288892,41.7447,14.33278,3.28353,1.50154,2.66599,0.9006511009251353,0.9137362850832079,0.24902688006934662,0.14496655570068268,0.43486652646590895
2449,Man_CLK461,1.15,20.92547,5.149304,2.410015,65.81519,2.752396,1.699439,0.7489514,0.3960413,66.17907076799997,6.5363018588608455,9.56791022,7.3336756450000005,0.6757679911232914,41.7447,14.33278,3.28353,1.50154,2.66599,0.9006511009251353,0.9137362850832079,0.24902688006934662,0.14496655570068268,0.43486652646590895
2450,Man_CLK462,1.26,20.68683,5.214682,2.426036,65.82914,2.742049,1.53766,0.7385687,0.3965016,67.13959578399995,4.7896730427904615,9.714054388000001,7.382427548,0.7415059727930193,41.7447,14.33278,3.28353,1.50154,2.66599,0.9006511009251353,0.9137362850832079,0.24902688006934662,0.14496655570068268,0.43486652646590895
2451,Aus_CLK463,1.99,20.49679,5.038205,2.361399,66.41067,2.703185,1.470462,0.7124661,0.4001141,69.25748181000003,0.4051465927760347,9.355756141999997,7.185737157,0.7634541972006693,41.7447,14.33278,3.28353,1.50154,2.66599,0.9006511009251353,0.9137362850832079,0.24902688006934662,0.14496655570068268,0.43486652646590895
2452,Aus_CLK463,1.97,20.55494,5.014504,2.342834,66.22866,2.689792,1.528655,0.7075036,0.3963231,68.34177036800004,1.3240986026208077,9.324360471999999,7.129243862,0.7284281728483833,41.7447,14.33278,3.28353,1.50154,2.66599,0.9006511009251353,0.9137362850832079,0.24902688006934662,0.14496655570068268,0.43486652646590895
2453,Man_CLK461,1.22,20.68099,5.108292,2.425284,66.33723,2.703646,1.666139,0.7342932,0.4024029,70.13105755400004,2.6390174995024083,9.433393271999998,7.3801392120000004,0.6867133722731538,41.7447,14.33278,3.28353,1.50154,2.66599,0.9006511009251353,0.9137362850832079,0.24902688006934662,0.14496655570068268,0.43486652646590895
2454,Man_CLK462,1.94,20.42267,5.199019,2.395467,65.89837,2.746653,1.768201,0.7843233,0.4067041,66.809704818,2.1928056355408216,9.724270185999998,7.289406081,0.6742947636384831,41.7447,14.33278,3.28353,1.50154,2.66599,0.9006511009251353,0.9137362850832079,0.24902688006934662,0.14496655570068268,0.43486652646590895
2455,Aus_CLK463,1.88,20.6596,5.029897,2.359102,66.05107,2.681922,1.519881,0.7231343,0.4036172,67.06310206399999,2.8651908071584273,9.337626466,7.178747386,0.7475781550695645,41.7447,14.33278,3.28353,1.50154,2.66599,0.9006511009251353,0.9137362850832079,0.24902688006934662,0.14496655570068268,0.43486652646590895
2456,Man_CLK461,1.72,20.68,5.01,2.35,66.31,2.68,1.52,0.71,0.4,68.76021000000004,2.13445824799998,9.300299999999998,7.151050000000001,0.7370949680309216,41.7447,14.33278,3.28353,1.50154,2.66599,0.9006511009251353,0.9137362850832079,0.24902688006934662,0.14496655570068268,0.43486652646590895
2457,Man_CLK462,1.4,20.76667,5.187855,2.432235,66.13409,2.77284,1.341273,0.6651528,0.3753364,67.37568244999997,4.410507805960023,9.632474129999999,7.401291105,0.7831310416445918,41.7447,14.33278,3.28353,1.50154,2.66599,0.9006511009251353,0.9137362850832079,0.24902688006934662,0.14496655570068268,0.43486652646590895
2458,Aus_CLK463,1.89,20.65838,5.009109,2.377136,66.12035,2.680274,1.453898,0.685406,0.3984438,67.42756810800002,2.556028259564812,9.252024738,7.233624848000001,0.7548296287478307,41.7447,14.33278,3.28353,1.50154,2.66599,0.9006511009251353,0.9137362850832079,0.24902688006934662,0.14496655570068268,0.43486652646590895
2459,Man_CLK461,1.34,20.52648,5.01148,2.392486,66.19042,2.761191,1.809506,0.8021973,0.4087995,70.91643419999998,1.2350096997600062,9.232335688,7.280334898,0.6688037133833379,41.7447,14.33278,3.28353,1.50154,2.66599,0.9006511009251353,0.9137362850832079,0.24902688006934662,0.14496655570068268,0.43486652646590895
2460,Man_CLK462,1.51,20.63791,5.209439,2.414696,66.07133,2.789509,1.508538,0.7422252,0.3985361,67.53103194799996,3.5863293606688273,9.719347717999998,7.3479199280000005,0.7596236556910426,41.7447,14.33278,3.28353,1.50154,2.66599,0.9006511009251353,0.9137362850832079,0.24902688006934662,0.14496655570068268,0.43486652646590895
2461,Aus_CLK463,1.74,20.52078,5.039035,2.353897,66.38982,2.706607,1.489602,0.7055416,0.4063178,70.01317938000003,0.6716182759680152,9.370649025999999,7.162908571,0.75506206921599,41.7447,14.33278,3.28353,1.50154,2.66599,0.9006511009251353,0.9137362850832079,0.24902688006934662,0.14496655570068268,0.43486652646590895
2462,Man_CLK461,1.17,20.60712,5.069387,2.399423,66.20119,2.85829,1.601331,0.7451842,0.4114324,70.640545734,2.196432446510393,9.374051834,7.301444189000001,0.7275696500460982,41.7447,14.33278,3.28353,1.50154,2.66599,0.9006511009251353,0.9137362850832079,0.24902688006934662,0.14496655570068268,0.43486652646590895
2463,Man_CLK462,1.08,20.59901,5.193109,2.430012,66.12571,2.784224,1.459066,0.7115425,0.3957054,69.886385988,3.0185238048928156,9.650158545999998,7.394526516000001,0.764979581464861,41.7447,14.33278,3.28353,1.50154,2.66599,0.9006511009251353,0.9137362850832079,0.24902688006934662,0.14496655570068268,0.43486652646590895
2464,Aus_CLK463,1.7,20.60042,5.018758,2.337038,66.40284,2.691464,1.553303,0.7214714,0.414238,69.78408905599994,1.1956183923936123,9.345440404,7.111606634000001,0.7394042617102058,41.7447,14.33278,3.28353,1.50154,2.66599,0.9006511009251353,0.9137362850832079,0.24902688006934662,0.14496655570068268,0.43486652646590895
2466,Man_CLK462,0.96,20.77876,5.197833,2.418461,66.16845,2.754862,1.513259,0.7233616,0.4019637,69.1675826260001,4.444671799185571,9.682221438,7.359376823000001,0.7495674780898041,41.7447,14.33278,3.28353,1.50154,2.66599,0.9006511009251353,0.9137362850832079,0.24902688006934662,0.14496655570068268,0.43486652646590895
2467,Aus_CLK463,1.69,20.63543,5.052673,2.35731,66.34008,2.683991,1.518101,0.7116597,0.400861,69.04639716600003,1.8832184482096181,9.40101493,7.17329433,0.7396792636242477,41.7447,14.33278,3.28353,1.50154,2.66599,0.9006511009251353,0.9137362850832079,0.24902688006934662,0.14496655570068268,0.43486652646590895
2468,Aus_CLK463,1.52,21.04649,5.075721,2.398622,65.8898,2.660425,1.517388,0.6760753,0.3982224,64.567408662,6.9627740036272385,9.392192225999999,7.299006746000001,0.7178247019755414,41.7447,14.33278,3.28353,1.50154,2.66599,0.9006511009251353,0.9137362850832079,0.24902688006934662,0.14496655570068268,0.43486652646590895
2469,Man_CLK461,1.17,20.8664,5.118279,2.447749,65.88592,2.740736,1.718512,0.741451,0.394377,66.98899092799998,5.69452115215681,9.421848042,7.448500207,0.6633038791970444,41.7447,14.33278,3.28353,1.50154,2.66599,0.9006511009251353,0.9137362850832079,0.24902688006934662,0.14496655570068268,0.43486652646590895
2470,Man_CLK462,1.29,20.73003,5.174564,2.406751,66.32229,2.75793,1.423421,0.6876969,0.392301,68.99384970799994,3.4225434105248382,9.640371907999999,7.323743293,0.7667926749405032,41.7447,14.33278,3.28353,1.50154,2.66599,0.9006511009251353,0.9137362850832079,0.24902688006934662,0.14496655570068268,0.43486652646590895
2471,Man_CLK461,1.0,20.94266,5.096845,2.387911,66.26257,2.704806,1.772193,0.7521241,0.3895726,68.86438902999998,5.020455852008013,9.466293837999999,7.266413173,0.6448394388206712,41.7447,14.33278,3.28353,1.50154,2.66599,0.9006511009251353,0.9137362850832079,0.24902688006934662,0.14496655570068268,0.43486652646590895
2472,Man_CLK462,1.2,20.9075,5.307362,2.463033,66.64885,2.771879,1.378525,0.6314704,0.3748713,68.36827324399997,4.6796894009664385,9.897057464000001,7.495009419,0.7407384851541199,41.7447,14.33278,3.28353,1.50154,2.66599,0.9006511009251353,0.9137362850832079,0.24902688006934662,0.14496655570068268,0.43486652646590895
2473,Man_CLK461,1.1,20.88971,4.932956,2.36499,65.83682,2.652722,1.705464,0.7420879,0.3889883,68.26026411200004,5.01728380014724,9.07077032,7.196664570000001,0.6646194568220379,41.79736,14.36339,3.26059,1.49839,2.65052,0.948051795419718,0.8908070380241055,0.2663210296355142,0.12212839202540145,0.37280373666454436
2474,Man_CLK462,1.29,20.64481,5.120178,2.415646,65.82359,2.796965,1.490899,0.7153719,0.3802913,67.96395930599994,3.9551669897936463,9.481198668,7.3508107780000005,0.7374916748546169,41.79736,14.36339,3.26059,1.49839,2.65052,0.948051795419718,0.8908070380241055,0.2663210296355142,0.12212839202540145,0.37280373666454436
2476,Man_CLK462,1.02,20.77702,5.155191,2.395415,66.02447,2.722524,1.605762,0.7548052,0.4113162,68.66982878199995,4.630918975099249,9.608213970000001,7.289247845,0.730567783333072,41.79736,14.36339,3.26059,1.49839,2.65052,0.948051795419718,0.8908070380241055,0.2663210296355142,0.12212839202540145,0.37280373666454436
2478,Aus_CLK463,1.98,20.7,5.01,2.36,66.59,2.58,1.64,0.71,0.4,68.67533000000002,1.4573294959999785,9.28338,7.18148,0.6831611898823176,41.79736,14.36339,3.26059,1.49839,2.65052,0.948051795419718,0.8908070380241055,0.2663210296355142,0.12212839202540145,0.37280373666454436
2479,Man_CLK461,0.85,20.76005,5.061462,2.397503,65.84422,2.739204,1.76761,0.7645416,0.4051337,69.38375861400007,4.5657749278383974,9.356299223999999,7.295601629,0.6638494144171974,41.79736,14.36339,3.26059,1.49839,2.65052,0.948051795419718,0.8908070380241055,0.2663210296355142,0.12212839202540145,0.37280373666454436
2480,Man_CLK462,0.93,20.71918,5.190457,2.423939,65.87836,2.755754,1.635462,0.7796076,0.4165398,68.60328266399996,4.791698702518417,9.653406262,7.376046377,0.7343286114043942,41.79736,14.36339,3.26059,1.49839,2.65052,0.948051795419718,0.8908070380241055,0.2663210296355142,0.12212839202540145,0.37280373666454436
2481,Aus_CLK463,1.19,20.7935,5.053154,2.378496,66.00741,2.593554,1.528944,0.695801,0.398072,68.49273825799996,4.289666618404844,9.366442868,7.237763328000001,0.7232523585902216,41.79736,14.36339,3.26059,1.49839,2.65052,0.948051795419718,0.8908070380241055,0.2663210296355142,0.12212839202540145,0.37280373666454436
2482,Man_CLK461,1.14,20.70791,5.08358,2.413399,66.1512,2.73633,1.596434,0.6792365,0.3804446,69.67782819,3.3038063637040125,9.388015892000002,7.343973157000001,0.6695985396739188,41.79736,14.36339,3.26059,1.49839,2.65052,0.948051795419718,0.8908070380241055,0.2663210296355142,0.12212839202540145,0.37280373666454436
2483,Man_CLK462,0.95,20.67785,5.220262,2.441416,65.89796,2.799166,1.435618,0.6929558,0.3939504,68.69054016399996,4.545955286518435,9.702818428,7.429228888,0.7648780621275786,41.79736,14.36339,3.26059,1.49839,2.65052,0.948051795419718,0.8908070380241055,0.2663210296355142,0.12212839202540145,0.37280373666454436
2484,Aus_CLK463,1.18,20.68657,5.036566,2.38222,66.15565,2.630855,1.434589,0.6829125,0.3889287,70.05571416199996,2.8347009104272303,9.31618366,7.2490954599999995,0.7549518444171412,41.79736,14.36339,3.26059,1.49839,2.65052,0.948051795419718,0.8908070380241055,0.2663210296355142,0.12212839202540145,0.37280373666454436
2485,Man_CLK461,0.9,20.86354,5.081974,2.420182,65.46391,2.719769,1.738485,0.7274652,0.3969084,66.67521201799997,6.752250189860838,9.372283155999998,7.364613826,0.6507155311185763,41.79736,14.36339,3.26059,1.49839,2.65052,0.948051795419718,0.8908070380241055,0.2663210296355142,0.12212839202540145,0.37280373666454436
2487,Aus_CLK463,1.5,20.61616,5.023333,2.378111,66.26134,2.637654,1.42181,0.686321,0.3805669,69.81314931600001,1.833054392249629,9.288068637999999,7.236591773000001,0.7561889726753457,41.79736,14.36339,3.26059,1.49839,2.65052,0.948051795419718,0.8908070380241055,0.2663210296355142,0.12212839202540145,0.37280373666454436
2488,Man_CLK461,0.96,20.82,5.02,2.4,66.14,2.64,1.6,0.68,0.38,69.95942000000001,3.9652376479999845,9.2422,7.3032,0.6681537405628003,41.79736,14.36339,3.26059,1.49839,2.65052,0.948051795419718,0.8908070380241055,0.2663210296355142,0.12212839202540145,0.37280373666454436
2489,Man_CLK462,1.18,20.65203,5.234488,2.43523,66.17299,2.752906,1.425598,0.6508327,0.3807864,68.98336500599994,3.544654933713602,9.750984039999999,7.41040489,0.7331922888046607,41.79736,14.36339,3.26059,1.49839,2.65052,0.948051795419718,0.8908070380241055,0.2663210296355142,0.12212839202540145,0.37280373666454436
2490,Aus_CLK463,1.86,20.53104,5.004448,2.360996,66.36977,2.621552,1.525324,0.7058775,0.388837,69.587263726,0.653804977345601,9.266981968,7.1845108280000005,0.7227788783241862,41.79736,14.36339,3.26059,1.49839,2.65052,0.948051795419718,0.8908070380241055,0.2663210296355142,0.12212839202540145,0.37280373666454436
2491,Man_CLK461,1.63,20.62703,5.109859,2.381111,65.95438,2.740785,1.694622,0.7215467,0.3890435,67.36610148799998,3.311020451692812,9.512286538000001,7.245720773000001,0.6585975579070532,41.79736,14.36339,3.26059,1.49839,2.65052,0.948051795419718,0.8908070380241055,0.2663210296355142,0.12212839202540145,0.37280373666454436
2492,Man_CLK462,1.56,20.59456,5.162233,2.391719,66.26223,2.769918,1.528907,0.7054243,0.3946104,68.784082866,2.3631851781296334,9.633128901999997,7.278000917000001,0.7257052365254382,41.79736,14.36339,3.26059,1.49839,2.65052,0.948051795419718,0.8908070380241055,0.2663210296355142,0.12212839202540145,0.37280373666454436
2493,Aus_CLK463,1.83,20.60839,5.043319,2.381648,66.29636,2.615775,1.466305,0.6726038,0.3916278,68.53201387800003,1.763782784676799,9.335046934,7.247354864000001,0.7350141747493419,41.79736,14.36339,3.26059,1.49839,2.65052,0.948051795419718,0.8908070380241055,0.2663210296355142,0.12212839202540145,0.37280373666454436
2494,Man_CLK461,1.97,20.59328,5.107155,2.359648,66.12456,2.768771,1.544786,0.7090887,0.3848101,66.98012183000002,2.4612470396880326,9.541436333999998,7.180408864,0.7120785053536048,41.79736,14.36339,3.26059,1.49839,2.65052,0.948051795419718,0.8908070380241055,0.2663210296355142,0.12212839202540145,0.37280373666454436
2495,Man_CLK462,1.69,20.62123,5.062897,2.379256,66.15074,2.708782,1.446578,0.6962631,0.3849701,68.28344641399997,2.418077095518427,9.390975898,7.240076008,0.7530184707141666,41.79736,14.36339,3.26059,1.49839,2.65052,0.948051795419718,0.8908070380241055,0.2663210296355142,0.12212839202540145,0.37280373666454436
2496,Aus_CLK463,1.4,20.66269,4.995142,2.367319,66.18782,2.578647,1.515659,0.6906444,0.3951215,69.77214109399996,2.304508744926423,9.231622552000001,7.203751717000001,0.7241844383423273,41.79736,14.36339,3.26059,1.49839,2.65052,0.948051795419718,0.8908070380241055,0.2663210296355142,0.12212839202540145,0.37280373666454436
2497,Man_CLK461,1.97,20.41403,5.164414,2.380089,65.79298,2.733498,1.687326,0.7731706,0.3983057,66.57866305800002,2.250197787284826,9.658586512,7.242610827,0.6945666519834169,41.79736,14.36339,3.26059,1.49839,2.65052,0.948051795419718,0.8908070380241055,0.2663210296355142,0.12212839202540145,0.37280373666454436
2498,Man_CLK462,1.93,20.43284,5.105614,2.377183,66.13534,2.720358,1.58651,0.7300391,0.3949384,68.39146859799999,1.059392053908816,9.507683464,7.233767869,0.7128274059566573,41.79736,14.36339,3.26059,1.49839,2.65052,0.948051795419718,0.8908070380241055,0.2663210296355142,0.12212839202540145,0.37280373666454436
2499,Aus_CLK463,1.44,20.71637,5.016701,2.368951,65.98874,2.569192,1.534886,0.6954101,0.3992674,68.24371129200003,3.488610251555208,9.285992558,7.208717893,0.7212406165110681,41.79736,14.36339,3.26059,1.49839,2.65052,0.948051795419718,0.8908070380241055,0.2663210296355142,0.12212839202540145,0.37280373666454436
2501,Man_CLK462,1.78,20.4229,5.171284,2.409227,66.21198,2.767455,1.570055,0.7258991,0.4030601,68.90267005799997,1.105918052484796,9.627490515999998,7.331277761,0.7247287620320327,41.79736,14.36339,3.26059,1.49839,2.65052,0.948051795419718,0.8908070380241055,0.2663210296355142,0.12212839202540145,0.37280373666454436
2502,Aus_CLK463,1.15,20.87933,5.035241,2.381128,66.05602,2.56688,1.496651,0.676948,0.4018238,68.31773734199996,4.790608415435216,9.314520074,7.2457725040000005,0.7313717627071734,41.79736,14.36339,3.26059,1.49839,2.65052,0.948051795419718,0.8908070380241055,0.2663210296355142,0.12212839202540145,0.37280373666454436
2503,Aus_CLK463,1.4,20.93118,5.049078,2.397658,65.8969,2.559477,1.478009,0.6792799,0.4045014,66.14155495599995,5.813183757433642,9.323219364,7.296073294,0.7442768234253446,41.79736,14.36339,3.26059,1.49839,2.65052,0.948051795419718,0.8908070380241055,0.2663210296355142,0.12212839202540145,0.37280373666454436
2504,Man_CLK461,0.87,20.71187,5.209178,2.493316,65.80082,2.759275,1.445673,0.6758742,0.3810378,68.36245653599995,5.136689907481625,9.585631027999998,7.587160588000001,0.7379772344961396,41.79736,14.36339,3.26059,1.49839,2.65052,0.948051795419718,0.8908070380241055,0.2663210296355142,0.12212839202540145,0.37280373666454436
2505,Man_CLK462,1.41,20.56271,5.143857,2.407847,66.49986,2.729602,1.381604,0.6523146,0.3960501,70.704571524,1.2837289445343956,9.557143925999998,7.3270784209999995,0.7717071959830035,41.79736,14.36339,3.26059,1.49839,2.65052,0.948051795419718,0.8908070380241055,0.2663210296355142,0.12212839202540145,0.37280373666454436
2506,Man_CLK461,0.96,20.63145,5.12606,2.44605,65.98367,2.80997,1.55796,0.6845269,0.3847217,69.97761799,3.4112433505840087,9.4453424,7.44333015,0.6925666781435831,41.79736,14.36339,3.26059,1.49839,2.65052,0.948051795419718,0.8908070380241055,0.2663210296355142,0.12212839202540145,0.37280373666454436
2508,Aus_CLK463,1.52,20.67425,4.991639,2.349636,66.40891,2.605676,1.512817,0.6829542,0.4071621,70.14464232800003,1.6880968459968173,9.252259238,7.149942348,0.7314883879769858,41.79736,14.36339,3.26059,1.49839,2.65052,0.948051795419718,0.8908070380241055,0.2663210296355142,0.12212839202540145,0.37280373666454436
2509,Man_CLK461,1.63,20.6664,5.164644,2.395485,65.82234,2.758909,1.61641,0.7126483,0.3935362,66.14075419800001,4.348296237268833,9.63314598,7.289460855,0.6893658395151305,41.79736,14.36339,3.26059,1.49839,2.65052,0.948051795419718,0.8908070380241055,0.2663210296355142,0.12212839202540145,0.37280373666454436
2510,Aus_CLK463,1.79,20.63877,4.995844,2.34332,66.24078,2.60115,1.484652,0.6806707,0.3947027,68.61144578799995,1.9138053077728259,9.274089159999999,7.13072276,0.7332277323019605,41.79736,14.36339,3.26059,1.49839,2.65052,0.948051795419718,0.8908070380241055,0.2663210296355142,0.12212839202540145,0.37280373666454436
2511,Man_CLK461,2.0,20.59043,5.233778,2.413969,65.79867,2.729299,1.740997,0.7587953,0.4225338,64.62462129599999,4.137930820537633,9.785076152000002,7.345707667,0.684083968707792,41.79736,14.36339,3.26059,1.49839,2.65052,0.948051795419718,0.8908070380241055,0.2663210296355142,0.12212839202540145,0.37280373666454436
2512,Aus_CLK463,1.37,20.70016,5.003579,2.363189,66.38791,2.599676,1.484151,0.6563061,0.4044167,70.37329161799997,2.0505621516208024,9.260968561999999,7.1911841270000005,0.7279490988307278,41.79736,14.36339,3.26059,1.49839,2.65052,0.948051795419718,0.8908070380241055,0.2663210296355142,0.12212839202540145,0.37280373666454436
2513,Man_CLK462,1.7,20.58403,4.994153,2.335981,66.5464,2.680282,1.471395,0.6651255,0.3968786,70.65989371600003,0.4879212268895827,9.282025597999999,7.108390183,0.7327506717597841,41.79736,14.36339,3.26059,1.49839,2.65052,0.948051795419718,0.8908070380241055,0.2663210296355142,0.12212839202540145,0.37280373666454436
2514,Man_CLK461,2.0,20.68838,5.163553,2.427687,66.3071,2.765008,1.381433,0.6303833,0.386093,66.40217463600001,3.0777672308416086,9.575769046,7.387451541000001,0.7489910416653918,41.79736,14.36339,3.26059,1.49839,2.65052,0.948051795419718,0.8908070380241055,0.2663210296355142,0.12212839202540145,0.37280373666454436
2516,Man_CLK462,1.09,20.62217,5.088164,2.402218,66.06816,2.693339,1.587441,0.7041799,0.3989181,70.18013986800003,2.8326039738208024,9.419081744,7.309949374,0.7017804597533112,41.79736,14.36339,3.26059,1.49839,2.65052,0.948051795419718,0.8908070380241055,0.2663210296355142,0.12212839202540145,0.37280373666454436
2517,Aus_CLK463,1.77,20.54,5.03,2.36,66.35,2.59,1.52,0.66,0.39,69.63484,3.9908616560000283,9.33638,7.18148,0.7006104829678864,41.79736,14.36339,3.26059,1.49839,2.65052,0.948051795419718,0.8908070380241055,0.2663210296355142,0.12212839202540145,0.37280373666454436
2518,Aus_CLK463,1.44,20.65682,5.036596,2.362946,66.25104,2.581716,1.555467,0.6725532,0.4023229,69.63904713200002,2.2652390438592107,9.348874768,7.190444678,0.701726249871135,41.79736,14.36339,3.26059,1.49839,2.65052,0.948051795419718,0.8908070380241055,0.2663210296355142,0.12212839202540145,0.37280373666454436
2520,Man_CLK462,1.83,20.4871,5.072332,2.36518,66.23232,2.679563,1.603974,0.6787337,0.3885974,69.02175094399999,1.0465867120864303,9.439795240000002,7.197242740000001,0.6727426392994272,41.79736,14.36339,3.26059,1.49839,2.65052,0.948051795419718,0.8908070380241055,0.2663210296355142,0.12212839202540145,0.37280373666454436
2521,Man_CLK461,1.01,20.91007,5.111911,2.443166,65.8665,2.772267,1.563507,0.6909676,0.4107515,67.27873402199998,6.09252683604322,9.412727278,7.434554138000001,0.7150971932960738,41.79736,14.36339,3.26059,1.49839,2.65052,0.948051795419718,0.8908070380241055,0.2663210296355142,0.12212839202540145,0.37280373666454436
2522,Aus_CLK463,1.5,20.78814,5.069219,2.375935,66.02365,2.5971,1.525209,0.6639628,0.4047262,67.233314858,4.2723481673647825,9.41334833,7.229970205000001,0.7128872687238043,41.79736,14.36339,3.26059,1.49839,2.65052,0.948051795419718,0.8908070380241055,0.2663210296355142,0.12212839202540145,0.37280373666454436
2524,Man_CLK462,1.39,20.82821,5.122092,2.38863,66.04392,2.706378,1.694604,0.7290018,0.422643,67.08575736400002,4.836374094838419,9.53198184,7.268601090000001,0.6879323253582549,41.79736,14.36339,3.26059,1.49839,2.65052,0.948051795419718,0.8908070380241055,0.2663210296355142,0.12212839202540145,0.37280373666454436
2525,Aus_CLK463,1.86,20.62441,5.030399,2.356198,66.19337,2.579835,1.544853,0.6697521,0.4002515,67.992049648,2.124926267788844,9.343870334,7.169910514000001,0.7032742504439835,41.79736,14.36339,3.26059,1.49839,2.65052,0.948051795419718,0.8908070380241055,0.2663210296355142,0.12212839202540145,0.37280373666454436
2526,Man_CLK461,1.22,20.9206,5.130161,2.470234,65.45135,2.69728,1.724163,0.7517724,0.4212196,64.49240963200003,7.5797753618592125,9.415290722,7.516922062000001,0.6863129873235089,41.81269,14.37247,3.27789,1.49442,2.61858,0.7597287623357677,0.8692604242957573,0.22199354747004335,0.14858606175502756,0.3372931803835303
2527,Man_CLK462,1.35,20.70536,5.160602,2.412701,66.05226,2.689221,1.557085,0.6968057,0.4034601,67.92307779400002,3.9753351084463873,9.593305208,7.341849143000001,0.7151952559294639,41.81269,14.37247,3.27789,1.49442,2.61858,0.7597287623357677,0.8692604242957573,0.22199354747004335,0.14858606175502756,0.3372931803835303
2528,Aus_CLK463,1.94,20.50333,5.082351,2.386099,66.05081,2.571518,1.605451,0.6822534,0.4063672,67.61444392199999,1.816962675483218,9.430950641999999,7.260899257000001,0.6882713740144732,41.81269,14.37247,3.27789,1.49442,2.61858,0.7597287623357677,0.8692604242957573,0.22199354747004335,0.14858606175502756,0.3372931803835303
2530,Man_CLK462,1.33,20.60517,5.13833,2.420988,65.78071,2.680092,1.487053,0.6835295,0.3904594,67.79823463000002,3.843695309368016,9.520262803999998,7.367066484,0.7299980664359068,41.81269,14.37247,3.27789,1.49442,2.61858,0.7597287623357677,0.8692604242957573,0.22199354747004335,0.14858606175502756,0.3372931803835303
2531,Aus_CLK463,1.64,20.60341,5.027419,2.376213,66.24902,2.534552,1.547696,0.6758572,0.4064628,69.26521898800002,1.7798960456927944,9.302107954,7.230816159,0.7105179221588314,41.81269,14.37247,3.27789,1.49442,2.61858,0.7597287623357677,0.8692604242957573,0.22199354747004335,0.14858606175502756,0.3372931803835303
2532,Man_CLK461,1.39,20.73757,5.087812,2.414853,65.72324,2.724925,1.562637,0.7665185,0.3873491,66.66192723399998,4.896246664910414,9.396770523999999,7.3483976790000005,0.7373186866401772,41.81269,14.37247,3.27789,1.49442,2.61858,0.7597287623357677,0.8692604242957573,0.22199354747004335,0.14858606175502756,0.3372931803835303
2533,Man_CLK462,0.88,20.82843,5.152728,2.417848,65.8616,2.675592,1.451896,0.6728636,0.3943897,68.17047625599999,5.584985726713647,9.563730384,7.357511464000001,0.7449154814286262,41.81269,14.37247,3.27789,1.49442,2.61858,0.7597287623357677,0.8692604242957573,0.22199354747004335,0.14858606175502756,0.3372931803835303
2535,Man_CLK462,1.06,20.71369,5.296304,2.441747,65.66937,2.691543,1.729377,0.7527058,0.4347079,66.528432788,5.941974506972798,9.903769676,7.430236121,0.6947670173744085,41.81269,14.37247,3.27789,1.49442,2.61858,0.7597287623357677,0.8692604242957573,0.22199354747004335,0.14858606175502756,0.3372931803835303
2536,Aus_CLK463,1.64,20.66996,5.028128,2.369033,66.14264,2.526721,1.588761,0.6913849,0.4050678,68.331870346,2.6748131112176026,9.316135363999999,7.208967419,0.6993379179645786,41.81269,14.37247,3.27789,1.49442,2.61858,0.7597287623357677,0.8692604242957573,0.22199354747004335,0.14858606175502756,0.3372931803835303
2538,Man_CLK462,1.11,20.59165,5.258052,2.499989,66.29582,2.755071,1.177937,0.5389581,0.3667512,69.97635561399997,2.8374147270384142,9.703856412,7.607466527,0.7911417159997188,41.81269,14.37247,3.27789,1.49442,2.61858,0.7597287623357677,0.8692604242957573,0.22199354747004335,0.14858606175502756,0.3372931803835303
2539,Aus_CLK463,1.86,20.69335,5.014671,2.369979,66.04527,2.488225,1.640889,0.6975439,0.4034288,66.95114442200003,3.107836150283177,9.278873681999999,7.211846097,0.6790268405122492,41.81269,14.37247,3.27789,1.49442,2.61858,0.7597287623357677,0.8692604242957573,0.22199354747004335,0.14858606175502756,0.3372931803835303
2540,Man_CLK461,1.07,20.59982,5.173246,2.491235,65.27615,2.701363,1.964704,0.7456493,0.4040978,66.50827197200003,5.600006912563231,9.49393228,7.580828105000001,0.5883897345682619,41.81269,14.37247,3.27789,1.49442,2.61858,0.7597287623357677,0.8692604242957573,0.22199354747004335,0.14858606175502756,0.3372931803835303
2541,Man_CLK462,1.14,20.85596,5.075089,2.404293,66.17815,2.650373,1.384608,0.6473508,0.3990042,68.73242575800002,4.441477308404799,9.380922093999999,7.316263599,0.7697348130995111,41.81269,14.37247,3.27789,1.49442,2.61858,0.7597287623357677,0.8692604242957573,0.22199354747004335,0.14858606175502756,0.3372931803835303
2543,Man_CLK462,1.25,21.0218,5.061584,2.37189,66.01941,2.62059,1.579767,0.7064469,0.4215696,66.515064098,6.251890360708806,9.399959719999998,7.217661270000001,0.7249120778246839,41.81269,14.37247,3.27789,1.49442,2.61858,0.7597287623357677,0.8692604242957573,0.22199354747004335,0.14858606175502756,0.3372931803835303
2544,Aus_CLK463,1.06,20.8878,4.980209,2.383546,65.85113,2.46396,1.782988,0.7330387,0.4201823,68.151895388,5.216407691532837,9.164594018,7.253130478,0.6539771625393298,41.81269,14.37247,3.27789,1.49442,2.61858,0.7597287623357677,0.8692604242957573,0.22199354747004335,0.14858606175502756,0.3372931803835303
2546,Man_CLK461,1.17,20.8643,5.060131,2.462723,65.32002,2.616171,1.819573,0.7228491,0.4026077,65.07039747199997,7.135887355363224,9.242419834,7.494066089,0.6235993443823733,41.81269,14.37247,3.27789,1.49442,2.61858,0.7597287623357677,0.8692604242957573,0.22199354747004335,0.14858606175502756,0.3372931803835303
2547,Aus_CLK463,1.71,20.85101,5.010615,2.369587,66.06682,2.510626,1.534176,0.6963336,0.4085667,66.47911724000005,4.376619036383971,9.268788545999998,7.210653241000001,0.7299078978782156,41.81269,14.37247,3.27789,1.49442,2.61858,0.7597287623357677,0.8692604242957573,0.22199354747004335,0.14858606175502756,0.3372931803835303
2549,Man_CLK462,1.02,20.91208,5.155115,2.420709,65.63855,2.608197,1.553135,0.6977664,0.4020166,66.03663261,7.0046191872560115,9.565215122,7.366217487,0.7163413621192264,41.81269,14.37247,3.27789,1.49442,2.61858,0.7597287623357677,0.8692604242957573,0.22199354747004335,0.14858606175502756,0.3372931803835303
2550,Aus_CLK463,1.86,20.86415,5.031592,2.367057,65.99182,2.502852,1.592122,0.6985814,0.4004175,65.32597265400004,4.823549332062413,9.328658356,7.202954451,0.6979396702247764,41.81269,14.37247,3.27789,1.49442,2.61858,0.7597287623357677,0.8692604242957573,0.22199354747004335,0.14858606175502756,0.3372931803835303
2553,Aus_CLK463,1.82,20.67113,5.056837,2.40212,65.79818,2.509119,1.551284,0.6987646,0.3981352,65.94772021399999,3.9239611287984317,9.336231009999999,7.3096511600000005,0.7145152759297602,41.81269,14.37247,3.27789,1.49442,2.61858,0.7597287623357677,0.8692604242957573,0.22199354747004335,0.14858606175502756,0.3372931803835303
2554,Man_CLK461,1.24,20.82873,5.145047,2.417363,65.73189,2.69429,1.639385,0.7094866,0.4040778,66.22688135400006,5.946475356782408,9.544196353999999,7.356035609,0.686360490462059,41.81269,14.37247,3.27789,1.49442,2.61858,0.7597287623357677,0.8692604242957573,0.22199354747004335,0.14858606175502756,0.3372931803835303
2556,Aus_CLK463,1.98,20.6103,5.035261,2.384008,66.10839,2.502597,1.615825,0.7179375,0.4046045,67.19238085199997,2.3192035494912204,9.309700114000002,7.254536344000001,0.7012398996664351,41.81269,14.37247,3.27789,1.49442,2.61858,0.7597287623357677,0.8692604242957573,0.22199354747004335,0.14858606175502756,0.3372931803835303
2557,Aus_CLK463,1.85,20.7462,5.008508,2.388059,66.16879,2.494427,1.542197,0.6731188,0.4007419,67.10859297600001,3.1712895351456325,9.231950372,7.266863537000001,0.7067536679233797,41.81269,14.37247,3.27789,1.49442,2.61858,0.7597287623357677,0.8692604242957573,0.22199354747004335,0.14858606175502756,0.3372931803835303
2558,Man_CLK461,1.49,20.94916,5.179739,2.437752,65.97978,2.667437,1.531968,0.6673093,0.3975407,65.04080641800005,6.418732498500788,9.601631966,7.418079336000001,0.7055490391745273,41.81269,14.37247,3.27789,1.49442,2.61858,0.7597287623357677,0.8692604242957573,0.22199354747004335,0.14858606175502756,0.3372931803835303
2559,Man_CLK462,1.55,21.18266,5.097102,2.392086,65.80294,2.596036,1.514152,0.6918908,0.4058247,62.92248852400001,8.50196627373441,9.459910787999998,7.279117698,0.734726769991455,41.81269,14.37247,3.27789,1.49442,2.61858,0.7597287623357677,0.8692604242957573,0.22199354747004335,0.14858606175502756,0.3372931803835303
2560,Aus_CLK463,1.99,20.72115,4.997029,2.37641,66.25956,2.458115,1.565594,0.6871666,0.3965594,67.19233163799994,2.6063360025328564,9.22124113,7.23141563,0.7003809331697549,41.81269,14.37247,3.27789,1.49442,2.61858,0.7597287623357677,0.8692604242957573,0.22199354747004335,0.14858606175502756,0.3372931803835303
2561,Man_CLK461,1.41,20.98515,5.019312,2.41328,66.08469,2.621366,1.476008,0.6555701,0.3954781,66.63279457399997,5.566612955614474,9.21790704,7.34361104,0.723726648216436,41.81269,14.37247,3.27789,1.49442,2.61858,0.7597287623357677,0.8692604242957573,0.22199354747004335,0.14858606175502756,0.3372931803835303
2562,Man_CLK462,1.38,21.13067,5.103683,2.423083,65.68595,2.608067,1.42815,0.6794035,0.3952439,63.44487936600006,8.480916900529621,9.424903514,7.373441569000001,0.761970292835563,41.81269,14.37247,3.27789,1.49442,2.61858,0.7597287623357677,0.8692604242957573,0.22199354747004335,0.14858606175502756,0.3372931803835303
2563,Man_CLK461,1.44,20.63445,4.961684,2.424781,65.76117,2.642069,1.556621,0.6958779,0.3893799,68.22963312800003,3.2643661784768057,9.045733148,7.378608583,0.7032297444642291,41.81269,14.37247,3.27789,1.49442,2.61858,0.7597287623357677,0.8692604242957573,0.22199354747004335,0.14858606175502756,0.3372931803835303
2567,Man_CLK462,1.1,20.89001,5.093914,2.412904,66.45849,2.715173,1.342511,0.6274435,0.383187,69.638969818,3.978048315540825,9.416238532,7.342466872000001,0.7660490728156296,41.81269,14.37247,3.27789,1.49442,2.61858,0.7597287623357677,0.8692604242957573,0.22199354747004335,0.14858606175502756,0.3372931803835303
2568,Aus_CLK463,1.33,20.85703,4.968058,2.379901,66.39409,2.475856,1.491663,0.6694208,0.3952438,69.58381031600001,3.2187396318496226,9.138561207999999,7.242038743,0.7238309388831352,41.81269,14.37247,3.27789,1.49442,2.61858,0.7597287623357677,0.8692604242957573,0.22199354747004335,0.14858606175502756,0.3372931803835303
2569,Man_CLK461,0.92,20.74114,5.121951,2.482854,65.74675,2.61762,1.785639,0.7390793,0.4184493,68.31728721200002,5.10112461550721,9.372181181999999,7.555324722000001,0.6546330138508564,41.81269,14.37247,3.27789,1.49442,2.61858,0.7597287623357677,0.8692604242957573,0.22199354747004335,0.14858606175502756,0.3372931803835303
2570,Man_CLK462,1.21,20.52886,5.121939,2.41279,66.18195,2.667266,1.643828,0.7270236,0.4148297,70.62199654800001,1.8632080364288228,9.49069767,7.342119970000001,0.7020245539034256,41.81269,14.37247,3.27789,1.49442,2.61858,0.7597287623357677,0.8692604242957573,0.22199354747004335,0.14858606175502756,0.3372931803835303
2571,Aus_CLK463,1.66,20.80678,5.008103,2.401161,66.31814,2.482866,1.511222,0.6796213,0.3948246,68.01366375599997,3.2457078547136433,9.208708538,7.306732923000001,0.7198493690253135,41.81269,14.37247,3.27789,1.49442,2.61858,0.7597287623357677,0.8692604242957573,0.22199354747004335,0.14858606175502756,0.3372931803835303
2572,Man_CLK461,2.44,20.45056,5.058049,2.432297,66.29501,2.662018,1.632898,0.6943555,0.3998358,67.07133181800005,0.539813656740769,9.288383325999998,7.401479771000001,0.6778488382949532,41.81269,14.37247,3.27789,1.49442,2.61858,0.7597287623357677,0.8692604242957573,0.22199354747004335,0.14858606175502756,0.3372931803835303
2574,Aus_CLK463,1.74,20.70114,4.992906,2.380888,66.34894,2.489423,1.537364,0.6904954,0.4011419,68.74731839200004,2.1436759253152076,9.202738403999998,7.245042184000001,0.7189306574027825,41.81269,14.37247,3.27789,1.49442,2.61858,0.7597287623357677,0.8692604242957573,0.22199354747004335,0.14858606175502756,0.3372931803835303
2575,Man_CLK461,1.18,21.04881,4.991739,2.458001,66.28333,2.581652,1.549981,0.6712424,0.4054281,68.01525639799996,5.4125643275887825,9.069170658,7.479697043,0.7060752099010498,41.81269,14.37247,3.27789,1.49442,2.61858,0.7597287623357677,0.8692604242957573,0.22199354747004335,0.14858606175502756,0.3372931803835303
2576,Aus_CLK463,1.59,20.73326,5.016081,2.376954,66.34108,2.493376,1.590699,0.6921552,0.3980609,68.931794302,2.5572696988112185,9.270808482,7.233071022000001,0.6932142555323693,41.81269,14.37247,3.27789,1.49442,2.61858,0.7597287623357677,0.8692604242957573,0.22199354747004335,0.14858606175502756,0.3372931803835303
2577,Man_CLK462,1.58,20.97077,5.042411,2.364185,66.32327,2.651177,1.565158,0.6623099,0.3993352,66.93629852199997,4.774324509243272,9.36218813,7.1942149550000005,0.68934844009771,41.81269,14.37247,3.27789,1.49442,2.61858,0.7597287623357677,0.8692604242957573,0.22199354747004335,0.14858606175502756,0.3372931803835303
2578,Man_CLK461,1.0,20.77178,5.12871,2.473329,66.47937,2.713191,1.546328,0.6843239,0.4149935,70.70945301999998,3.1386266179520064,9.406208832,7.526340147000001,0.7229247630644365,41.81269,14.37247,3.27789,1.49442,2.61858,0.7597287623357677,0.8692604242957573,0.22199354747004335,0.14858606175502756,0.3372931803835303
2579,Man_CLK462,1.13,21.19737,5.014189,2.388216,66.41232,2.595708,1.398985,0.6391784,0.405194,67.56384213799998,6.332590885332863,9.246739378,7.267341288,0.7625618464552603,41.81269,14.37247,3.27789,1.49442,2.61858,0.7597287623357677,0.8692604242957573,0.22199354747004335,0.14858606175502756,0.3372931803835303
2580,Aus_CLK463,1.88,20.70817,4.956073,2.36235,66.42315,2.476377,1.504652,0.6735842,0.3964494,68.70001273600008,1.769555586201598,9.13649725,7.188631050000001,0.7209712025367964,41.81269,14.37247,3.27789,1.49442,2.61858,0.7597287623357677,0.8692604242957573,0.22199354747004335,0.14858606175502756,0.3372931803835303
2581,Man_CLK461,1.3,20.68605,5.124599,2.452174,66.00986,2.616766,1.671475,0.7072417,0.3981119,68.28619515800003,3.799595719044831,9.431108942,7.461965482,0.6674348129530997,41.84353,14.37842,3.25098,1.50054,2.61284,0.7224599593914476,0.7352086805139717,0.24509276972535543,0.14285459527178174,0.3156509820655418
2582,Man_CLK462,1.82,20.82304,5.035241,2.383722,66.13924,2.642053,1.450455,0.6543052,0.3780355,66.353050542,4.053705899355208,9.310131026,7.253666046000001,0.720217608472642,41.84353,14.37842,3.25098,1.50054,2.61284,0.7224599593914476,0.7352086805139717,0.24509276972535543,0.14285459527178174,0.3156509820655418
2583,Aus_CLK463,1.78,20.72469,4.937667,2.358516,66.30208,2.480896,1.565306,0.6785209,0.3967938,68.61781889400004,2.1860417006063884,9.094208478,7.1769641879999995,0.6960023124837449,41.84353,14.37842,3.25098,1.50054,2.61284,0.7224599593914476,0.7352086805139717,0.24509276972535543,0.14285459527178174,0.3156509820655418
2584,Man_CLK461,1.99,20.84569,5.024189,2.366433,66.47234,2.608739,1.580695,0.6953092,0.4122969,66.94386124800002,3.1508382447487975,9.310096214,7.201055619,0.7109205195425417,41.84353,14.37842,3.25098,1.50054,2.61284,0.7224599593914476,0.7352086805139717,0.24509276972535543,0.14285459527178174,0.3156509820655418
2587,Man_CLK461,1.5,20.58833,5.044289,2.424066,66.46503,2.641012,1.490363,0.6387576,0.3828372,70.64738124799996,1.1239212127488187,9.265846178,7.3764328379999995,0.6962109051504027,41.84353,14.37842,3.25098,1.50054,2.61284,0.7224599593914476,0.7352086805139717,0.24509276972535543,0.14285459527178174,0.3156509820655418
2589,Aus_CLK463,1.23,21.13416,5.036954,2.396546,65.73911,2.485106,1.658735,0.7066382,0.4081291,64.73165305799994,7.980855017284853,9.292972268,7.292689478,0.6800437721000308,41.84353,14.37842,3.25098,1.50054,2.61284,0.7224599593914476,0.7352086805139717,0.24509276972535543,0.14285459527178174,0.3156509820655418
2590,Man_CLK461,1.67,20.45554,5.064326,2.464472,66.2828,2.672605,1.757659,0.694404,0.4137628,70.03026777199996,0.6866650810432162,9.250577276,7.499388296000001,0.6399817094957225,41.84353,14.37842,3.25098,1.50054,2.61284,0.7224599593914476,0.7352086805139717,0.24509276972535543,0.14285459527178174,0.3156509820655418
2591,Man_CLK462,1.33,20.7629,5.128856,2.416404,66.02188,2.628285,1.602624,0.7093211,0.4070253,67.65149115199998,4.406610499171244,9.502912831999998,7.353117372000001,0.7043894683960583,41.84353,14.37842,3.25098,1.50054,2.61284,0.7224599593914476,0.7352086805139717,0.24509276972535543,0.14285459527178174,0.3156509820655418
2592,Man_CLK461,1.23,20.67454,5.097874,2.454888,66.12659,2.65147,1.664927,0.6686926,0.4063758,69.30950651799995,3.209591827060841,9.355695604,7.470224184,0.6567590987917938,41.84353,14.37842,3.25098,1.50054,2.61284,0.7224599593914476,0.7352086805139717,0.24509276972535543,0.14285459527178174,0.3156509820655418
2593,Man_CLK462,1.46,20.92962,5.132503,2.418373,66.15613,2.626802,1.513976,0.6814702,0.4054908,66.37440468600002,5.4487796571216265,9.509245833999998,7.359109039,0.7286697898657201,41.84353,14.37842,3.25098,1.50054,2.61284,0.7224599593914476,0.7352086805139717,0.24509276972535543,0.14285459527178174,0.3156509820655418
2594,Aus_CLK463,1.95,20.68576,4.955531,2.363478,66.22257,2.499647,1.659903,0.6864759,0.4016332,67.770825672,2.19130346928322,9.133152374,7.192063554000001,0.6641780848684607,41.84353,14.37842,3.25098,1.50054,2.61284,0.7224599593914476,0.7352086805139717,0.24509276972535543,0.14285459527178174,0.3156509820655418
2595,Man_CLK461,1.35,21.2055,5.022441,2.385796,66.8503,2.652574,1.659002,0.6821122,0.4013735,68.33747438200004,5.096615702459218,9.272701818,7.259977228,0.6620982443656948,41.84353,14.37842,3.25098,1.50054,2.61284,0.7224599593914476,0.7352086805139717,0.24509276972535543,0.14285459527178174,0.3156509820655418
2596,Man_CLK462,1.51,21.03454,4.935137,2.375879,66.52158,2.556133,1.226282,0.591183,0.3721251,68.247880844,4.1826767635264375,9.058125782000001,7.229799797,0.8018513583661384,41.84353,14.37842,3.25098,1.50054,2.61284,0.7224599593914476,0.7352086805139717,0.24509276972535543,0.14285459527178174,0.3156509820655418
