Repository: jcordonc/Proyecto2-model-PD

ProyectoFinal_DataScienceAtWork
==============================

Proyecto final para predecir la calidad del clinker con base a sus variables de operación y la concentración de sus compuestos químicos.

Project Organization
------------

    ├── LICENSE
    ├── Makefile           <- Makefile with commands like `make data` or `make train`
    ├── README.md          <- The top-level README for developers using this project.
    ├── data
    │   ├── external       <- Data from third party sources.
    │   ├── interim        <- Intermediate data that has been transformed.
    │   ├── processed      <- The final, canonical data sets for modeling.

File: data/raw/dataset_train.csv (part 9 of 53)
,id_eq,FCAO,SiO2,Al2O3,Fe2O3,CaO,MgO,SO3,K2O,Na2O,C3S,C2S,C3A,C4AF,A/S," ""CaO""  [CurrentProduct.Dry basis]"," ""SiO2""  [CurrentProduct.Dry basis]"," ""Al2O3""  [CurrentProduct.Dry basis]"," ""Fe2O3""  [CurrentProduct.Dry basis]"," ""MgO""  [CurrentProduct.Dry basis]"," ""CaO""  [Rolling.Analysis1.Dry basis]"," ""SiO2""  [Rolling.Analysis1.Dry basis]"," ""Al2O3""  [Rolling.Analysis1.Dry basis]"," ""Fe2O3""  [Rolling.Analysis1.Dry basis]"," ""MgO""  [Rolling.Analysis1.Dry basis]"
2597,Aus_CLK463,2.18,20.71033,4.950497,2.357962,66.63144,2.50623,1.526318,0.6643318,0.4032113,68.35397973399994,1.1154468829104331,9.129145346000001,7.175278366000001,0.7112943771342125,41.84353,14.37842,3.25098,1.50054,2.61284,0.7224599593914476,0.7352086805139717,0.24509276972535543,0.14285459527178174,0.3156509820655418
2598,Aus_CLK463,1.99,20.83985,4.984396,2.36387,66.48121,2.500164,1.63068,0.6863502,0.4229759,67.295349482,2.868932241019202,9.208981360000001,7.19325641,0.692903073948257,41.84353,14.37842,3.25098,1.50054,2.61284,0.7224599593914476,0.7352086805139717,0.24509276972535543,0.14285459527178174,0.3156509820655418
2599,Man_CLK462,1.97,20.66091,4.986481,2.375122,66.438,2.583197,1.4593,0.6552787,0.3853797,68.530708182,1.4853799057392436,9.195468226,7.227496246000001,0.7229138141795779,41.84353,14.37842,3.25098,1.50054,2.61284,0.7224599593914476,0.7352086805139717,0.24509276972535543,0.14285459527178174,0.3156509820655418
2600,Aus_CLK463,1.99,20.66531,4.966653,2.383411,66.51337,2.502471,1.58027,0.6745614,0.4053679,68.84403068600001,1.2002009607216522,9.128899037999998,7.2527196730000005,0.6942801947447892,41.84353,14.37842,3.25098,1.50054,2.61284,0.7224599593914476,0.7352086805139717,0.24509276972535543,0.14285459527178174,0.3156509820655418
2601,Man_CLK462,0.88,20.97164,5.082648,2.427943,66.22637,2.568311,1.369332,0.6359475,0.3912332,69.023420516,5.3521076469696425,9.360937644,7.388230549,0.7639118542118942,41.84353,14.37842,3.25098,1.50054,2.61284,0.7224599593914476,0.7352086805139717,0.24509276972535543,0.14285459527178174,0.3156509820655418
2602,Aus_CLK463,1.48,20.85342,4.950271,2.376319,66.33795,2.484124,1.551566,0.666126,0.4019024,68.89666570199999,3.266097298651175,9.097486401999998,7.231138717,0.6996154121811994,41.84353,14.37842,3.25098,1.50054,2.61284,0.7224599593914476,0.7352086805139717,0.24509276972535543,0.14285459527178174,0.3156509820655418
2603,Man_CLK461,1.15,20.66292,5.0899,2.484089,66.17251,2.642319,1.477762,0.618105,0.3811545,69.92225074000002,2.959716037984002,9.285156412,7.559082827,0.688784165904357,41.84353,14.37842,3.25098,1.50054,2.61284,0.7224599593914476,0.7352086805139717,0.24509276972535543,0.14285459527178174,0.3156509820655418
2604,Man_CLK462,1.28,20.76374,5.058074,2.40107,66.12318,2.609111,1.813135,0.6999123,0.4156871,68.75849054800001,3.727456554828777,9.34128566,7.30645601,0.6243553260877401,41.84353,14.37842,3.25098,1.50054,2.61284,0.7224599593914476,0.7352086805139717,0.24509276972535543,0.14285459527178174,0.3156509820655418
2605,Aus_CLK463,2.27,20.86618,4.983186,2.376793,66.20437,2.502763,1.571361,0.6945673,0.407717,64.81799473199999,3.9534113024192123,9.183909144,7.232581099000001,0.710980836355161,41.84353,14.37842,3.25098,1.50054,2.61284,0.7224599593914476,0.7352086805139717,0.24509276972535543,0.14285459527178174,0.3156509820655418
2606,Man_CLK461,1.0,20.56014,5.100076,2.483885,66.15507,2.650508,1.823661,0.6971129,0.4152554,71.17495985199997,2.1806763838912175,9.31246798,7.558462055,0.6191397380450225,41.84353,14.37842,3.25098,1.50054,2.61284,0.7224599593914476,0.7352086805139717,0.24509276972535543,0.14285459527178174,0.3156509820655418
2607,Man_CLK462,1.37,20.80771,5.183192,2.456832,66.10667,2.658369,1.377384,0.6580133,0.3998135,67.07043395399992,4.850583823342433,9.578499056,7.476139776,0.7811181967016537,41.84353,14.37842,3.25098,1.50054,2.61284,0.7224599593914476,0.7352086805139717,0.24509276972535543,0.14285459527178174,0.3156509820655418
2608,Aus_CLK463,1.49,20.88629,4.950785,2.370954,66.04887,2.489016,1.594016,0.684885,0.3999639,67.43351792000003,4.433422651392043,9.107926081999999,7.2148130219999995,0.6894305343715075,41.84353,14.37842,3.25098,1.50054,2.61284,0.7224599593914476,0.7352086805139717,0.24509276972535543,0.14285459527178174,0.3156509820655418
2609,Man_CLK461,0.9,20.90694,4.997534,2.393418,66.41557,2.603103,1.838302,0.6953028,0.4201358,70.82512031799999,3.745987168340811,9.193801844,7.283170974000001,0.616796246485728,41.84353,14.37842,3.25098,1.50054,2.61284,0.7224599593914476,0.7352086805139717,0.24509276972535543,0.14285459527178174,0.3156509820655418
2610,Aus_CLK463,1.07,20.78986,4.932469,2.391675,66.04597,2.481265,1.785905,0.6695532,0.4015836,69.95781587800002,3.5425156698768347,9.024328749999999,7.277867025000001,0.6092176782835996,41.84353,14.37842,3.25098,1.50054,2.61284,0.7224599593914476,0.7352086805139717,0.24509276972535543,0.14285459527178174,0.3156509820655418
2611,Aus_CLK463,1.7,20.77574,4.95625,2.376615,66.24332,2.501197,1.643359,0.6635139,0.4057013,68.16558476999995,2.919260465752039,9.11282992,7.232039445000001,0.6621670792797926,41.84353,14.37842,3.25098,1.50054,2.61284,0.7224599593914476,0.7352086805139717,0.24509276972535543,0.14285459527178174,0.3156509820655418
2613,Man_CLK462,1.53,20.54676,5.010482,2.407724,66.41077,2.622308,1.521059,0.6640808,0.398252,70.87077527399998,0.7440766975344175,9.203908291999998,7.326704132000001,0.709406207992765,41.84353,14.37842,3.25098,1.50054,2.61284,0.7224599593914476,0.7352086805139717,0.24509276972535543,0.14285459527178174,0.3156509820655418
2614,Man_CLK462,1.01,20.85033,5.052516,2.409415,66.5169,2.583031,1.276944,0.6198375,0.3878543,70.82781596199997,3.2438248405071803,9.31243722,7.331849845000001,0.8050301641153154,41.84353,14.37842,3.25098,1.50054,2.61284,0.7224599593914476,0.7352086805139717,0.24509276972535543,0.14285459527178174,0.3156509820655418
2616,Man_CLK462,1.04,20.85756,4.984509,2.394443,66.36996,2.58419,1.459762,0.6655577,0.4004108,70.53082620800001,3.396467448924774,9.157551294000001,7.286290049,0.7419642255933341,41.84353,14.37842,3.25098,1.50054,2.61284,0.7224599593914476,0.7352086805139717,0.24509276972535543,0.14285459527178174,0.3156509820655418
2617,Man_CLK462,1.88,20.57428,5.135358,2.457344,66.37986,2.669351,1.394726,0.6324768,0.3983901,68.20106509599995,1.7620990558176572,9.450872652000001,7.477697792,0.7545065264396436,41.84353,14.37842,3.25098,1.50054,2.61284,0.7224599593914476,0.7352086805139717,0.24509276972535543,0.14285459527178174,0.3156509820655418
2618,Man_CLK461,1.41,20.82577,5.160914,2.438514,66.28801,2.924859,1.268536,0.6202514,0.3850686,67.684431438,4.316315645412843,9.550456411999999,7.420398102000001,0.8078101382951,41.84353,14.37842,3.25098,1.50054,2.61284,0.7224599593914476,0.7352086805139717,0.24509276972535543,0.14285459527178174,0.3156509820655418
2619,Man_CLK462,1.53,20.73905,5.069874,2.437096,66.17155,2.61921,1.555027,0.6598721,0.4013979,67.99450923799995,3.465227225092846,9.311599668,7.416083128,0.6942169176414899,41.84353,14.37842,3.25098,1.50054,2.61284,0.7224599593914476,0.7352086805139717,0.24509276972535543,0.14285459527178174,0.3156509820655418
2620,Aus_CLK463,1.35,20.76473,4.976824,2.394817,65.8404,2.477562,1.926719,0.6916596,0.4128011,67.86957845800002,4.185908797524824,9.136553236,7.287428131000001,0.5819702036105253,41.84353,14.37842,3.25098,1.50054,2.61284,0.7224599593914476,0.7352086805139717,0.24509276972535543,0.14285459527178174,0.3156509820655418
2621,Man_CLK461,1.34,20.75356,5.000678,2.435159,65.99283,2.701381,1.458343,0.652297,0.3913051,68.39778275599997,3.786118709113616,9.131507671999998,7.410188837000001,0.7268908545042808,41.84353,14.37842,3.25098,1.50054,2.61284,0.7224599593914476,0.7352086805139717,0.24509276972535543,0.14285459527178174,0.3156509820655418
2622,Aus_CLK463,2.44,20.74801,5.010625,2.367436,65.88599,2.492024,1.758829,0.7201094,0.4130226,63.556937060000024,4.043862212175995,9.272454538,7.204107748000001,0.6514513070494979,41.84353,14.37842,3.25098,1.50054,2.61284,0.7224599593914476,0.7352086805139717,0.24509276972535543,0.14285459527178174,0.3156509820655418
2624,Man_CLK461,1.23,20.95271,4.959272,2.429381,65.70934,2.589478,1.610076,0.6571675,0.3841988,66.46439301399998,6.153458844478408,9.031558148000002,7.3926063829999995,0.6552683702250555,41.84353,14.37842,3.25098,1.50054,2.61284,0.7224599593914476,0.7352086805139717,0.24509276972535543,0.14285459527178174,0.3156509820655418
2625,Aus_CLK463,1.4,20.96744,4.941323,2.369376,66.00446,2.486584,1.65604,0.682831,0.4007963,67.06819706599995,5.218082369649629,9.085521757999999,7.210011168,0.6632021461356483,41.84353,14.37842,3.25098,1.50054,2.61284,0.7224599593914476,0.7352086805139717,0.24509276972535543,0.14285459527178174,0.3156509820655418
2626,Man_CLK462,1.94,20.7498,5.005599,2.388821,66.49909,2.607989,1.555396,0.6786044,0.4072507,68.077947278,2.1739252337168224,9.222952218,7.269182303000001,0.7091573038428904,41.84353,14.37842,3.25098,1.50054,2.61284,0.7224599593914476,0.7352086805139717,0.24509276972535543,0.14285459527178174,0.3156509820655418
2628,Aus_CLK463,2.26,20.81454,5.032891,2.372511,65.98798,2.493285,1.776048,0.6955556,0.4019128,64.04245011199998,4.421141907747256,9.322872538,7.219550973,0.6252980629218804,41.84353,14.37842,3.25098,1.50054,2.61284,0.7224599593914476,0.7352086805139717,0.24509276972535543,0.14285459527178174,0.3156509820655418
2629,Man_CLK462,1.29,21.0003,4.97782,2.398959,66.57706,2.566914,1.351667,0.6326366,0.3953102,69.30983512999998,3.9590280981680124,9.132184372000001,7.300032237000001,0.7757027471107376,41.84353,14.37842,3.25098,1.50054,2.61284,0.7224599593914476,0.7352086805139717,0.24509276972535543,0.14285459527178174,0.3156509820655418
2631,Aus_CLK463,1.02,21.03127,5.063736,2.421224,66.01678,2.507425,1.590416,0.6725074,0.4101388,67.283710612,6.405541272547211,9.322189391999999,7.367784632,0.6926226083257242,41.84353,14.37842,3.25098,1.50054,2.61284,0.7224599593914476,0.7352086805139717,0.24509276972535543,0.14285459527178174,0.3156509820655418
2632,Man_CLK461,1.58,20.60434,4.988508,2.388742,66.521,2.657781,1.585391,0.6522769,0.3875689,70.85312919599997,0.7689126387776284,9.177794736,7.268941906000001,0.6655886023205325,41.84353,14.37842,3.25098,1.50054,2.61284,0.7224599593914476,0.7352086805139717,0.24509276972535543,0.14285459527178174,0.3156509820655418
2635,Man_CLK461,1.2,20.60275,5.055401,2.436075,66.44534,2.706928,1.688654,0.6746991,0.4115121,71.58710797199998,1.3776822321631883,9.27497375,7.412976225000001,0.6544830112259289,41.81771,14.37532,3.26359,1.5103,2.64334,0.6010832579052428,0.6078740356382586,0.1850975231524622,0.13329197800960985,0.3638604619698544
2636,Man_CLK462,1.28,20.50138,5.116107,2.426312,66.16663,2.671457,1.890808,0.717125,0.4276927,70.50334974399998,1.6589486573664587,9.452363646,7.383267416,0.6146476518627312,41.81771,14.37532,3.26359,1.5103,2.64334,0.6010832579052428,0.6078740356382586,0.1850975231524622,0.13329197800960985,0.3638604619698544
2638,Man_CLK461,1.57,20.82374,4.941184,2.431806,66.6227,2.644403,1.257727,0.6216495,0.3841215,69.89676100799998,2.150128223804856,8.979521848000001,7.399985658,0.81472692358247,41.81771,14.37532,3.26359,1.5103,2.64334,0.6010832579052428,0.6078740356382586,0.1850975231524622,0.13329197800960985,0.3638604619698544
2639,Man_CLK462,1.77,20.74808,4.893434,2.342854,66.68049,2.622461,1.490024,0.6457071,0.3835928,70.34082595800001,0.9839759255248168,9.003491132,7.1293047220000005,0.7009930102197761,41.81771,14.37532,3.26359,1.5103,2.64334,0.6010832579052428,0.6078740356382586,0.1850975231524622,0.13329197800960985,0.3638604619698544
2641,Man_CLK461,1.22,20.79774,4.998,2.42914,66.3493,2.671008,1.831142,0.7017536,0.4220682,70.02832209999997,3.051243376000059,9.13459512,7.39187302,0.6235678256602911,41.81771,14.37532,3.26359,1.5103,2.64334,0.6010832579052428,0.6078740356382586,0.1850975231524622,0.13329197800960985,0.3638604619698544
2642,Man_CLK462,1.96,20.72525,4.980829,2.330967,66.56013,2.659825,1.748984,0.707881,0.4306834,68.68073719799999,1.5873724200688386,9.255200686,7.093132581,0.6621972705425831,41.81771,14.37532,3.26359,1.5103,2.64334,0.6010832579052428,0.6078740356382586,0.1850975231524622,0.13329197800960985,0.3638604619698544
2643,Man_CLK461,1.39,20.81737,4.950008,2.396207,66.37696,2.648804,1.734165,0.7021345,0.4174727,69.66917240599996,2.856367507153621,9.063138956,7.291657901000001,0.6552062394343375,41.81771,14.37532,3.26359,1.5103,2.64334,0.6010832579052428,0.6078740356382586,0.1850975231524622,0.13329197800960985,0.3638604619698544
2644,Man_CLK462,1.44,20.80628,5.035006,2.393519,66.66981,2.616185,1.485504,0.6512901,0.413962,70.17492603199999,2.2894738216992394,9.292931752000001,7.283478317,0.7327034884709451,41.81771,14.37532,3.26359,1.5103,2.64334,0.6010832579052428,0.6078740356382586,0.1850975231524622,0.13329197800960985,0.3638604619698544
2645,Man_CLK461,1.29,21.03873,5.061952,2.42195,66.70841,2.709324,1.757459,0.6764729,0.4163309,68.95441707399993,4.337334289614411,9.3162334,7.36999385,0.6332567521129079,41.81771,14.37532,3.26359,1.5103,2.64334,0.6010832579052428,0.6078740356382586,0.1850975231524622,0.13329197800960985,0.3638604619698544
2646,Man_CLK462,1.59,20.66239,5.094165,2.40796,66.21985,2.646745,1.801441,0.7215346,0.4283078,68.40797207999995,2.7492568930880026,9.42526893,7.32742228,0.6476633016604216,41.81771,14.37532,3.26359,1.5103,2.64334,0.6010832579052428,0.6078740356382586,0.1850975231524622,0.13329197800960985,0.3638604619698544
2648,Man_CLK462,2.0,20.60776,4.981905,2.357512,66.65163,2.636153,1.664768,0.7056768,0.4155087,69.73812978000002,0.32998513020800146,9.213137946000002,7.173909016,0.6828076092671869,41.81771,14.37532,3.26359,1.5103,2.64334,0.6010832579052428,0.6078740356382586,0.1850975231524622,0.13329197800960985,0.3638604619698544
2649,Man_CLK461,1.39,20.77526,5.01494,2.408682,66.65372,2.731372,1.52661,0.6439747,0.40307,70.66184594000003,1.9867652231040012,9.214101056,7.329619326000001,0.6996900957341629,41.81771,14.37532,3.26359,1.5103,2.64334,0.6010832579052428,0.6078740356382586,0.1850975231524622,0.13329197800960985,0.3638604619698544
2650,Man_CLK462,1.74,20.90165,5.00989,2.430706,66.79389,2.634079,1.2736,0.5788391,0.3796226,68.84949559000003,2.641455617144018,9.163453948,7.396638358,0.7714075331185785,41.81771,14.37532,3.26359,1.5103,2.64334,0.6010832579052428,0.6078740356382586,0.1850975231524622,0.13329197800960985,0.3638604619698544
2651,Aus_CLK463,1.4,20.96484,4.889668,2.356058,66.49705,2.505688,1.595529,0.6557057,0.3888847,69.459353986,3.406739389201597,8.971170064,7.169484494000001,0.6642524917646364,41.81771,14.37532,3.26359,1.5103,2.64334,0.6010832579052428,0.6078740356382586,0.1850975231524622,0.13329197800960985,0.3638604619698544
2652,Aus_CLK463,1.53,20.67437,4.923994,2.372778,66.42618,2.512443,1.787722,0.689217,0.3957388,70.59467254799999,1.3182264640288182,9.033843724,7.220363454,0.613741045448838,41.81771,14.37532,3.26359,1.5103,2.64334,0.6010832579052428,0.6078740356382586,0.1850975231524622,0.13329197800960985,0.3638604619698544
2653,Man_CLK461,1.39,20.65222,4.98799,2.464957,66.29816,2.677984,1.801476,0.719685,0.4183885,70.25004202999996,1.9446744128080624,9.047466256,7.500864151000001,0.6396721362775211,41.81771,14.37532,3.26359,1.5103,2.64334,0.6010832579052428,0.6078740356382586,0.1850975231524622,0.13329197800960985,0.3638604619698544
2654,Man_CLK462,1.49,20.91657,4.905428,2.361121,66.55022,2.606753,1.601723,0.6754667,0.4051234,69.56315528600001,2.913636982481613,9.004367467999998,7.184891202999999,0.6852652721871926,41.81771,14.37532,3.26359,1.5103,2.64334,0.6010832579052428,0.6078740356382586,0.1850975231524622,0.13329197800960985,0.3638604619698544
2655,Man_CLK461,1.45,20.59848,4.964238,2.41018,66.34034,2.671264,1.862301,0.7197896,0.4104286,70.82381785599999,1.1734756056736373,9.077206139999998,7.33417774,0.6133123399169103,41.81771,14.37532,3.26359,1.5103,2.64334,0.6010832579052428,0.6078740356382586,0.1850975231524622,0.13329197800960985,0.3638604619698544
2656,Man_CLK462,1.86,20.86614,4.90252,2.346781,66.68604,2.627264,1.554313,0.6578394,0.396296,69.03311865,2.0325837226799948,9.020924548,7.141254583,0.6891874394464249,41.81771,14.37532,3.26359,1.5103,2.64334,0.6010832579052428,0.6078740356382586,0.1850975231524622,0.13329197800960985,0.3638604619698544
2657,Aus_CLK463,1.79,20.79538,4.890195,2.367059,66.28757,2.614922,1.718558,0.6829782,0.3826623,68.28749508999998,2.6071945843440503,8.953952922,7.202960537,0.6255336444884632,41.81771,14.37532,3.26359,1.5103,2.64334,0.6010832579052428,0.6078740356382586,0.1850975231524622,0.13329197800960985,0.3638604619698544
2658,Man_CLK461,1.76,20.79535,4.995999,2.413789,66.75026,2.775255,1.362889,0.6509881,0.3934015,69.51584890799994,1.7725733260448138,9.155266362,7.345159927,0.7789682536447152,41.81771,14.37532,3.26359,1.5103,2.64334,0.6010832579052428,0.6078740356382586,0.1850975231524622,0.13329197800960985,0.3638604619698544
2659,Man_CLK462,1.4,20.90668,4.941763,2.386067,66.89601,2.610561,1.432176,0.6314368,0.4029137,71.13264906599997,1.9776608608496247,9.058446585999999,7.260801881000001,0.7382344533338682,41.81771,14.37532,3.26359,1.5103,2.64334,0.6010832579052428,0.6078740356382586,0.1850975231524622,0.13329197800960985,0.3638604619698544
2660,Aus_CLK463,2.23,20.76285,4.866044,2.359657,66.37634,2.677748,1.662928,0.6711093,0.3801813,67.27769703799997,1.9244112687728432,8.902476955999997,7.180436251,0.6384602142683641,41.81771,14.37532,3.26359,1.5103,2.64334,0.6010832579052428,0.6078740356382586,0.1850975231524622,0.13329197800960985,0.3638604619698544
2661,Man_CLK461,1.33,20.79256,4.984293,2.443127,66.55013,2.847187,1.4072,0.6201281,0.3873516,70.50954124599994,2.3355327282576397,9.074605565999999,7.4344354610000005,0.7302281920648899,41.81771,14.37532,3.26359,1.5103,2.64334,0.6010832579052428,0.6078740356382586,0.1850975231524622,0.13329197800960985,0.3638604619698544
2662,Man_CLK462,1.86,20.53878,5.035845,2.422184,66.35596,2.647208,1.703562,0.6728473,0.4080206,69.17379533000002,0.98791611528803,9.246653922,7.370705912000001,0.6451859066757695,41.81771,14.37532,3.26359,1.5103,2.64334,0.6010832579052428,0.6078740356382586,0.1850975231524622,0.13329197800960985,0.3638604619698544
2663,Man_CLK461,1.04,20.54658,4.996236,2.435688,66.21851,2.807232,1.78876,0.6858906,0.3960204,72.13995892199999,1.2909580694832314,9.118841304,7.411798584,0.6120053810277472,41.81771,14.37532,3.26359,1.5103,2.64334,0.6010832579052428,0.6078740356382586,0.1850975231524622,0.13329197800960985,0.3638604619698544
2664,Man_CLK462,1.47,20.65709,4.892134,2.351863,66.55291,2.62033,1.668593,0.712219,0.4202226,71.73012230799998,0.596371149084824,8.984802904000002,7.156719109,0.6882244738319372,41.81771,14.37532,3.26359,1.5103,2.64334,0.6010832579052428,0.6078740356382586,0.1850975231524622,0.13329197800960985,0.3638604619698544
2665,Aus_CLK463,1.73,20.64753,4.853193,2.373816,66.489,2.585288,1.612594,0.6621951,0.378065,70.71435354600003,0.5367563591376125,8.844464777999999,7.223522088000001,0.6519905843156761,41.81771,14.37532,3.26359,1.5103,2.64334,0.6010832579052428,0.6078740356382586,0.1850975231524622,0.13329197800960985,0.3638604619698544
2666,Man_CLK461,1.7,20.6548,5.002738,2.440687,66.64564,2.769579,1.432751,0.6275142,0.3709239,70.31864414599995,0.9482574924976461,9.127613296,7.4270105410000005,0.7067984054234406,41.81771,14.37532,3.26359,1.5103,2.64334,0.6010832579052428,0.6078740356382586,0.1850975231524622,0.13329197800960985,0.3638604619698544
2667,Man_CLK462,1.96,20.5523,5.005963,2.396856,66.31755,2.646739,1.634214,0.7094301,0.4051391,68.74454253600001,1.0433900230816207,9.210321598,7.293632808000001,0.6893408249498526,41.81771,14.37532,3.26359,1.5103,2.64334,0.6010832579052428,0.6078740356382586,0.1850975231524622,0.13329197800960985,0.3638604619698544
2668,Man_CLK461,1.28,20.66873,5.010871,2.521686,66.45491,2.76049,1.510822,0.6499726,0.3951474,70.975668252,1.782424024931231,9.012115438,7.673490498,0.703614180304491,41.81771,14.37532,3.26359,1.5103,2.64334,0.6010832579052428,0.6078740356382586,0.1850975231524622,0.13329197800960985,0.3638604619698544
2669,Aus_CLK463,1.8,20.61446,4.865988,2.3846,66.50236,2.604243,1.669371,0.6693405,0.3772345,70.63372617599998,0.2877885890656131,8.860125,7.2563378,0.6328166015284135,41.81771,14.37532,3.26359,1.5103,2.64334,0.6010832579052428,0.6078740356382586,0.1850975231524622,0.13329197800960985,0.3638604619698544
2670,Aus_CLK463,1.63,20.67279,4.87291,2.390968,66.41128,2.597878,1.652885,0.6476931,0.3761195,70.45609326,1.1111245788959891,8.867693644,7.275715624,0.6271117797570512,41.81771,14.37532,3.26359,1.5103,2.64334,0.6010832579052428,0.6078740356382586,0.1850975231524622,0.13329197800960985,0.3638604619698544
2671,Man_CLK461,1.1,20.55267,4.970228,2.449982,66.26074,2.772328,1.910175,0.6624123,0.3870842,72.17561457600002,1.0972497301056094,9.025734656,7.455295226,0.5566079719434804,41.81771,14.37532,3.26359,1.5103,2.64334,0.6010832579052428,0.6078740356382586,0.1850975231524622,0.13329197800960985,0.3638604619698544
2672,Man_CLK462,1.78,20.66597,4.906433,2.383191,66.65645,2.716028,1.531438,0.6303518,0.3851418,70.68127592600003,0.4610194756656085,8.969688278,7.252050213,0.6748081073550475,41.81771,14.37532,3.26359,1.5103,2.64334,0.6010832579052428,0.6078740356382586,0.1850975231524622,0.13329197800960985,0.3638604619698544
2673,Man_CLK461,1.49,20.7007,4.907231,2.429449,66.48425,2.783864,1.585388,0.667349,0.3901959,70.82538182200001,1.342513993723216,8.893534442,7.392813307,0.6758189013603244,41.81771,14.37532,3.26359,1.5103,2.64334,0.6010832579052428,0.6078740356382586,0.1850975231524622,0.13329197800960985,0.3638604619698544
2674,Man_CLK462,1.89,20.7314,4.875243,2.376215,66.75114,2.678699,1.489365,0.6368675,0.389092,70.34119101599998,0.5673394777695933,8.89883817,7.230822245000001,0.7010162634179052,41.81771,14.37532,3.26359,1.5103,2.64334,0.6010832579052428,0.6078740356382586,0.1850975231524622,0.13329197800960985,0.3638604619698544
2675,Aus_CLK463,2.49,20.73559,4.846894,2.356966,66.38537,2.744146,1.639066,0.6779025,0.3725259,66.595671998,1.5622743149488016,8.856282627999999,7.172247538,0.6452558216188377,41.81771,14.37532,3.26359,1.5103,2.64334,0.6010832579052428,0.6078740356382586,0.1850975231524622,0.13329197800960985,0.3638604619698544
2676,Man_CLK461,1.33,20.85619,4.902133,2.438394,66.71322,2.802274,1.487631,0.6359487,0.3813295,71.24861170599999,1.960405183233597,8.864889801999999,7.420032942000001,0.6945747975716706,41.81771,14.37532,3.26359,1.5103,2.64334,0.6010832579052428,0.6078740356382586,0.1850975231524622,0.13329197800960985,0.3638604619698544
2678,Aus_CLK463,1.77,20.83332,4.914727,2.402462,66.28588,2.652053,1.662617,0.6728714,0.380622,67.85825883400001,3.10120764387041,8.959060846,7.310691866,0.6398236466538118,41.81771,14.37532,3.26359,1.5103,2.64334,0.6010832579052428,0.6078740356382586,0.1850975231524622,0.13329197800960985,0.3638604619698544
2679,Man_CLK462,1.99,20.7,5.01,2.35,65.8,2.61,1.71,0.76,0.41,65.43282999999995,3.8727598720000316,9.300299999999998,7.151050000000001,0.6876261805279614,41.81771,14.37532,3.26359,1.5103,2.64334,0.6010832579052428,0.6078740356382586,0.1850975231524622,0.13329197800960985,0.3638604619698544
2680,Man_CLK462,1.94,20.80706,4.899401,2.380151,66.43474,2.695203,1.666199,0.6973496,0.4015429,68.10663869200003,2.3164448509951967,8.956197158,7.242799493000001,0.6671525383488633,41.81771,14.37532,3.26359,1.5103,2.64334,0.6010832579052428,0.6078740356382586,0.1850975231524622,0.13329197800960985,0.3638604619698544
2681,Aus_CLK463,1.72,20.91363,4.876723,2.392491,66.29221,2.659909,1.592416,0.6595728,0.3700156,67.74679166599998,3.569105365409648,8.875221178,7.280350113000001,0.6523283093503564,41.81771,14.37532,3.26359,1.5103,2.64334,0.6010832579052428,0.6078740356382586,0.1850975231524622,0.13329197800960985,0.3638604619698544
2683,Man_CLK462,1.61,20.8426,4.901269,2.414851,66.5098,2.697683,1.512892,0.6387311,0.3831424,69.42336372799994,2.4384842558368263,8.902434958,7.3483915930000006,0.686088779961024,41.81771,14.37532,3.26359,1.5103,2.64334,0.6010832579052428,0.6078740356382586,0.1850975231524622,0.13329197800960985,0.3638604619698544
2685,Man_CLK461,1.56,20.68663,4.881124,2.447803,66.28458,2.777904,1.81247,0.6676322,0.3768062,69.98362785799996,1.7222131261648244,8.793295923999999,7.448664529,0.5817470994876458,41.81771,14.37532,3.26359,1.5103,2.64334,0.6010832579052428,0.6078740356382586,0.1850975231524622,0.13329197800960985,0.3638604619698544
2686,Aus_CLK463,1.65,20.85696,4.840972,2.38675,66.29527,2.649238,1.627154,0.658169,0.3679676,68.72329577399992,2.8849391443344317,8.790194799999998,7.262880250000001,0.6360435048022747,41.81771,14.37532,3.26359,1.5103,2.64334,0.6010832579052428,0.6078740356382586,0.1850975231524622,0.13329197800960985,0.3638604619698544
2687,Man_CLK462,1.64,20.77025,4.876126,2.400947,66.4804,2.702076,1.587385,0.6574898,0.3846348,69.920199722,1.7641088599632013,8.859331575999999,7.306081721,0.665162361352777,41.81771,14.37532,3.26359,1.5103,2.64334,0.6010832579052428,0.6078740356382586,0.1850975231524622,0.13329197800960985,0.3638604619698544
2688,Aus_CLK463,1.95,20.89704,4.86897,2.409116,66.40124,2.661617,1.56757,0.6491655,0.3713056,67.40871769999995,3.070217483360018,8.826546227999998,7.330939988000001,0.6580792414984624,41.81771,14.37532,3.26359,1.5103,2.64334,0.6010832579052428,0.6078740356382586,0.1850975231524622,0.13329197800960985,0.3638604619698544
2689,Man_CLK461,1.49,20.77986,4.887439,2.432042,66.40198,2.793352,1.659069,0.6210337,0.3637274,70.01809931800001,2.1784796347408104,8.836698285999999,7.400703806,0.6014608172223644,41.81771,14.37532,3.26359,1.5103,2.64334,0.6010832579052428,0.6078740356382586,0.1850975231524622,0.13329197800960985,0.3638604619698544
2690,Man_CLK462,1.39,20.78365,4.934335,2.41742,66.21766,2.725981,1.618965,0.6744846,0.3826424,69.35189072999997,2.999049563528068,8.985713109999999,7.35620906,0.6595334524469453,41.81771,14.37532,3.26359,1.5103,2.64334,0.6010832579052428,0.6078740356382586,0.1850975231524622,0.13329197800960985,0.3638604619698544
2691,Man_CLK461,1.33,20.99463,4.845724,2.394058,66.5397,2.775031,1.431194,0.6604074,0.3735197,69.93242392799996,3.350244722956859,8.790422463999999,7.285118494,0.7294676712518612,41.74929,14.34669,3.2535,1.49548,2.69117,0.7819037394679922,0.7663315524064194,0.26299725702550486,0.15729063455973902,0.46447703345036184
2692,Man_CLK462,1.99,20.76166,4.887771,2.410688,66.68079,2.728117,1.432522,0.6134486,0.3688253,69.28426067200002,1.1443269092832011,8.873709053999999,7.335723584,0.6966647128608446,41.74929,14.34669,3.2535,1.49548,2.69117,0.7819037394679922,0.7663315524064194,0.26299725702550486,0.15729063455973902,0.46447703345036184
2693,Aus_CLK463,2.48,20.74361,4.896223,2.37887,66.27935,2.652541,1.696244,0.7075377,0.3770148,65.78110763599999,2.230486633641654,8.949942909999999,7.23890141,0.6417888312991942,41.74929,14.34669,3.2535,1.49548,2.69117,0.7819037394679922,0.7663315524064194,0.26299725702550486,0.15729063455973902,0.46447703345036184
2695,Aus_CLK463,1.47,20.99684,4.903043,2.420247,66.20505,2.679539,1.583967,0.665803,0.3793431,67.56080846599998,4.715764761489616,8.898006026000001,7.364811620999999,0.6667536753011681,41.74929,14.34669,3.2535,1.49548,2.69117,0.7819037394679922,0.7663315524064194,0.26299725702550486,0.15729063455973902,0.46447703345036184
2696,Man_CLK461,1.46,20.75204,4.952265,2.446079,66.21262,2.803688,1.73965,0.6720852,0.3794051,69.12520278000001,2.8644557150080416,8.984736582,7.443418397,0.6102045652845428,41.74929,14.34669,3.2535,1.49548,2.69117,0.7819037394679922,0.7663315524064194,0.26299725702550486,0.15729063455973902,0.46447703345036184
2697,Man_CLK462,1.25,20.9917,5.000578,2.45899,66.50514,2.772849,1.444462,0.6185057,0.3817301,69.00651623599997,4.286042167801639,9.090920619999999,7.48270657,0.7054133632654715,41.74929,14.34669,3.2535,1.49548,2.69117,0.7819037394679922,0.7663315524064194,0.26299725702550486,0.15729063455973902,0.46447703345036184
2698,Aus_CLK463,2.47,20.59542,4.88841,2.372621,66.47375,2.693691,1.606067,0.6634288,0.3799906,67.80088783999994,0.31261534174403494,8.939811768,7.219885703000001,0.656841032741506,41.74929,14.34669,3.2535,1.49548,2.69117,0.7819037394679922,0.7663315524064194,0.26299725702550486,0.15729063455973902,0.46447703345036184
2699,Man_CLK461,1.26,20.64666,4.848333,2.43126,66.12844,2.726381,1.924908,0.7277802,0.3843412,71.11700034599994,1.673951651217621,8.734390529999999,7.39832418,0.5794103059925862,41.74929,14.34669,3.2535,1.49548,2.69117,0.7819037394679922,0.7663315524064194,0.26299725702550486,0.15729063455973902,0.46447703345036184
2700,Man_CLK462,1.82,20.67685,4.94566,2.387925,66.3979,2.733575,1.731079,0.723443,0.4027407,69.11289427000006,1.5525530609520217,9.065629900000001,7.266455775000001,0.6558693101629703,41.74929,14.34669,3.2535,1.49548,2.69117,0.7819037394679922,0.7663315524064194,0.26299725702550486,0.15729063455973902,0.46447703345036184
2701,Aus_CLK463,1.86,20.73724,4.91698,2.406528,66.33727,2.727421,1.634283,0.6672105,0.383991,68.41033549000001,2.13285503858404,8.958151624,7.323064704,0.6506284293899964,41.74929,14.34669,3.2535,1.49548,2.69117,0.7819037394679922,0.7663315524064194,0.26299725702550486,0.15729063455973902,0.46447703345036184
2702,Man_CLK462,1.93,20.82886,4.867662,2.402094,66.67125,2.776614,1.481103,0.6367403,0.3737028,69.12634501399997,1.6403906256784282,8.834961252000001,7.309572042,0.6914467120707979,41.74929,14.34669,3.2535,1.49548,2.69117,0.7819037394679922,0.7663315524064194,0.26299725702550486,0.15729063455973902,0.46447703345036184
2703,Aus_CLK463,1.98,20.61874,4.864509,2.373673,66.59835,2.687121,1.611272,0.6754027,0.3806763,70.28475499799998,0.010513973748814465,8.874694133999999,7.223086939000001,0.6615928498211909,41.74929,14.34669,3.2535,1.49548,2.69117,0.7819037394679922,0.7663315524064194,0.26299725702550486,0.15729063455973902,0.46447703345036184
2704,Aus_CLK463,1.64,20.70005,4.858191,2.371551,66.37389,2.678368,1.682718,0.6695782,0.3864342,70.18264112200002,1.364859667803188,8.861541857999999,7.216629693000001,0.6349718499639221,41.74929,14.34669,3.2535,1.49548,2.69117,0.7819037394679922,0.7663315524064194,0.26299725702550486,0.15729063455973902,0.46447703345036184
2707,Man_CLK461,1.15,21.2199,4.837181,2.476581,66.22654,2.765452,1.340324,0.6485285,0.3631848,67.61766155199999,6.2951597814111935,8.628154598000002,7.536235983,0.7614313384847745,41.74929,14.34669,3.2535,1.49548,2.69117,0.7819037394679922,0.7663315524064194,0.26299725702550486,0.15729063455973902,0.46447703345036184
2709,Aus_CLK463,1.89,20.81245,4.911974,2.377071,66.46361,2.678639,1.620094,0.6701127,0.3952685,68.30669344800003,2.3345347930687907,8.994726967999998,7.233427053,0.6668332527734847,41.74929,14.34669,3.2535,1.49548,2.69117,0.7819037394679922,0.7663315524064194,0.26299725702550486,0.15729063455973902,0.46447703345036184
2712,Aus_CLK463,1.94,20.78515,4.904669,2.374804,66.45992,2.696558,1.597729,0.6709098,0.392899,68.34791825799998,2.071607576404837,8.979204482,7.226528572000001,0.6746785690456206,41.74929,14.34669,3.2535,1.49548,2.69117,0.7819037394679922,0.7663315524064194,0.26299725702550486,0.15729063455973902,0.46447703345036184
2714,Man_CLK461,1.83,20.80493,4.990719,2.392535,66.38986,2.769494,1.51043,0.6628008,0.3757225,67.75674676800003,2.912124472460796,9.17723613,7.280484005000001,0.6944307336589542,41.74929,14.34669,3.2535,1.49548,2.69117,0.7819037394679922,0.7663315524064194,0.26299725702550486,0.15729063455973902,0.46447703345036184
2715,Man_CLK462,1.19,21.02666,4.943767,2.403528,66.5059,2.760103,1.499652,0.6550139,0.3959044,69.44914115399997,4.236625993662429,9.034213174,7.313935704,0.7123672861401489,41.74929,14.34669,3.2535,1.49548,2.69117,0.7819037394679922,0.7663315524064194,0.26299725702550486,0.15729063455973902,0.46447703345036184
2716,Aus_CLK463,1.82,20.84015,4.916802,2.369411,66.57803,2.701676,1.558404,0.644622,0.3879932,68.82546656400001,2.237569622358457,9.020481887999999,7.210117673,0.6732855249228573,41.74929,14.34669,3.2535,1.49548,2.69117,0.7819037394679922,0.7663315524064194,0.26299725702550486,0.15729063455973902,0.46447703345036184
2717,Man_CLK461,1.65,20.83302,5.057653,2.422078,66.26692,2.77976,1.704805,0.6812207,0.3912939,67.28364492599995,3.90237576406566,9.304624474,7.370383354,0.6362356121146115,41.74929,14.34669,3.2535,1.49548,2.69117,0.7819037394679922,0.7663315524064194,0.26299725702550486,0.15729063455973902,0.46447703345036184
2718,Man_CLK462,1.54,20.77274,4.879498,2.362575,66.7544,2.753134,1.581999,0.6667719,0.4003378,71.456048586,0.9197195469615735,8.933192799999999,7.189315725000001,0.6852282144516634,41.74929,14.34669,3.2535,1.49548,2.69117,0.7819037394679922,0.7663315524064194,0.26299725702550486,0.15729063455973902,0.46447703345036184
2719,Aus_CLK463,1.86,20.81062,4.881884,2.354786,66.4343,2.69153,1.690228,0.6915166,0.3967593,68.55742260799998,2.2322729767648113,8.952694688000001,7.165613798,0.6510791738324146,41.74929,14.34669,3.2535,1.49548,2.69117,0.7819037394679922,0.7663315524064194,0.26299725702550486,0.15729063455973902,0.46447703345036184
2721,Man_CLK462,2.28,20.75201,4.931091,2.407668,66.91235,2.787585,1.294803,0.5758495,0.3719326,68.83298627199997,0.566464670643235,8.993616894,7.326533724000001,0.7491469459903386,41.74929,14.34669,3.2535,1.49548,2.69117,0.7819037394679922,0.7663315524064194,0.26299725702550486,0.15729063455973902,0.46447703345036184
2722,Aus_CLK463,2.38,20.77893,4.923983,2.359599,66.53777,2.695819,1.564479,0.6818032,0.3934489,66.812869306,1.8605043097936047,9.056113442000001,7.180259757,0.6953970251778333,41.74929,14.34669,3.2535,1.49548,2.69117,0.7819037394679922,0.7663315524064194,0.26299725702550486,0.15729063455973902,0.46447703345036184
2723,Man_CLK461,1.99,20.79994,5.051035,2.406957,66.19923,2.760089,1.788756,0.7338837,0.4009685,65.94142968999999,3.7759073621040216,9.312671505999997,7.324370151,0.6384104830495858,41.74929,14.34669,3.2535,1.49548,2.69117,0.7819037394679922,0.7663315524064194,0.26299725702550486,0.15729063455973902,0.46447703345036184
2724,Man_CLK462,1.85,20.61872,5.083959,2.410004,66.22086,2.802142,1.77723,0.7365808,0.4235047,67.75115677800004,2.3210542429168015,9.394764582,7.333642171999999,0.6602043370948608,41.74929,14.34669,3.2535,1.49548,2.69117,0.7819037394679922,0.7663315524064194,0.26299725702550486,0.15729063455973902,0.46447703345036184
2725,Aus_CLK463,1.9,20.75569,4.931151,2.378589,66.48405,2.700872,1.652168,0.683166,0.4029731,68.64956886199994,1.882427036747238,9.042977561999999,7.238046327,0.6666290369157412,41.74929,14.34669,3.2535,1.49548,2.69117,0.7819037394679922,0.7663315524064194,0.26299725702550486,0.15729063455973902,0.46447703345036184
2726,Man_CLK461,1.59,20.67582,4.973324,2.400323,66.18813,2.888035,1.811317,0.6945494,0.3957907,68.99950270799997,2.3415099973248417,9.117962083999998,7.304182889000001,0.6082886373615332,41.74929,14.34669,3.2535,1.49548,2.69117,0.7819037394679922,0.7663315524064194,0.26299725702550486,0.15729063455973902,0.46447703345036184
2727,Man_CLK462,1.87,20.64558,5.048193,2.409773,66.14533,2.802337,1.784187,0.7303674,0.4208218,67.39872446599998,2.602513551089622,9.300375534,7.332939239,0.6527259460827182,41.74929,14.34669,3.2535,1.49548,2.69117,0.7819037394679922,0.7663315524064194,0.26299725702550486,0.15729063455973902,0.46447703345036184
2728,Aus_CLK463,2.0,20.77677,4.856694,2.343495,66.44735,2.692798,1.595214,0.6850044,0.3980504,68.48324170800001,1.761224361724807,8.90504556,7.131255285,0.6874287007510874,41.74929,14.34669,3.2535,1.49548,2.69117,0.7819037394679922,0.7663315524064194,0.26299725702550486,0.15729063455973902,0.46447703345036184
2729,Man_CLK462,1.96,20.64826,4.978707,2.366614,66.23026,2.746157,1.829917,0.7237474,0.4118159,67.88624081400002,1.966010162158426,9.189262662,7.201606402000001,0.6269850429725845,41.74929,14.34669,3.2535,1.49548,2.69117,0.7819037394679922,0.7663315524064194,0.26299725702550486,0.15729063455973902,0.46447703345036184
2730,Aus_CLK463,2.0,20.73477,4.900352,2.354747,66.41444,2.694417,1.573881,0.6758647,0.3985476,68.35908029400002,1.7344777324464076,9.001700876,7.165495121000001,0.692211779506796,41.74929,14.34669,3.2535,1.49548,2.69117,0.7819037394679922,0.7663315524064194,0.26299725702550486,0.15729063455973902,0.46447703345036184
2731,Man_CLK461,1.41,20.85727,4.962563,2.386628,66.55131,2.87016,1.312073,0.6586822,0.3804739,69.923644736,2.717363633401604,9.112617374000001,7.262509004,0.8014147537986147,41.74929,14.34669,3.2535,1.49548,2.69117,0.7819037394679922,0.7663315524064194,0.26299725702550486,0.15729063455973902,0.46447703345036184
2732,Man_CLK462,1.34,20.99285,4.918497,2.381566,66.56993,2.767332,1.429446,0.6427688,0.3918303,69.55728280399995,3.5974363029024303,9.004407378000002,7.247105338,0.7363865165012966,41.74929,14.34669,3.2535,1.49548,2.69117,0.7819037394679922,0.7663315524064194,0.26299725702550486,0.15729063455973902,0.46447703345036184
2733,Aus_CLK463,2.0,20.70461,4.934861,2.360146,66.60789,2.713224,1.628522,0.6873842,0.3997108,69.13627921199998,1.0616901487072354,9.084014618,7.181924278,0.6759280505605548,41.74929,14.34669,3.2535,1.49548,2.69117,0.7819037394679922,0.7663315524064194,0.26299725702550486,0.15729063455973902,0.46447703345036184
2734,Man_CLK461,1.48,20.78961,5.039616,2.423921,66.42137,2.846477,1.776772,0.7034409,0.404696,69.05293395199996,2.965265260851247,9.253708067999998,7.375991603,0.6308414886545672,41.74929,14.34669,3.2535,1.49548,2.69117,0.7819037394679922,0.7663315524064194,0.26299725702550486,0.15729063455973902,0.46447703345036184
2735,Man_CLK462,1.6,21.02403,4.892755,2.358206,66.52302,2.763909,1.527502,0.6810662,0.4082757,68.27722375000003,3.8540036892399954,8.975716198,7.176020858,0.7243448213811491,41.74929,14.34669,3.2535,1.49548,2.69117,0.7819037394679922,0.7663315524064194,0.26299725702550486,0.15729063455973902,0.46447703345036184
2736,Man_CLK461,1.23,20.81632,4.995914,2.412473,65.99657,2.839403,1.668783,0.690412,0.3940226,68.44828782799999,4.26577846679681,9.157267784,7.341155339,0.6567666011192469,41.74929,14.34669,3.2535,1.49548,2.69117,0.7819037394679922,0.7663315524064194,0.26299725702550486,0.15729063455973902,0.46447703345036184
2737,Man_CLK462,1.16,20.7929,5.128817,2.44335,66.29523,2.841066,1.458795,0.6689949,0.4144105,69.190098224,3.853992932054389,9.457216849999998,7.435114050000001,0.756844236173403,41.74929,14.34669,3.2535,1.49548,2.69117,0.7819037394679922,0.7663315524064194,0.26299725702550486,0.15729063455973902,0.46447703345036184
2738,Aus_CLK463,1.88,20.66318,4.922129,2.350653,66.50888,2.683731,1.588022,0.6781222,0.3992879,69.63570606799999,0.9346822065408205,9.066336974,7.153037079,0.6878591544349711,41.74929,14.34669,3.2535,1.49548,2.69117,0.7819037394679922,0.7663315524064194,0.26299725702550486,0.15729063455973902,0.46447703345036184
2739,Man_CLK461,1.04,20.90091,4.945434,2.375944,66.28372,2.826957,1.650094,0.6725782,0.3827501,70.13924258799995,3.8161625818528293,9.085302851999998,7.229997592,0.6461923232843692,41.74929,14.34669,3.2535,1.49548,2.69117,0.7819037394679922,0.7663315524064194,0.26299725702550486,0.15729063455973902,0.46447703345036184
2740,Man_CLK462,1.67,20.60768,5.16118,2.443448,66.36131,2.831257,1.539018,0.6726567,0.4068402,68.57301713000003,2.2222003453680017,9.542812983999998,7.435412264000001,0.7130708568764212,41.74929,14.34669,3.2535,1.49548,2.69117,0.7819037394679922,0.7663315524064194,0.26299725702550486,0.15729063455973902,0.46447703345036184
2741,Aus_CLK463,1.94,20.65515,4.955173,2.36366,66.35939,2.699125,1.632657,0.6948561,0.3986882,68.60331067600004,1.506229536265586,9.13189573,7.19261738,0.6773028754440127,41.74929,14.34669,3.2535,1.49548,2.69117,0.7819037394679922,0.7663315524064194,0.26299725702550486,0.15729063455973902,0.46447703345036184
2743,Man_CLK462,1.92,20.71889,4.983449,2.365673,66.58582,2.826618,1.463129,0.6589116,0.3976819,68.92926644799999,1.504494329868848,9.203421134,7.198742939000001,0.7339843344442664,41.74929,14.34669,3.2535,1.49548,2.69117,0.7819037394679922,0.7663315524064194,0.26299725702550486,0.15729063455973902,0.46447703345036184
2744,Aus_CLK463,1.9,20.67835,4.888336,2.336744,66.52474,2.695169,1.672307,0.7005622,0.40464,69.75047137199998,0.8301724032032425,9.000319551999999,7.110711992,0.6687404154670334,41.74929,14.34669,3.2535,1.49548,2.69117,0.7819037394679922,0.7663315524064194,0.26299725702550486,0.15729063455973902,0.46447703345036184
