Repository: jcordonc/Proyecto2-model-PD

ProyectoFinal_DataScienceAtWork
==============================

Proyecto final para predecir la calidad del clinker con base a sus variables de operación y la concentración de sus compuestos químicos.

Project Organization
------------

    ├── LICENSE
    ├── Makefile           <- Makefile with commands like `make data` or `make train`
    ├── README.md          <- The top-level README for developers using this project.
    ├── data
    │   ├── external       <- Data from third party sources.
    │   ├── interim        <- Intermediate data that has been transformed.
    │   ├── processed      <- The final, canonical data sets for modeling.

File: data/raw/dataset_train.csv (part 11 of 53)
,id_eq,FCAO,SiO2,Al2O3,Fe2O3,CaO,MgO,SO3,K2O,Na2O,C3S,C2S,C3A,C4AF,A/S," ""CaO""  [CurrentProduct.Dry basis]"," ""SiO2""  [CurrentProduct.Dry basis]"," ""Al2O3""  [CurrentProduct.Dry basis]"," ""Fe2O3""  [CurrentProduct.Dry basis]"," ""MgO""  [CurrentProduct.Dry basis]"," ""CaO""  [Rolling.Analysis1.Dry basis]"," ""SiO2""  [Rolling.Analysis1.Dry basis]"," ""Al2O3""  [Rolling.Analysis1.Dry basis]"," ""Fe2O3""  [Rolling.Analysis1.Dry basis]"," ""MgO""  [Rolling.Analysis1.Dry basis]"
2888,Man_CLK461,1.1,20.90494,5.021023,2.406749,66.13684,2.829488,1.733086,0.7123721,0.3613693,68.71454805600004,4.7182364027936,9.233491641999997,7.323737207000001,0.6188712478212334,41.73546,14.34044,3.27182,1.48743,2.7261,0.7306163051231013,0.7762306721899728,0.1994255867166341,0.14916450718857915,0.3737999568187114
2889,Man_CLK462,1.09,20.86006,5.07385,2.376109,66.5426,2.763328,1.412752,0.6282663,0.3442784,70.43711842999994,3.320769976648023,9.425326072,7.230499687,0.6929205670582258,41.73546,14.34044,3.27182,1.48743,2.7261,0.7306163051231013,0.7762306721899728,0.1994255867166341,0.14916450718857915,0.3737999568187114
2890,Aus_CLK463,1.62,20.89157,4.983119,2.360288,66.27263,2.738904,1.637653,0.7019753,0.3427477,67.57311944799999,3.9439939066688083,9.211658054,7.182356384000001,0.6348603055764781,41.73546,14.34044,3.27182,1.48743,2.7261,0.7306163051231013,0.7762306721899728,0.1994255867166341,0.14916450718857915,0.3737999568187114
2891,Aus_CLK463,1.94,20.86747,4.988138,2.337712,66.24097,2.78884,1.596898,0.6924387,0.3456261,66.32323762600002,3.8350380851856087,9.263156996,7.113657615999999,0.6483060866788087,41.73546,14.34044,3.27182,1.48743,2.7261,0.7306163051231013,0.7762306721899728,0.1994255867166341,0.14916450718857915,0.3737999568187114
2893,Man_CLK461,1.08,20.85959,5.062153,2.389851,66.08946,2.833052,1.686144,0.6859918,0.3523881,68.695596876,4.6639379709856215,9.371077558,7.272316593000001,0.6159124790594892,41.73546,14.34044,3.27182,1.48743,2.7261,0.7306163051231013,0.7762306721899728,0.1994255867166341,0.14916450718857915,0.3737999568187114
2894,Aus_CLK463,1.72,20.65636,4.94285,2.348151,66.3676,2.72059,1.590424,0.6887661,0.3409016,69.62812137,1.412237146712016,9.125481008000001,7.145423493000001,0.6451467955411145,41.73546,14.34044,3.27182,1.48743,2.7261,0.7306163051231013,0.7762306721899728,0.1994255867166341,0.14916450718857915,0.3737999568187114
2896,Aus_CLK463,1.74,20.74615,5.023971,2.37051,66.2868,2.737124,1.620884,0.7011204,0.3466084,67.95841632199999,2.8678673169232454,9.30262023,7.21346193,0.644052787199607,41.73546,14.34044,3.27182,1.48743,2.7261,0.7306163051231013,0.7762306721899728,0.1994255867166341,0.14916450718857915,0.3737999568187114
2897,Man_CLK462,1.14,20.95182,5.024991,2.369941,66.13465,2.760325,1.770498,0.728111,0.3654457,68.21248298199997,5.108552758619247,9.306285978000002,7.211730463,0.6163304193960627,41.73546,14.34044,3.27182,1.48743,2.7261,0.7306163051231013,0.7762306721899728,0.1994255867166341,0.14916450718857915,0.3737999568187114
2899,Man_CLK461,1.98,20.51846,5.062273,2.334921,66.15057,2.914644,1.760388,0.7304571,0.3504471,67.95080742599997,1.483741262065628,9.464337118,7.105164603,0.610010647353248,41.73546,14.34044,3.27182,1.48743,2.7261,0.7306163051231013,0.7762306721899728,0.1994255867166341,0.14916450718857915,0.3737999568187114
2900,Man_CLK462,1.15,20.84785,5.050419,2.362688,66.25081,2.794559,1.746737,0.7290806,0.3618254,69.27437882799995,3.9786649183968166,9.385942254,7.189659584,0.6225124970333498,41.73546,14.34044,3.27182,1.48743,2.7261,0.7306163051231013,0.7762306721899728,0.1994255867166341,0.14916450718857915,0.3737999568187114
2901,Aus_CLK463,1.93,20.72434,4.996255,2.355797,66.35352,2.760683,1.529843,0.681769,0.3353174,67.82953511999999,2.3190451697120196,9.254067226,7.168690271,0.6620918284251641,41.73546,14.34044,3.27182,1.48743,2.7261,0.7306163051231013,0.7762306721899728,0.1994255867166341,0.14916450718857915,0.3737999568187114
2902,Man_CLK461,1.34,20.81909,5.02953,2.364616,66.46664,2.764604,1.642313,0.6860347,0.3476399,69.73568402,2.9646805055520034,9.327324228,7.195526488,0.6286420018913338,41.73546,14.34044,3.27182,1.48743,2.7261,0.7306163051231013,0.7762306721899728,0.1994255867166341,0.14916450718857915,0.3737999568187114
2903,Man_CLK462,1.9,20.7438,5.040463,2.365686,66.57401,2.936565,1.40455,0.6416311,0.3310263,68.39025329600001,2.043966069737621,9.354486238,7.198782498000001,0.6928907699647682,41.73546,14.34044,3.27182,1.48743,2.7261,0.7306163051231013,0.7762306721899728,0.1994255867166341,0.14916450718857915,0.3737999568187114
2904,Aus_CLK463,1.95,20.75,5.0,2.33,66.72,2.81,1.51,0.54,0.34,69.05676999999996,4.4762184320000244,9.30764,7.090190000000001,0.594890162585736,41.75872,14.36214,3.29014,1.47536,2.71698,0.8078627126629204,0.9049070351144868,0.2462605152779945,0.14021935827394053,0.3409673707374168
2905,Man_CLK461,1.73,20.76369,4.960865,2.368736,66.87909,2.93007,1.322648,0.6042256,0.3327664,70.70351783999998,0.8779615357440065,9.138390938,7.208063648000001,0.7134253052902126,41.75872,14.36214,3.29014,1.47536,2.71698,0.8078627126629204,0.9049070351144868,0.2462605152779945,0.14021935827394053,0.3409673707374168
2907,Aus_CLK463,1.9,20.49896,4.975859,2.345022,66.35219,2.780773,1.816852,0.7044508,0.3602996,69.81156726799995,0.2697705292608248,9.218249125999998,7.135901946000001,0.5858679217801451,41.75872,14.36214,3.29014,1.47536,2.71698,0.8078627126629204,0.9049070351144868,0.2462605152779945,0.14021935827394053,0.3409673707374168
2908,Man_CLK461,1.21,20.78003,4.970146,2.347323,66.31229,2.873255,1.623623,0.6689929,0.3371879,70.35708187200004,2.7831640580032015,9.199216384,7.142903888999999,0.6186391920198165,41.75872,14.36214,3.29014,1.47536,2.71698,0.8078627126629204,0.9049070351144868,0.2462605152779945,0.14021935827394053,0.3409673707374168
2909,Man_CLK462,1.52,20.79026,5.057457,2.360372,66.13357,2.779335,1.654774,0.7130913,0.3396909,67.68453938399999,3.876599176950407,9.408511626,7.182611996,0.6316252560625407,41.75872,14.36214,3.29014,1.47536,2.71698,0.8078627126629204,0.9049070351144868,0.2462605152779945,0.14021935827394053,0.3409673707374168
2910,Aus_CLK463,1.7,20.62598,5.003402,2.354124,66.33887,2.765561,1.531243,0.6260721,0.3620181,69.40813981399998,1.552515020558424,9.275837491999999,7.163599332,0.6530298902141557,41.75872,14.36214,3.29014,1.47536,2.71698,0.8078627126629204,0.9049070351144868,0.2462605152779945,0.14021935827394053,0.3409673707374168
2911,Man_CLK461,1.01,21.09525,4.976711,2.352878,66.4421,2.905248,1.5069,0.6861699,0.3485672,69.25201906199997,5.134791661867219,9.207214574,7.159807754,0.6860033924022706,41.75872,14.36214,3.29014,1.47536,2.71698,0.8078627126629204,0.9049070351144868,0.2462605152779945,0.14021935827394053,0.3409673707374168
2912,Man_CLK462,1.4,20.73737,5.112092,2.368467,66.25663,2.809961,1.790737,0.7244294,0.350337,68.69738686399998,3.329410896038411,9.539597636,7.207245081,0.5967282752910963,41.75872,14.36214,3.29014,1.47536,2.71698,0.8078627126629204,0.9049070351144868,0.2462605152779945,0.14021935827394053,0.3409673707374168
2913,Aus_CLK463,1.57,20.84205,5.03388,2.35369,66.22572,2.770997,1.490702,0.6130574,0.3740857,67.63047358,3.9123102294880425,9.357338519999999,7.16227867,0.673804827879654,41.75872,14.36214,3.29014,1.47536,2.71698,0.8078627126629204,0.9049070351144868,0.2462605152779945,0.14021935827394053,0.3409673707374168
2914,Man_CLK461,1.69,20.61038,5.106073,2.414371,65.98912,2.919295,1.807841,0.7443451,0.3696939,67.36768057600001,3.0778238937055846,9.445977718,7.346930953,0.6142739204311308,41.75872,14.36214,3.29014,1.47536,2.71698,0.8078627126629204,0.9049070351144868,0.2462605152779945,0.14021935827394053,0.3409673707374168
2915,Aus_CLK463,1.96,20.5885,4.988146,2.350633,66.25899,2.764684,1.607059,0.6586284,0.3611175,68.416818272,1.394410607843227,9.241315864,7.152976219000001,0.6387400045840055,41.75872,14.36214,3.29014,1.47536,2.71698,0.8078627126629204,0.9049070351144868,0.2462605152779945,0.14021935827394053,0.3409673707374168
2916,Man_CLK461,1.58,20.57811,5.156324,2.429985,66.0287,2.898682,1.653262,0.6815637,0.3553019,67.861958518,2.9502503882608053,9.55272398,7.394444355,0.6281571083603726,41.75872,14.36214,3.29014,1.47536,2.71698,0.8078627126629204,0.9049070351144868,0.2462605152779945,0.14021935827394053,0.3409673707374168
2917,Man_CLK462,1.62,20.81724,4.969858,2.361406,66.37612,2.767005,1.493502,0.6571735,0.3312701,68.64682389599994,2.920887161097639,9.174624748000001,7.1857584580000005,0.660690033268962,41.75872,14.36214,3.29014,1.47536,2.71698,0.8078627126629204,0.9049070351144868,0.2462605152779945,0.14021935827394053,0.3409673707374168
2918,Aus_CLK463,1.65,20.68637,5.030509,2.365638,66.17973,2.754995,1.532277,0.6250471,0.3688037,68.30629702799999,2.710441468316823,9.328189354000001,7.198636434000001,0.6577340263274122,41.75872,14.36214,3.29014,1.47536,2.71698,0.8078627126629204,0.9049070351144868,0.2462605152779945,0.14021935827394053,0.3409673707374168
2919,Man_CLK461,1.41,20.70167,5.212918,2.490908,66.07268,2.912727,1.451431,0.6305691,0.3569546,67.32669671600004,4.230396019689614,9.599616364,7.579833044000001,0.6870744347038549,41.75872,14.36214,3.29014,1.47536,2.71698,0.8078627126629204,0.9049070351144868,0.2462605152779945,0.14021935827394053,0.3409673707374168
2920,Man_CLK462,1.8,20.58262,5.024921,2.368258,66.42534,2.82379,1.587664,0.6877023,0.3458484,69.51781892200002,1.0383437414831818,9.308948114,7.206609094,0.649718424799888,41.75872,14.36214,3.29014,1.47536,2.71698,0.8078627126629204,0.9049070351144868,0.2462605152779945,0.14021935827394053,0.3409673707374168
2921,Aus_CLK463,1.99,20.58425,5.079268,2.365277,66.15289,2.749083,1.574223,0.6366872,0.3803438,67.261956656,2.1613185889536197,9.458011516,7.1975379109999995,0.6559602040860143,41.75872,14.36214,3.29014,1.47536,2.71698,0.8078627126629204,0.9049070351144868,0.2462605152779945,0.14021935827394053,0.3409673707374168
2922,Man_CLK461,2.4,20.55,5.23,2.37,66.28,2.86,1.8,0.75,0.44,65.35123999999998,2.245084784000028,9.84946,7.2119100000000005,0.6700221154579425,41.75872,14.36214,3.29014,1.47536,2.71698,0.8078627126629204,0.9049070351144868,0.2462605152779945,0.14021935827394053,0.3409673707374168
2923,Man_CLK462,1.83,20.71,5.12,2.37,67.1,2.82,1.35,0.57,0.44,70.53290999999997,0.5453155040000297,9.55796,7.2119100000000005,0.7798876433056254,41.75872,14.36214,3.29014,1.47536,2.71698,0.8078627126629204,0.9049070351144868,0.2462605152779945,0.14021935827394053,0.3409673707374168
2927,Aus_CLK463,1.51,20.67701,5.062111,2.348297,66.46376,2.753798,1.548758,0.6054983,0.3920581,69.91615455199992,1.8990925682112447,9.441275626,7.145867771000001,0.6593664868769028,41.75872,14.36214,3.29014,1.47536,2.71698,0.8078627126629204,0.9049070351144868,0.2462605152779945,0.14021935827394053,0.3409673707374168
2928,Man_CLK461,0.85,20.95219,5.081399,2.408781,66.05338,2.887357,1.59899,0.6595892,0.3729953,68.624920668,5.68910765430082,9.390049898000001,7.329920583,0.6520595930573763,41.75872,14.36214,3.29014,1.47536,2.71698,0.8078627126629204,0.9049070351144868,0.2462605152779945,0.14021935827394053,0.3409673707374168
2929,Man_CLK462,1.11,20.60521,5.154923,2.376893,66.35359,2.847101,1.762594,0.6864641,0.376711,70.97732918599996,2.12115678432162,9.638842994,7.232885399,0.6072319976323908,41.75872,14.36214,3.29014,1.47536,2.71698,0.8078627126629204,0.9049070351144868,0.2462605152779945,0.14021935827394053,0.3409673707374168
2930,Aus_CLK463,1.72,20.70998,5.067255,2.343402,66.60509,2.752851,1.54487,0.6028255,0.3935328,69.35846944000002,1.769391102704013,9.463189566,7.130972286000001,0.6607852031484335,41.75872,14.36214,3.29014,1.47536,2.71698,0.8078627126629204,0.9049070351144868,0.2462605152779945,0.14021935827394053,0.3409673707374168
2931,Man_CLK461,1.24,20.55271,5.163571,2.440113,66.07578,2.986331,1.62765,0.6805394,0.367964,69.56763281199997,2.63486311686723,9.554791953999999,7.425263859000001,0.6475438369118807,41.75872,14.36214,3.29014,1.47536,2.71698,0.8078627126629204,0.9049070351144868,0.2462605152779945,0.14021935827394053,0.3409673707374168
2932,Aus_CLK463,1.96,20.64373,5.039468,2.339131,66.22186,2.758326,1.528247,0.6165555,0.3947164,67.51758070600005,2.2311398376335987,9.396780548,7.117975633,0.6766180918250458,41.75872,14.36214,3.29014,1.47536,2.71698,0.8078627126629204,0.9049070351144868,0.2462605152779945,0.14021935827394053,0.3409673707374168
2933,Man_CLK462,1.35,20.73559,5.121699,2.359453,66.16999,2.835563,1.701417,0.6649993,0.3891384,68.51010361800004,3.6191522368208098,9.580307873999999,7.179815479,0.6277537579440894,41.75872,14.36214,3.29014,1.47536,2.71698,0.8078627126629204,0.9049070351144868,0.2462605152779945,0.14021935827394053,0.3409673707374168
2934,Man_CLK461,1.77,20.43756,5.11593,2.384716,66.3689,2.889723,1.693471,0.6804999,0.3864248,69.87770427999997,0.44309407940804135,9.522275028,7.256690788,0.6364215839687365,41.75872,14.36214,3.29014,1.47536,2.71698,0.8078627126629204,0.9049070351144868,0.2462605152779945,0.14021935827394053,0.3409673707374168
2935,Aus_CLK463,1.45,20.84296,5.060894,2.341766,66.35623,2.76277,1.462166,0.591488,0.3940411,68.47895505799993,3.6433642604848515,9.449101028000001,7.125993938,0.6920104636446542,41.75872,14.36214,3.29014,1.47536,2.71698,0.8078627126629204,0.9049070351144868,0.2462605152779945,0.14021935827394053,0.3409673707374168
2936,Man_CLK462,1.63,20.81455,5.104273,2.368703,66.68185,2.861177,1.344547,0.5598202,0.365305,68.957750046,2.647900619537637,9.518477974,7.207963229000001,0.7049244196943922,41.75872,14.36214,3.29014,1.47536,2.71698,0.8078627126629204,0.9049070351144868,0.2462605152779945,0.14021935827394053,0.3409673707374168
2937,Man_CLK461,1.24,20.69751,5.207981,2.465448,65.99844,2.910372,1.521153,0.6322538,0.3862546,67.81772624199999,4.370134233275216,9.629611634,7.502358264,0.6813787782580689,41.75872,14.36214,3.29014,1.47536,2.71698,0.8078627126629204,0.9049070351144868,0.2462605152779945,0.14021935827394053,0.3409673707374168
2938,Man_CLK462,1.71,20.71065,5.055907,2.346689,66.39143,2.821231,1.558676,0.6302534,0.3715223,68.59581303399997,2.377371609390444,9.427555762,7.140974627,0.6516873841925143,41.75872,14.36214,3.29014,1.47536,2.71698,0.8078627126629204,0.9049070351144868,0.2462605152779945,0.14021935827394053,0.3409673707374168
2939,Aus_CLK463,2.0,20.74148,5.066867,2.339819,66.21314,2.762845,1.49732,0.5978609,0.39559,66.39129126399997,3.2382153466784374,9.468223802,7.120069217,0.6807205519938703,41.75872,14.36214,3.29014,1.47536,2.71698,0.8078627126629204,0.9049070351144868,0.2462605152779945,0.14021935827394053,0.3409673707374168
2941,Man_CLK462,1.16,21.0649,4.983172,2.318501,66.26199,2.771702,1.544509,0.6161915,0.3798351,68.14455536399997,5.422574465638455,9.282502108,7.055198543,0.6568612447865007,41.75872,14.36214,3.29014,1.47536,2.71698,0.8078627126629204,0.9049070351144868,0.2462605152779945,0.14021935827394053,0.3409673707374168
2942,Aus_CLK463,1.99,20.62409,5.055427,2.346179,66.38033,2.773455,1.507299,0.5843445,0.3962719,68.07255487400003,1.664024573294384,9.427146682,7.139422697,0.6691658713568229,41.75872,14.36214,3.29014,1.47536,2.71698,0.8078627126629204,0.9049070351144868,0.2462605152779945,0.14021935827394053,0.3409673707374168
2943,Man_CLK461,0.92,20.83573,5.103183,2.421496,65.9985,2.813629,1.562265,0.6214663,0.383936,68.837102826,4.980165246305624,9.426263717999998,7.368612328,0.6556562296948871,41.75872,14.36214,3.29014,1.47536,2.71698,0.8078627126629204,0.9049070351144868,0.2462605152779945,0.14021935827394053,0.3409673707374168
2944,Aus_CLK463,1.68,20.73517,5.054982,2.345403,66.53953,2.74557,1.470583,0.5950287,0.4034028,69.14255926399997,2.127339965478413,9.427280424,7.137061329000001,0.6983129454038317,41.75872,14.36214,3.29014,1.47536,2.71698,0.8078627126629204,0.9049070351144868,0.2462605152779945,0.14021935827394053,0.3409673707374168
2945,Man_CLK462,1.29,20.61786,5.221931,2.389361,66.07757,2.874168,1.641689,0.6539664,0.3963845,68.55674278199994,3.430705485499246,9.795318337999998,7.270825523000001,0.6505684206350362,41.75872,14.36214,3.29014,1.47536,2.71698,0.8078627126629204,0.9049070351144868,0.2462605152779945,0.14021935827394053,0.3409673707374168
2946,Man_CLK461,2.0,21.02412,5.239118,2.43021,66.33678,2.897418,1.615177,0.6450648,0.3941048,63.46012435600002,6.259816542073601,9.77174738,7.3951290300000005,0.654735451117482,41.75872,14.36214,3.29014,1.47536,2.71698,0.8078627126629204,0.9049070351144868,0.2462605152779945,0.14021935827394053,0.3409673707374168
2948,Aus_CLK463,1.91,21.26061,5.17703,2.351362,67.25967,2.809849,1.392539,0.5690356,0.3894546,66.31613536999998,5.0596632791120015,9.740624996,7.1551945660000005,0.7086391702763123,41.75872,14.36214,3.29014,1.47536,2.71698,0.8078627126629204,0.9049070351144868,0.2462605152779945,0.14021935827394053,0.3409673707374168
2949,Man_CLK461,1.84,20.6652,5.235995,2.430877,66.07104,2.873905,1.53458,0.6436464,0.3946833,65.77747532,3.973969318832026,9.762342865999997,7.397158711000001,0.6888223125586898,41.75872,14.36214,3.29014,1.47536,2.71698,0.8078627126629204,0.9049070351144868,0.2462605152779945,0.14021935827394053,0.3409673707374168
2950,Aus_CLK463,1.82,20.67006,5.009361,2.325678,66.37003,2.718631,1.605959,0.5903357,0.4041598,68.71210939200003,1.835438242915231,9.339759474000001,7.077038154,0.6375691271266327,41.75872,14.36214,3.29014,1.47536,2.71698,0.8078627126629204,0.9049070351144868,0.2462605152779945,0.14021935827394053,0.3409673707374168
2951,Man_CLK462,1.62,20.73191,5.066103,2.339104,66.37627,2.82838,1.60294,0.615474,0.3942325,68.68126049600004,2.6502670800576027,9.467408982,7.1178934719999996,0.6441256418510123,41.75872,14.36214,3.29014,1.47536,2.71698,0.8078627126629204,0.9049070351144868,0.2462605152779945,0.14021935827394053,0.3409673707374168
2952,Aus_CLK463,1.7,20.65003,5.062682,2.332643,66.24977,2.728226,1.609355,0.601949,0.4117463,68.49510850399996,2.3102571908224405,9.469275343999998,7.098232649000001,0.6484477133160131,41.75872,14.36214,3.29014,1.47536,2.71698,0.8078627126629204,0.9049070351144868,0.2462605152779945,0.14021935827394053,0.3409673707374168
2953,Man_CLK461,1.6,20.79332,5.149367,2.445069,65.968,2.852033,1.553991,0.6278993,0.3924782,65.92299982400004,4.968584649014431,9.508765802,7.440344967000001,0.669763124014033,41.75872,14.36214,3.29014,1.47536,2.71698,0.8078627126629204,0.9049070351144868,0.2462605152779945,0.14021935827394053,0.3409673707374168
2954,Man_CLK462,1.93,20.67248,5.076928,2.318609,66.40392,2.805287,1.617599,0.6239139,0.3948309,67.94006714599995,2.0869771892976487,9.530772771999999,7.055527187,0.6432062451806294,41.75872,14.36214,3.29014,1.47536,2.71698,0.8078627126629204,0.9049070351144868,0.2462605152779945,0.14021935827394053,0.3409673707374168
2955,Man_CLK461,1.27,20.85678,5.162517,2.426356,65.94204,2.859406,1.623368,0.6540225,0.4113211,66.61686855400005,5.640553491102388,9.575275697999999,7.383401308000001,0.6698122648979329,41.73514,14.37181,3.2572,1.48211,2.70488,0.8271882632111615,0.8825210327124595,0.22279375251793726,0.1279738322618321,0.4000470983449771
2956,Man_CLK462,1.86,20.66751,5.06729,2.321489,66.45724,2.80478,1.580785,0.6150033,0.3998027,68.54050455000001,1.8347395897199945,9.500359112,7.064291027,0.6574464683323098,41.73514,14.37181,3.2572,1.48211,2.70488,0.8271882632111615,0.8825210327124595,0.22279375251793726,0.1279738322618321,0.4000470983449771
2957,Aus_CLK463,1.9,20.74299,5.090834,2.336308,66.21194,2.720272,1.582476,0.6001086,0.408706,66.62604048799996,3.3725659420928196,9.537676964,7.109385244,0.6559930792311648,41.73514,14.37181,3.2572,1.48211,2.70488,0.8271882632111615,0.8825210327124595,0.22279375251793726,0.1279738322618321,0.4000470983449771
2959,Man_CLK462,1.99,20.70012,5.128345,2.324627,66.45694,2.817096,1.625972,0.6093611,0.3999521,67.34756242000002,2.4289368905919915,9.656845366,7.073839961,0.6363408578350754,41.73514,14.37181,3.2572,1.48211,2.70488,0.8271882632111615,0.8825210327124595,0.22279375251793726,0.1279738322618321,0.4000470983449771
2960,Aus_CLK463,1.68,20.65346,5.091784,2.358474,66.16601,2.743269,1.550566,0.6030115,0.4049183,67.97702797800001,2.772354197636787,9.502689592,7.176836382000001,0.6679344848282474,41.73514,14.37181,3.2572,1.48211,2.70488,0.8271882632111615,0.8825210327124595,0.22279375251793726,0.1279738322618321,0.4000470983449771
2961,Man_CLK461,1.64,20.52166,5.179898,2.402507,65.92106,2.811626,1.739956,0.6588624,0.3970093,67.489439486,2.8851668520016105,9.661687855999999,7.310828801,0.6166845724621413,41.73514,14.37181,3.2572,1.48211,2.70488,0.8271882632111615,0.8825210327124595,0.22279375251793726,0.1279738322618321,0.4000470983449771
2962,Man_CLK462,1.72,20.68165,5.097894,2.346122,66.38853,2.899264,1.45614,0.5764139,0.3891516,68.48243927799997,2.3490461469168054,9.539780676000001,7.139249245999999,0.6817312332954175,41.73514,14.37181,3.2572,1.48211,2.70488,0.8271882632111615,0.8825210327124595,0.22279375251793726,0.1279738322618321,0.4000470983449771
2963,Aus_CLK463,1.35,20.67843,5.048481,2.363207,66.26758,2.718712,1.542096,0.6115167,0.3871733,69.828318812,2.4608129744672382,9.379928406,7.191238901,0.6614492199537216,41.73514,14.37181,3.2572,1.48211,2.70488,0.8271882632111615,0.8825210327124595,0.22279375251793726,0.1279738322618321,0.4000470983449771
2964,Man_CLK461,1.62,20.74614,5.227858,2.405469,66.03367,2.838229,1.614864,0.7091528,0.4248838,65.996815856,4.716209526473641,9.783770152000002,7.319842167000001,0.7132312437224825,41.73514,14.37181,3.2572,1.48211,2.70488,0.8271882632111615,0.8825210327124595,0.22279375251793726,0.1279738322618321,0.4000470983449771
2965,Aus_CLK463,1.69,20.74252,5.018358,2.337274,66.21776,2.686814,1.623603,0.6664777,0.3920389,67.993728096,2.9843790246176454,9.343981092,7.112324782,0.6609200087651216,41.73514,14.37181,3.2572,1.48211,2.70488,0.8271882632111615,0.8825210327124595,0.22279375251793726,0.1279738322618321,0.4000470983449771
2966,Man_CLK462,1.76,20.59957,5.159904,2.350459,66.22204,2.826695,1.679116,0.641859,0.4125087,67.84284139799999,2.4733889315887723,9.696768972000001,7.152446737,0.6423214769235627,41.73514,14.37181,3.2572,1.48211,2.70488,0.8271882632111615,0.8825210327124595,0.22279375251793726,0.1279738322618321,0.4000470983449771
2967,Aus_CLK463,1.54,20.75891,5.021467,2.352751,66.33016,2.702847,1.529799,0.641843,0.3876311,68.89437612399998,2.8125946422944352,9.326032858000001,7.159421293,0.684023537074119,41.73514,14.37181,3.2572,1.48211,2.70488,0.8271882632111615,0.8825210327124595,0.22279375251793726,0.1279738322618321,0.4000470983449771
2969,Man_CLK462,1.46,20.60105,5.157256,2.332786,66.23939,2.815034,1.723555,0.6385973,0.4145673,69.16658690199998,2.400347203371261,9.719654488,7.098667798,0.625690861165953,41.73514,14.37181,3.2572,1.48211,2.70488,0.8271882632111615,0.8825210327124595,0.22279375251793726,0.1279738322618321,0.4000470983449771
2970,Man_CLK461,1.14,20.83256,5.097527,2.394777,65.87864,2.769349,1.754316,0.6905932,0.4044919,67.55382994399997,5.263522190486441,9.456483866000001,7.287306411,0.632533663191287,41.73514,14.37181,3.2572,1.48211,2.70488,0.8271882632111615,0.8825210327124595,0.22279375251793726,0.1279738322618321,0.4000470983449771
2971,Aus_CLK463,1.56,20.69808,5.026765,2.345301,66.27194,2.696522,1.54413,0.645996,0.386132,69.01331203999999,2.487046529264042,9.352677958000001,7.136750943000001,0.6787114222875739,41.73514,14.37181,3.2572,1.48211,2.70488,0.8271882632111615,0.8825210327124595,0.22279375251793726,0.1279738322618321,0.4000470983449771
2972,Man_CLK462,1.73,20.63647,5.079187,2.308357,66.33392,2.793632,1.713627,0.6198547,0.4048996,68.74245754400002,1.9926456830463692,9.554105506,7.024330351000001,0.6127278641546909,41.73514,14.37181,3.2572,1.48211,2.70488,0.8271882632111615,0.8825210327124595,0.22279375251793726,0.1279738322618321,0.4000470983449771
2973,Man_CLK461,1.6,20.69828,5.155062,2.428239,66.02837,2.785914,1.582446,0.6716591,0.3869536,66.87687798399998,3.9764992851104353,9.552333912,7.389131277000001,0.6767496228619378,41.73514,14.37181,3.2572,1.48211,2.70488,0.8271882632111615,0.8825210327124595,0.22279375251793726,0.1279738322618321,0.4000470983449771
2974,Aus_CLK463,1.89,20.63947,5.033075,2.341792,66.19681,2.697676,1.605096,0.6861928,0.3881299,67.77209109999995,2.2419051444000146,9.375336686,7.126073056,0.6758515668433377,41.73514,14.37181,3.2572,1.48211,2.70488,0.8271882632111615,0.8825210327124595,0.22279375251793726,0.1279738322618321,0.4000470983449771
2978,Man_CLK462,1.65,20.81,4.98,2.31,66.75,2.75,1.34,0.54,0.36,70.10716,1.706010536000008,9.288480000000002,7.029330000000001,0.689619848595048,41.73514,14.37181,3.2572,1.48211,2.70488,0.8271882632111615,0.8825210327124595,0.22279375251793726,0.1279738322618321,0.4000470983449771
2979,Man_CLK461,2.0,20.57677,5.051322,2.356515,66.21079,2.73903,1.687047,0.6734408,0.3746969,67.714076444,1.7680826368863762,9.398779919999999,7.170875145,0.6263138948415312,41.73514,14.37181,3.2572,1.48211,2.70488,0.8271882632111615,0.8825210327124595,0.22279375251793726,0.1279738322618321,0.4000470983449771
2981,Man_CLK461,0.98,20.87608,5.107694,2.427897,66.28381,2.797468,1.415784,0.6264297,0.3738024,69.40822150799994,4.480727018604831,9.427387375999999,7.388090571000001,0.7172402972443699,41.73514,14.37181,3.2572,1.48211,2.70488,0.8271882632111615,0.8825210327124595,0.22279375251793726,0.1279738322618321,0.4000470983449771
2982,Aus_CLK463,1.49,20.99057,4.973357,2.339338,66.21881,2.67564,1.508417,0.6934723,0.3752563,67.22638784400002,4.888652340726416,9.221236154,7.118605534000001,0.7122638295038551,41.73514,14.37181,3.2572,1.48211,2.70488,0.8271882632111615,0.8825210327124595,0.22279375251793726,0.1279738322618321,0.4000470983449771
2984,Aus_CLK463,1.72,20.82697,5.037675,2.345068,66.27646,2.698106,1.590192,0.6962094,0.3742728,67.32782877000004,3.6367167541519976,9.381983694,7.136041924,0.6763027882539736,41.73514,14.37181,3.2572,1.48211,2.70488,0.8271882632111615,0.8825210327124595,0.22279375251793726,0.1279738322618321,0.4000470983449771
2985,Man_CLK461,1.15,20.81511,5.087642,2.404285,66.2345,2.848793,1.565755,0.6547029,0.3945385,69.14725699399993,3.980700049966437,9.41420108,7.316239254999999,0.6809979166157409,41.73514,14.37181,3.2572,1.48211,2.70488,0.8271882632111615,0.8825210327124595,0.22279375251793726,0.1279738322618321,0.4000470983449771
2986,Aus_CLK463,1.7,20.71122,5.006219,2.346164,65.85472,2.711776,1.810302,0.7014926,0.3766398,66.78179935799997,3.7782093405648354,9.296770861999999,7.139377052,0.5982437280813266,41.73514,14.37181,3.2572,1.48211,2.70488,0.8271882632111615,0.8825210327124595,0.22279375251793726,0.1279738322618321,0.4000470983449771
2987,Man_CLK461,2.0,20.36325,5.212137,2.446397,66.20193,2.921298,1.651508,0.6712203,0.3685831,68.09187295399998,0.8709111097423943,9.672859326000001,7.444386071000001,0.6338706297051723,41.73514,14.37181,3.2572,1.48211,2.70488,0.8271882632111615,0.8825210327124595,0.22279375251793726,0.1279738322618321,0.4000470983449771
2988,Man_CLK462,1.71,20.48218,5.101157,2.345246,66.41029,2.796371,1.705507,0.645394,0.386884,70.10703808400001,0.5822799416704072,9.549909817999998,7.136583578,0.6147595117768645,41.73514,14.37181,3.2572,1.48211,2.70488,0.8271882632111615,0.8825210327124595,0.22279375251793726,0.1279738322618321,0.4000470983449771
2989,Aus_CLK463,1.98,20.71665,4.960513,2.314406,66.19392,2.688408,1.701436,0.7240055,0.3710404,67.334001406,2.517270453553607,9.229384497999998,7.042737458,0.6435368124740714,41.73514,14.37181,3.2572,1.48211,2.70488,0.8271882632111615,0.8825210327124595,0.22279375251793726,0.1279738322618321,0.4000470983449771
2990,Man_CLK461,1.75,20.6799,5.155293,2.415151,66.20486,2.820371,1.402817,0.6826121,0.3778544,67.141570756,3.2634452379136505,9.575090958,7.349304493,0.7616820530412985,41.73514,14.37181,3.2572,1.48211,2.70488,0.8271882632111615,0.8825210327124595,0.22279375251793726,0.1279738322618321,0.4000470983449771
2991,Man_CLK462,1.49,20.70003,5.132781,2.356025,66.19518,2.805792,1.676693,0.6665014,0.3995322,68.24342127199996,3.288424142643251,9.615475349999997,7.169384075,0.6457715594908501,41.73514,14.37181,3.2572,1.48211,2.70488,0.8271882632111615,0.8825210327124595,0.22279375251793726,0.1279738322618321,0.4000470983449771
2992,Aus_CLK463,1.92,20.75605,5.014488,2.348192,66.1956,2.718593,1.507449,0.7108991,0.3706325,66.87474265600001,3.160964798553593,9.315252336,7.1455482560000005,0.7186020850518098,41.73514,14.37181,3.2572,1.48211,2.70488,0.8271882632111615,0.8825210327124595,0.22279375251793726,0.1279738322618321,0.4000470983449771
2993,Man_CLK461,1.57,20.60436,5.167494,2.449736,65.91957,2.811629,1.663886,0.7131945,0.3849624,67.15561629800001,3.5890853330288337,9.548905787999999,7.454546648000001,0.6633265259594385,41.73514,14.37181,3.2572,1.48211,2.70488,0.8271882632111615,0.8825210327124595,0.22279375251793726,0.1279738322618321,0.4000470983449771
2994,Man_CLK462,1.38,20.83363,4.985947,2.313508,66.51122,2.763339,1.578638,0.6317639,0.3810064,70.009700234,2.6768023577104287,9.298304014000001,7.040004844000001,0.6520130426010534,41.73514,14.37181,3.2572,1.48211,2.70488,0.8271882632111615,0.8825210327124595,0.22279375251793726,0.1279738322618321,0.4000470983449771
2995,Aus_CLK463,1.76,20.80391,5.008635,2.336776,66.23575,2.712044,1.555302,0.6920142,0.3673043,67.38146263999997,3.407295846624031,9.319057758,7.110809368,0.6833973643557415,41.73514,14.37181,3.2572,1.48211,2.70488,0.8271882632111615,0.8825210327124595,0.22279375251793726,0.1279738322618321,0.4000470983449771
2996,Man_CLK461,1.67,20.50794,5.169005,2.42359,66.23977,2.820682,1.667779,0.6949919,0.3742294,68.81208037999993,1.7558964495680485,9.597148970000001,7.37498437,0.6441855385194303,41.73514,14.37181,3.2572,1.48211,2.70488,0.8271882632111615,0.8825210327124595,0.22279375251793726,0.1279738322618321,0.4000470983449771
2999,Man_CLK462,1.98,20.51698,5.036942,2.323754,66.25559,2.763462,1.64782,0.6762391,0.3741421,68.57573431399999,1.0080532577584123,9.416104531999999,7.071183422000001,0.6422343692259301,41.73514,14.37181,3.2572,1.48211,2.70488,0.8271882632111615,0.8825210327124595,0.22279375251793726,0.1279738322618321,0.4000470983449771
3000,Aus_CLK463,1.51,20.73298,4.95721,2.34402,66.19341,2.730316,1.674488,0.7331162,0.3739246,69.10102872999998,2.674489478328006,9.17052466,7.132852860000001,0.6607464703776758,41.73514,14.37181,3.2572,1.48211,2.70488,0.8271882632111615,0.8825210327124595,0.22279375251793726,0.1279738322618321,0.4000470983449771
3001,Man_CLK461,1.08,20.83946,5.181423,2.460548,66.23349,2.8507,1.407193,0.6554193,0.3686909,68.53257843600005,4.7292063721216095,9.567523733999998,7.487447564000001,0.7344648908307925,41.73514,14.37181,3.2572,1.48211,2.70488,0.8271882632111615,0.8825210327124595,0.22279375251793726,0.1279738322618321,0.4000470983449771
3002,Man_CLK462,1.93,20.78773,5.030282,2.327827,66.43806,2.787569,1.497163,0.6567305,0.3675137,67.503337174,2.7468680301744115,9.391564015999998,7.083577561,0.6900589984353988,41.73514,14.37181,3.2572,1.48211,2.70488,0.8271882632111615,0.8825210327124595,0.22279375251793726,0.1279738322618321,0.4000470983449771
3003,Aus_CLK463,1.77,20.81034,4.960231,2.313202,66.36653,2.723934,1.548556,0.716527,0.3667795,68.18317891199997,2.790204277027236,9.230674366,7.039073686,0.6994090518739389,41.73514,14.37181,3.2572,1.48211,2.70488,0.8271882632111615,0.8825210327124595,0.22279375251793726,0.1279738322618321,0.4000470983449771
3004,Aus_CLK463,1.89,20.71439,4.953983,2.31177,66.2724,2.713387,1.620925,0.7242167,0.3656217,68.08469750599998,2.220870511713599,9.216540109999999,7.034716110000001,0.6712985324933253,41.73514,14.37181,3.2572,1.48211,2.70488,0.8271882632111615,0.8825210327124595,0.22279375251793726,0.1279738322618321,0.4000470983449771
3005,Man_CLK461,1.19,20.67071,5.137334,2.445389,66.05487,2.814022,1.623472,0.7192159,0.3768128,68.957973688,3.586654080012856,9.476336911999999,7.4413187270000005,0.6765184141235583,41.73514,14.37181,3.2572,1.48211,2.70488,0.8271882632111615,0.8825210327124595,0.22279375251793726,0.1279738322618321,0.4000470983449771
3006,Man_CLK462,1.97,20.72498,5.025777,2.339171,66.45274,2.814682,1.535382,0.6616604,0.3738344,67.89120212400005,2.1515119658944073,9.360431717999997,7.118097353,0.6809264416181046,41.73514,14.37181,3.2572,1.48211,2.70488,0.8271882632111615,0.8825210327124595,0.22279375251793726,0.1279738322618321,0.4000470983449771
3008,Man_CLK462,1.83,20.85683,4.917336,2.298657,66.91679,2.78478,1.219816,0.5638728,0.3452434,70.13467133200004,1.2670154813791896,9.141612755999999,6.994813251,0.7586120361755877,41.73514,14.37181,3.2572,1.48211,2.70488,0.8271882632111615,0.8825210327124595,0.22279375251793726,0.1279738322618321,0.4000470983449771
3009,Aus_CLK463,1.78,20.78438,4.984426,2.336273,66.03658,2.700464,1.683288,0.7306695,0.3673386,66.80100492199999,3.7277773910832295,9.255754984,7.109278739,0.6510066449124,41.73514,14.37181,3.2572,1.48211,2.70488,0.8271882632111615,0.8825210327124595,0.22279375251793726,0.1279738322618321,0.4000470983449771
3011,Man_CLK461,1.99,20.6752,5.107308,2.403266,66.32959,2.804934,1.465442,0.6696041,0.356381,67.04738536599997,2.5839448201296307,9.468040127999998,7.313138438,0.702670103218099,41.78426,14.35717,3.28229,1.48246,2.68821,0.8428349934312169,0.7900348673204618,0.2720413732909852,0.14416584372096636,0.4747272187130091
3012,Aus_CLK463,1.91,20.74122,4.987867,2.361746,66.36332,2.713068,1.495093,0.6856152,0.365588,67.87040643400002,2.398030058430379,9.221773317999999,7.186793078000001,0.7057947227933269,41.78426,14.35717,3.28229,1.48246,2.68821,0.8428349934312169,0.7900348673204618,0.2720413732909852,0.14416584372096636,0.4747272187130091
3014,Aus_CLK463,2.0,20.71902,4.96366,2.341005,66.22861,2.696335,1.615965,0.724216,0.3665392,67.31661428000002,2.475758843408009,9.19271854,7.123678215,0.6740912389840154,41.78426,14.35717,3.28229,1.48246,2.68821,0.8428349934312169,0.7900348673204618,0.2720413732909852,0.14416584372096636,0.4747272187130091
3016,Man_CLK461,0.98,20.88679,5.002789,2.39905,66.14744,2.799281,1.66313,0.6916271,0.366884,69.51766623799996,4.428867484292809,9.19819825,7.30030915,0.6385655470035763,41.78426,14.35717,3.28229,1.48246,2.68821,0.8428349934312169,0.7900348673204618,0.2720413732909852,0.14416584372096636,0.4747272187130091
3018,Aus_CLK463,1.98,20.65345,4.898192,2.32613,66.37079,2.702875,1.722131,0.7182152,0.3618408,68.93626633399997,1.1273273918704305,9.04439684,7.07841359,0.6260489669845755,41.78426,14.35717,3.28229,1.48246,2.68821,0.8428349934312169,0.7900348673204618,0.2720413732909852,0.14416584372096636,0.4747272187130091
3019,Man_CLK461,1.32,20.89816,5.08862,2.434548,66.14262,2.843681,1.50116,0.6868794,0.3656724,67.40011721999998,5.014749037472043,9.365587783999999,7.408329564,0.7037314927154115,41.78426,14.35717,3.28229,1.48246,2.68821,0.8428349934312169,0.7900348673204618,0.2720413732909852,0.14416584372096636,0.4747272187130091
3020,Man_CLK462,1.36,20.76995,4.999522,2.336924,66.22054,2.776539,1.724225,0.7165418,0.3746419,69.26704822399998,3.1159117220544346,9.294657892,7.111259732,0.6340423736672679,41.78426,14.35717,3.28229,1.48246,2.68821,0.8428349934312169,0.7900348673204618,0.2720413732909852,0.14416584372096636,0.4747272187130091
3021,Aus_CLK463,1.69,20.8826,4.897889,2.339347,66.50105,2.712479,1.614355,0.6667359,0.3508663,68.88874003800004,2.710791375572775,9.021230725999999,7.118632921000001,0.6319338176473315,41.78426,14.35717,3.28229,1.48246,2.68821,0.8428349934312169,0.7900348673204618,0.2720413732909852,0.14416584372096636,0.4747272187130091
3022,Aus_CLK463,1.95,20.77063,4.95646,2.359148,66.3222,2.712121,1.60242,0.6854808,0.3568961,67.53135827999996,2.6152799598080563,9.142940584,7.1788873639999995,0.6514515618051514,41.78426,14.35717,3.28229,1.48246,2.68821,0.8428349934312169,0.7900348673204618,0.2720413732909852,0.14416584372096636,0.4747272187130091
3023,Man_CLK462,1.94,20.66566,4.995862,2.314566,66.52769,2.77767,1.545956,0.6756036,0.3575867,69.00543969400002,1.2329955750863988,9.322788627999998,7.043224338000001,0.6703838794780896,41.78426,14.35717,3.28229,1.48246,2.68821,0.8428349934312169,0.7900348673204618,0.2720413732909852,0.14416584372096636,0.4747272187130091
3024,Aus_CLK463,1.79,20.76071,4.969834,2.366042,66.22305,2.708772,1.68987,0.7010502,0.3632318,67.75476567799997,2.909686762756813,9.166717035999998,7.199865806000001,0.6304181159695678,41.78426,14.35717,3.28229,1.48246,2.68821,0.8428349934312169,0.7900348673204618,0.2720413732909852,0.14416584372096636,0.4747272187130091
3025,Man_CLK462,1.65,20.79208,4.995345,2.301091,66.3312,2.76673,1.628578,0.7033105,0.3716645,68.44806935999993,2.9065589910560163,9.344218278,7.002219913,0.6620065016436228,41.78426,14.35717,3.28229,1.48246,2.68821,0.8428349934312169,0.7900348673204618,0.2720413732909852,0.14416584372096636,0.4747272187130091
3028,Aus_CLK463,1.47,20.91764,4.891366,2.346272,66.29813,2.745423,1.526632,0.657729,0.3593971,68.725887482,3.609762751819204,8.992227675999999,7.139705696,0.6704350198676006,41.78426,14.35717,3.28229,1.48246,2.68821,0.8428349934312169,0.7900348673204618,0.2720413732909852,0.14416584372096636,0.4747272187130091
3030,Aus_CLK463,1.65,20.72353,4.932407,2.355953,66.3195,2.718377,1.556311,0.6491045,0.3493442,69.26578348399997,2.093142605910394,9.084606074000002,7.1691649790000005,0.6445987154107033,41.78426,14.35717,3.28229,1.48246,2.68821,0.8428349934312169,0.7900348673204618,0.2720413732909852,0.14416584372096636,0.4747272187130091
3031,Man_CLK461,1.74,20.52647,5.100024,2.491849,66.53152,2.868076,1.363276,0.636824,0.3579307,69.93980061799999,0.7432884440208412,9.298855092,7.582696507000001,0.7363321417354626,41.78426,14.35717,3.28229,1.48246,2.68821,0.8428349934312169,0.7900348673204618,0.2720413732909852,0.14416584372096636,0.4747272187130091
3032,Man_CLK462,1.24,20.90599,5.019795,2.390371,66.31478,2.774414,1.412343,0.6453073,0.3650236,68.89269204000001,4.156892195264035,9.257949018,7.273898953000001,0.7223428697391829,41.78426,14.35717,3.28229,1.48246,2.68821,0.8428349934312169,0.7900348673204618,0.2720413732909852,0.14416584372096636,0.4747272187130091
3033,Aus_CLK463,1.8,20.86769,4.948171,2.372617,66.42554,2.717163,1.416443,0.6199352,0.3442119,67.86147425200001,3.105185850531228,9.098185186,7.219873531,0.6860486533017489,41.78426,14.35717,3.28229,1.48246,2.68821,0.8428349934312169,0.7900348673204618,0.2720413732909852,0.14416584372096636,0.4747272187130091
3034,Man_CLK461,1.7,20.52855,5.095641,2.483685,66.70558,2.9173,1.289287,0.6120154,0.3552974,70.836550392,0.19559027051519706,9.301053629999998,7.557853455,0.7595767492244023,41.78426,14.35717,3.28229,1.48246,2.68821,0.8428349934312169,0.7900348673204618,0.2720413732909852,0.14416584372096636,0.4747272187130091
3035,Man_CLK462,1.15,20.81098,5.081386,2.383467,66.1601,2.830861,1.556486,0.6911526,0.378928,68.94756014199997,4.119510645115206,9.432846735999998,7.252890081,0.6920424170613253,41.78426,14.35717,3.28229,1.48246,2.68821,0.8428349934312169,0.7900348673204618,0.2720413732909852,0.14416584372096636,0.4747272187130091
3036,Aus_CLK463,1.89,20.83793,4.879686,2.340841,66.14672,2.681363,1.73914,0.6747431,0.3601773,67.09170594199998,3.3241725275952376,8.970464928,7.1231791630000005,0.5974184654681723,41.78426,14.35717,3.28229,1.48246,2.68821,0.8428349934312169,0.7900348673204618,0.2720413732909852,0.14416584372096636,0.4747272187130091
3037,Aus_CLK463,1.4,20.96117,4.926042,2.355554,66.33445,2.704122,1.73011,0.657822,0.3623764,68.581661574,4.058348654814402,9.068413931999999,7.167950822000001,0.593852970187561,41.78426,14.35717,3.28229,1.48246,2.68821,0.8428349934312169,0.7900348673204618,0.2720413732909852,0.14416584372096636,0.4747272187130091
3038,Aus_CLK463,1.76,20.8322,4.91197,2.349551,66.14174,2.704261,1.665924,0.661477,0.3549354,67.41487114999995,3.4631998966800026,9.041280208,7.149683693,0.6128372664218132,41.78426,14.35717,3.28229,1.48246,2.68821,0.8428349934312169,0.7900348673204618,0.2720413732909852,0.14416584372096636,0.4747272187130091
3039,Man_CLK461,1.1,20.69335,5.03082,2.430355,66.21643,2.848985,1.638717,0.6970913,0.3715526,70.54707012000003,2.729153227712004,9.219512340000001,7.395570265000001,0.654592526450132,41.78426,14.35717,3.28229,1.48246,2.68821,0.8428349934312169,0.7900348673204618,0.2720413732909852,0.14416584372096636,0.4747272187130091
3040,Man_CLK462,1.31,20.7555,5.064583,2.385562,66.40365,2.801267,1.462212,0.6464079,0.3684514,69.81922689599998,2.8114781018976345,9.384774045999999,7.2592651660000005,0.7013726766495187,41.78426,14.35717,3.28229,1.48246,2.68821,0.8428349934312169,0.7900348673204618,0.2720413732909852,0.14416584372096636,0.4747272187130091
