Repository: jcordonc/Proyecto2-model-PD

ProyectoFinal_DataScienceAtWork
==============================

Proyecto final para predecir la calidad del clinker con base a sus variables de operación y la concentración de sus compuestos químicos.

Project Organization
------------

    ├── LICENSE
    ├── Makefile           <- Makefile with commands like `make data` or `make train`
    ├── README.md          <- The top-level README for developers using this project.
    ├── data
    │   ├── external       <- Data from third party sources.
    │   ├── interim        <- Intermediate data that has been transformed.
    │   ├── processed      <- The final, canonical data sets for modeling.

File: data/raw/dataset_train.csv (part 12 of 53)
,id_eq,FCAO,SiO2,Al2O3,Fe2O3,CaO,MgO,SO3,K2O,Na2O,C3S,C2S,C3A,C4AF,A/S," ""CaO""  [CurrentProduct.Dry basis]"," ""SiO2""  [CurrentProduct.Dry basis]"," ""Al2O3""  [CurrentProduct.Dry basis]"," ""Fe2O3""  [CurrentProduct.Dry basis]"," ""MgO""  [CurrentProduct.Dry basis]"," ""CaO""  [Rolling.Analysis1.Dry basis]"," ""SiO2""  [Rolling.Analysis1.Dry basis]"," ""Al2O3""  [Rolling.Analysis1.Dry basis]"," ""Fe2O3""  [Rolling.Analysis1.Dry basis]"," ""MgO""  [Rolling.Analysis1.Dry basis]"
3041,Man_CLK461,1.05,20.80676,5.088339,2.486387,66.13754,2.826672,1.630792,0.678867,0.3719584,69.10100452800002,4.298769700316825,9.277131546,7.566075641000001,0.6485839221168704,41.78426,14.35717,3.28229,1.48246,2.68821,0.8428349934312169,0.7900348673204618,0.2720413732909852,0.14416584372096636,0.4747272187130091
3042,Man_CLK462,1.7,20.73652,5.033513,2.37249,66.30314,2.793868,1.609178,0.6742773,0.3721804,68.194029906,2.7853577151536086,9.32455637,7.2194870700000005,0.6550461138979927,41.78426,14.35717,3.28229,1.48246,2.68821,0.8428349934312169,0.7900348673204618,0.2720413732909852,0.14416584372096636,0.4747272187130091
3043,Aus_CLK463,1.41,20.85693,4.881536,2.351826,65.99598,2.688608,1.862716,0.7129219,0.3661506,68.25958655200003,3.9717543474112134,8.956780807999998,7.156606518,0.5793660599092753,41.78426,14.35717,3.28229,1.48246,2.68821,0.8428349934312169,0.7900348673204618,0.2720413732909852,0.14416584372096636,0.4747272187130091
3045,Man_CLK462,1.99,20.85999,5.052457,2.358656,66.27486,2.789967,1.621383,0.6569968,0.3633225,65.852456854,4.015191819582412,9.398165098000002,7.177390208,0.6339954462162296,41.78426,14.35717,3.28229,1.48246,2.68821,0.8428349934312169,0.7900348673204618,0.2720413732909852,0.14416584372096636,0.4747272187130091
3046,Aus_CLK463,2.15,20.91364,4.863288,2.364764,66.9967,2.750156,1.19982,0.5293904,0.3308402,68.99407039599994,1.307587129497655,8.886532511999999,7.195976852,0.7313060308394235,41.78426,14.35717,3.28229,1.48246,2.68821,0.8428349934312169,0.7900348673204618,0.2720413732909852,0.14416584372096636,0.4747272187130091
3047,Man_CLK461,1.82,20.66023,5.173178,2.503279,66.18446,2.856592,1.431696,0.6457518,0.3489399,66.67686988600002,3.3426403162415923,9.473373632,7.617477997000001,0.6983472973718335,41.78426,14.35717,3.28229,1.48246,2.68821,0.8428349934312169,0.7900348673204618,0.2720413732909852,0.14416584372096636,0.4747272187130091
3048,Man_CLK462,1.44,20.98781,5.021553,2.403169,66.23735,2.799946,1.577113,0.5808462,0.3464542,67.11133112600007,5.121096328785576,9.240953502,7.312843267000001,0.596897539306769,41.78426,14.35717,3.28229,1.48246,2.68821,0.8428349934312169,0.7900348673204618,0.2720413732909852,0.14416584372096636,0.4747272187130091
3049,Aus_CLK463,1.18,21.09699,4.801917,2.373058,66.10376,2.66334,1.648284,0.621873,0.3471772,68.31475161399995,5.324757196638451,8.709865914000002,7.221215494,0.5928736781200556,41.78426,14.35717,3.28229,1.48246,2.68821,0.8428349934312169,0.7900348673204618,0.2720413732909852,0.14416584372096636,0.4747272187130091
3051,Man_CLK462,1.5,21.08636,4.941602,2.342359,66.27436,2.776571,1.443212,0.6351495,0.3555226,66.89282795400001,5.384208227742377,9.131973871999998,7.127798437000001,0.6924080486214946,41.78426,14.35717,3.28229,1.48246,2.68821,0.8428349934312169,0.7900348673204618,0.2720413732909852,0.14416584372096636,0.4747272187130091
3052,Aus_CLK463,1.08,21.14791,4.717389,2.354656,66.13927,2.620768,1.674022,0.6672071,0.343992,69.073594788,5.205389786172816,8.517002898,7.165218208,0.6043507641766502,41.78426,14.35717,3.28229,1.48246,2.68821,0.8428349934312169,0.7900348673204618,0.2720413732909852,0.14416584372096636,0.4747272187130091
3053,Man_CLK461,1.13,20.92165,4.98845,2.417226,66.31113,2.921445,1.496185,0.6685918,0.3599155,69.37879995000006,4.172897471960006,9.129446108,7.355618718,0.6907042876693282,41.78426,14.35717,3.28229,1.48246,2.68821,0.8428349934312169,0.7900348673204618,0.2720413732909852,0.14416584372096636,0.4747272187130091
3054,Man_CLK462,2.4,20.90238,4.988971,2.347164,65.98664,2.768574,1.698409,0.6957703,0.3667017,63.13077174199998,4.930786614075238,9.249371662,7.142420051999999,0.627239033731675,41.78426,14.35717,3.28229,1.48246,2.68821,0.8428349934312169,0.7900348673204618,0.2720413732909852,0.14416584372096636,0.4747272187130091
3055,Aus_CLK463,1.37,20.90843,4.888028,2.392539,65.98975,2.697906,1.807733,0.6479022,0.3552293,67.90383137599997,4.510633048185639,8.905098212,7.280496177000001,0.5585816681757476,41.78426,14.35717,3.28229,1.48246,2.68821,0.8428349934312169,0.7900348673204618,0.2720413732909852,0.14416584372096636,0.4747272187130091
3056,Man_CLK461,1.59,21.09474,4.993243,2.468279,66.08791,2.805194,1.350387,0.6051741,0.3472194,65.17672216599995,6.426459278209656,9.055765882,7.510972997,0.7131783847831081,41.78426,14.35717,3.28229,1.48246,2.68821,0.8428349934312169,0.7900348673204618,0.2720413732909852,0.14416584372096636,0.4747272187130091
3057,Man_CLK462,1.48,21.17163,4.886816,2.343219,66.28914,2.754242,1.483377,0.6237586,0.3581462,66.75318788199996,5.795445036059199,8.985335851999999,7.130415417,0.6694067064616626,41.78426,14.35717,3.28229,1.48246,2.68821,0.8428349934312169,0.7900348673204618,0.2720413732909852,0.14416584372096636,0.4747272187130091
3058,Aus_CLK463,1.4,20.84553,4.880569,2.353308,66.09386,2.730075,1.840717,0.6587951,0.3555956,68.78978307799997,3.569801912196816,8.951710714,7.1611162440000005,0.5538655388683477,41.78426,14.35717,3.28229,1.48246,2.68821,0.8428349934312169,0.7900348673204618,0.2720413732909852,0.14416584372096636,0.4747272187130091
3059,Man_CLK461,1.76,20.88678,5.057934,2.416317,65.85057,2.80613,1.833942,0.7062806,0.3634345,64.73864854799997,5.638623087628837,9.315116736000002,7.352852631,0.5834631707414462,41.78426,14.35717,3.28229,1.48246,2.68821,0.8428349934312169,0.7900348673204618,0.2720413732909852,0.14416584372096636,0.4747272187130091
3060,Man_CLK462,1.42,21.06787,4.992626,2.389335,66.21459,2.791345,1.519374,0.6346975,0.3617434,66.705753372,5.718019454403205,9.18770408,7.270746405000001,0.6627293625702019,41.78426,14.35717,3.28229,1.48246,2.68821,0.8428349934312169,0.7900348673204618,0.2720413732909852,0.14416584372096636,0.4747272187130091
3061,Aus_CLK463,1.71,21.20414,4.744755,2.336822,66.7197,2.694906,1.269981,0.5672681,0.3358538,68.28610515000003,4.025851067079991,8.619697925999999,7.110949346000001,0.721381740071396,41.78426,14.35717,3.28229,1.48246,2.68821,0.8428349934312169,0.7900348673204618,0.2720413732909852,0.14416584372096636,0.4747272187130091
3062,Man_CLK461,1.33,20.68164,5.179669,2.469299,65.57162,2.854844,1.857215,0.7689181,0.3925674,66.01905710799998,5.40514632196485,9.548068942,7.514076857,0.6250956209291249,41.78426,14.35717,3.28229,1.48246,2.68821,0.8428349934312169,0.7900348673204618,0.2720413732909852,0.14416584372096636,0.4747272187130091
3063,Man_CLK462,1.92,20.9857,4.910319,2.311431,66.28995,2.900563,1.508932,0.6351706,0.3536587,66.26587707799997,4.278699540596826,9.101404098000001,7.033684533,0.6606689564909938,41.78426,14.35717,3.28229,1.48246,2.68821,0.8428349934312169,0.7900348673204618,0.2720413732909852,0.14416584372096636,0.4747272187130091
3065,Man_CLK461,1.74,20.64341,5.129132,2.453925,66.31257,2.924741,1.511974,0.6494655,0.3613653,68.01839494399998,2.5280638644864553,9.4401587,7.467293775,0.6739629135132574,41.78426,14.35717,3.28229,1.48246,2.68821,0.8428349934312169,0.7900348673204618,0.2720413732909852,0.14416584372096636,0.4747272187130091
3068,Man_CLK461,1.18,20.78314,4.997998,2.417091,66.57096,2.918219,1.414678,0.6219775,0.3498167,71.22174346599994,2.2319145934896483,9.154976728000001,7.355207913000001,0.6932453464945828,41.78426,14.35717,3.28229,1.48246,2.68821,0.8428349934312169,0.7900348673204618,0.2720413732909852,0.14416584372096636,0.4747272187130091
3069,Man_CLK462,1.79,20.97852,4.941885,2.334044,66.14288,2.770481,1.581601,0.6613252,0.3557431,66.00655612999999,4.852997315767993,9.146792802,7.102495892,0.6460879275402065,41.78426,14.35717,3.28229,1.48246,2.68821,0.8428349934312169,0.7900348673204618,0.2720413732909852,0.14416584372096636,0.4747272187130091
3070,Aus_CLK463,1.4,20.75542,4.791104,2.36184,66.17818,2.681297,1.916105,0.6800501,0.3656206,70.40671090799994,2.091646187244848,8.70019232,7.18707912,0.5482656528124626,41.78426,14.35717,3.28229,1.48246,2.68821,0.8428349934312169,0.7900348673204618,0.2720413732909852,0.14416584372096636,0.4747272187130091
3071,Man_CLK461,1.89,20.56078,5.102239,2.45248,66.00507,2.840563,1.73759,0.6681449,0.3552988,66.96663396799998,2.6239377747807993,9.37133719,7.46289664,0.5910968766872149,41.76007,14.35398,3.28578,1.4802,2.69979,0.7405042098526091,0.8650269917412863,0.22232103811208254,0.15882583439860512,0.3417302931150651
3072,Man_CLK462,1.33,21.21709,4.802654,2.290592,66.43668,2.755404,1.397629,0.6052691,0.3434393,68.25963414799999,5.249990152988836,8.851351436,6.970271456000001,0.6856398387331974,41.76007,14.35398,3.28578,1.4802,2.69979,0.7405042098526091,0.8650269917412863,0.22232103811208254,0.15882583439860512,0.3417302931150651
3073,Aus_CLK463,1.96,20.63578,4.856887,2.340272,66.37106,2.759997,1.729456,0.6427741,0.3546386,69.41034143400002,0.7804484944304235,8.911010326,7.121447696000001,0.5808994162224593,41.76007,14.35398,3.28578,1.4802,2.69979,0.7405042098526091,0.8650269917412863,0.22232103811208254,0.15882583439860512,0.3417302931150651
3074,Man_CLK461,1.14,20.89154,5.050303,2.437718,65.91902,2.817124,1.783007,0.6965358,0.36757,67.52581412600001,5.453752983585602,9.258684094000001,7.417975874,0.5984722979212402,41.76007,14.35398,3.28578,1.4802,2.69979,0.7405042098526091,0.8650269917412863,0.22232103811208254,0.15882583439860512,0.3417302931150651
3075,Man_CLK462,1.32,21.11845,4.91222,2.366348,66.47493,2.805567,1.343369,0.5804195,0.343529,68.36132843000006,4.92118273064802,9.013522184,7.200796964,0.6976767130696354,41.76007,14.35398,3.28578,1.4802,2.69979,0.7405042098526091,0.8650269917412863,0.22232103811208254,0.15882583439860512,0.3417302931150651
3076,Aus_CLK463,2.0,20.77377,4.920887,2.365753,66.27148,2.763881,1.663483,0.6497055,0.3515992,67.32699742399997,2.6248940495744364,9.037496473999997,7.198986379000001,0.6051262550687948,41.76007,14.35398,3.28578,1.4802,2.69979,0.7405042098526091,0.8650269917412863,0.22232103811208254,0.15882583439860512,0.3417302931150651
3077,Man_CLK461,1.0,21.10575,4.979325,2.476879,65.98717,2.78712,1.403798,0.6156899,0.3449271,67.16602675000001,6.769279386039983,9.004331982,7.537142797,0.6903120178699291,41.76007,14.35398,3.28578,1.4802,2.69979,0.7405042098526091,0.8650269917412863,0.22232103811208254,0.15882583439860512,0.3417302931150651
3079,Aus_CLK463,1.41,20.86651,4.823164,2.336402,66.29202,2.803499,1.600568,0.6586084,0.3503217,69.80615680799998,2.8324876062848645,8.828192416,7.109671286,0.6326165381502333,41.76007,14.35398,3.28578,1.4802,2.69979,0.7405042098526091,0.8650269917412863,0.22232103811208254,0.15882583439860512,0.3417302931150651
3081,Man_CLK462,1.44,21.05433,4.997011,2.364939,66.21474,2.820644,1.605321,0.6513107,0.3648123,66.73327587200006,5.597014052403182,9.240602361999999,7.196509377000001,0.6385218452325117,41.76007,14.35398,3.28578,1.4802,2.69979,0.7405042098526091,0.8650269917412863,0.22232103811208254,0.15882583439860512,0.3417302931150651
3083,Man_CLK462,1.58,21.07778,4.951094,2.353019,66.1773,2.82662,1.543663,0.6342741,0.3622778,66.15821363799999,5.668109415732808,9.139090952,7.160236817000001,0.6525148108669461,41.76007,14.35398,3.28578,1.4802,2.69979,0.7405042098526091,0.8650269917412863,0.22232103811208254,0.15882583439860512,0.3417302931150651
3084,Aus_CLK463,1.21,21.1167,4.714185,2.317439,66.33008,2.715786,1.698134,0.64298,0.3542027,69.63309308000001,4.294574092688023,8.571483462,7.051966877,0.5913860526978905,41.76007,14.35398,3.28578,1.4802,2.69979,0.7405042098526091,0.8650269917412863,0.22232103811208254,0.15882583439860512,0.3417302931150651
3086,Man_CLK461,1.02,21.02842,5.073895,2.467644,65.85798,2.837693,1.547191,0.6601605,0.3576986,66.52426704999996,6.970294545720044,9.270568102,7.509040692,0.661447296454941,41.76007,14.35398,3.28578,1.4802,2.69979,0.7405042098526091,0.8650269917412863,0.22232103811208254,0.15882583439860512,0.3417302931150651
3088,Man_CLK461,1.18,20.95261,5.154193,2.482818,65.86004,2.82371,1.696377,0.6974753,0.3608924,65.89630852599996,6.735293202225634,9.457683394,7.555215174000001,0.624427007029231,41.76007,14.35398,3.28578,1.4802,2.69979,0.7405042098526091,0.8650269917412863,0.22232103811208254,0.15882583439860512,0.3417302931150651
3089,Man_CLK462,2.0,20.84648,4.893106,2.337775,66.29049,2.813823,1.617213,0.6356521,0.3569997,67.078432432,3.020871049539217,9.0112156,7.113849325000001,0.6193527289428457,41.76007,14.35398,3.28578,1.4802,2.69979,0.7405042098526091,0.8650269917412863,0.22232103811208254,0.15882583439860512,0.3417302931150651
3090,Aus_CLK463,1.72,21.00332,4.824553,2.351439,66.53261,2.75632,1.518564,0.6050968,0.3446887,68.45299848600001,3.293484170401605,8.806430662,7.155428877,0.6320020841421408,41.76007,14.35398,3.28578,1.4802,2.69979,0.7405042098526091,0.8650269917412863,0.22232103811208254,0.15882583439860512,0.3417302931150651
3091,Man_CLK461,1.99,20.74309,4.99446,2.406111,65.93562,2.775685,1.744001,0.7328538,0.3592511,65.68161400999999,3.8089233610960136,9.164179188,7.321795773000001,0.6234257710596155,41.76007,14.35398,3.28578,1.4802,2.69979,0.7405042098526091,0.8650269917412863,0.22232103811208254,0.15882583439860512,0.3417302931150651
3092,Man_CLK462,1.94,20.96466,4.864711,2.315846,66.27605,2.800057,1.579912,0.6589024,0.3625812,66.587855272,3.9140542630432122,8.973072717999997,7.0471193780000005,0.6510582296212823,41.76007,14.35398,3.28578,1.4802,2.69979,0.7405042098526091,0.8650269917412863,0.22232103811208254,0.15882583439860512,0.3417302931150651
3093,Aus_CLK463,1.17,20.86534,4.840075,2.332274,66.13466,2.753002,1.810951,0.6684005,0.3568653,70.04377118999997,3.3869559025040132,8.879991141999998,7.097109782,0.5683880150265864,41.76007,14.35398,3.28578,1.4802,2.69979,0.7405042098526091,0.8650269917412863,0.22232103811208254,0.15882583439860512,0.3417302931150651
3094,Aus_CLK463,1.62,21.02839,4.86895,2.352916,66.59138,2.790298,1.243055,0.5725266,0.3362932,68.608448,3.5552049870400424,8.921583628,7.159923388,0.7410640643643951,41.76007,14.35398,3.28578,1.4802,2.69979,0.7405042098526091,0.8650269917412863,0.22232103811208254,0.15882583439860512,0.3417302931150651
3096,Man_CLK462,1.79,21.16386,4.873251,2.328294,66.24789,2.789243,1.519552,0.6456835,0.3591405,65.49477355199993,5.770455872611244,8.974641702,7.084998642,0.6665944759472653,41.76007,14.35398,3.28578,1.4802,2.69979,0.7405042098526091,0.8650269917412863,0.22232103811208254,0.15882583439860512,0.3417302931150651
3097,Man_CLK461,1.69,20.78419,4.977535,2.382025,66.52439,2.864645,1.683872,0.6147565,0.3360296,69.13558181000002,2.2424324727760307,9.160081449999998,7.248502075,0.568204472740064,41.76007,14.35398,3.28578,1.4802,2.69979,0.7405042098526091,0.8650269917412863,0.22232103811208254,0.15882583439860512,0.3417302931150651
3099,Aus_CLK463,1.37,20.92462,4.864202,2.362061,66.1631,2.75157,1.616405,0.6619713,0.3579077,68.690141834,3.9638571686704154,8.893528087999998,7.187751623000001,0.634244645917334,41.76007,14.35398,3.28578,1.4802,2.69979,0.7405042098526091,0.8650269917412863,0.22232103811208254,0.15882583439860512,0.3417302931150651
3101,Aus_CLK463,1.71,21.0532,4.892262,2.354498,66.12553,2.739695,1.630621,0.6545825,0.354256,65.99815437400001,5.319136152494451,8.980683683999999,7.164737414,0.6219691795277592,41.76007,14.35398,3.28578,1.4802,2.69979,0.7405042098526091,0.8650269917412863,0.22232103811208254,0.15882583439860512,0.3417302931150651
3102,Man_CLK461,1.08,20.55174,5.144769,2.450367,65.8306,2.877867,1.952565,0.7841531,0.3791265,69.33988564800003,3.295280571388787,9.487616886,7.4564667810000005,0.5923284624565635,41.76007,14.35398,3.28578,1.4802,2.69979,0.7405042098526091,0.8650269917412863,0.22232103811208254,0.15882583439860512,0.3417302931150651
3103,Man_CLK462,1.96,20.90968,4.88946,2.341187,66.55637,2.804611,1.596182,0.6146255,0.3515642,67.86296458000001,2.7330608930880302,8.995780596,7.124232041000001,0.6119081393734207,41.76007,14.35398,3.28578,1.4802,2.69979,0.7405042098526091,0.8650269917412863,0.22232103811208254,0.15882583439860512,0.3417302931150651
3106,Man_CLK462,1.97,20.97,4.85,2.31,66.87,2.84,1.41,0.61,0.38,68.9503,2.0546937519999844,8.94398,7.029330000000001,0.7159372459683505,41.76007,14.35398,3.28578,1.4802,2.69979,0.7405042098526091,0.8650269917412863,0.22232103811208254,0.15882583439860512,0.3417302931150651
3109,Man_CLK462,1.49,21.17231,4.840036,2.315788,66.67317,2.827024,1.362509,0.5986181,0.347299,68.62419038200001,4.355198686059211,8.907782103999999,7.046942884,0.7028136729382641,41.76007,14.35398,3.28578,1.4802,2.69979,0.7405042098526091,0.8650269917412863,0.22232103811208254,0.15882583439860512,0.3417302931150651
3112,Man_CLK462,1.32,21.17252,4.860227,2.326591,66.46333,2.793259,1.464854,0.6308542,0.3583906,68.30931431400005,5.11544086975843,8.943009578,7.0798164130000005,0.6822090634017652,41.76007,14.35398,3.28578,1.4802,2.69979,0.7405042098526091,0.8650269917412863,0.22232103811208254,0.15882583439860512,0.3417302931150651
3113,Man_CLK461,1.23,20.66,5.0,2.37,66.01,2.85,1.59,0.72,0.35,69.72428000000001,5.925855815999995,9.23996,7.2119100000000005,0.6694206670896948,41.76007,14.35398,3.28578,1.4802,2.69979,0.7405042098526091,0.8650269917412863,0.22232103811208254,0.15882583439860512,0.3417302931150651
3115,Man_CLK462,1.28,21.13481,4.916824,2.345152,66.496,2.811472,1.424782,0.6137056,0.3553433,68.48498900799996,4.997643806604877,9.061586416,7.136297536000001,0.6883931171006091,41.76007,14.35398,3.28578,1.4802,2.69979,0.7405042098526091,0.8650269917412863,0.22232103811208254,0.15882583439860512,0.3417302931150651
3116,Man_CLK461,1.85,20.70419,4.971466,2.360578,65.82224,2.817378,1.888046,0.7317812,0.3685721,66.30520991199994,3.6569190486272376,9.180286924,7.183238854,0.5817492867568399,41.76007,14.35398,3.28578,1.4802,2.69979,0.7405042098526091,0.8650269917412863,0.22232103811208254,0.15882583439860512,0.3417302931150651
3117,Man_CLK462,1.8,20.88832,5.050922,2.380381,65.91824,2.800583,1.721833,0.7104487,0.3757029,64.93808421399999,5.369737505198408,9.357338647999999,7.243499383,0.6327066138082107,41.76007,14.35398,3.28578,1.4802,2.69979,0.7405042098526091,0.8650269917412863,0.22232103811208254,0.15882583439860512,0.3417302931150651
3119,Man_CLK461,1.82,20.63549,5.083908,2.420675,65.7961,2.845223,1.786872,0.7369489,0.3689004,66.00171990599998,3.7810438811536358,9.3765741,7.366114025000001,0.6173867346516827,41.76007,14.35398,3.28578,1.4802,2.69979,0.7405042098526091,0.8650269917412863,0.22232103811208254,0.15882583439860512,0.3417302931150651
3121,Man_CLK461,1.7,20.78716,5.104117,2.433266,65.92643,2.885273,1.648605,0.7037215,0.3667842,65.71435214399999,4.801211498806417,9.408823977999997,7.404428438000001,0.6503570293535976,41.76007,14.35398,3.28578,1.4802,2.69979,0.7405042098526091,0.8650269917412863,0.22232103811208254,0.15882583439860512,0.3417302931150651
3122,Man_CLK462,1.61,21.15387,4.893669,2.332388,66.60566,2.793823,1.299113,0.5845339,0.3497837,67.61693667800002,4.6936639123568185,9.021822354000001,7.097456684,0.7303517600286357,41.76007,14.35398,3.28578,1.4802,2.69979,0.7405042098526091,0.8650269917412863,0.22232103811208254,0.15882583439860512,0.3417302931150651
3123,Man_CLK461,1.36,20.80946,5.14408,2.461419,66.04948,2.879493,1.570636,0.6623992,0.3559213,67.12121847,4.8480008584720125,9.467091051999999,7.490098016999999,0.651326781203653,41.76007,14.35398,3.28578,1.4802,2.69979,0.7405042098526091,0.8650269917412863,0.22232103811208254,0.15882583439860512,0.3417302931150651
3124,Man_CLK462,1.98,20.93874,5.003703,2.349278,66.33082,2.839937,1.534216,0.6672629,0.3703116,65.86341992599998,4.263409152065613,9.284834574,7.1488529540000005,0.6815889930125713,41.76007,14.35398,3.28578,1.4802,2.69979,0.7405042098526091,0.8650269917412863,0.22232103811208254,0.15882583439860512,0.3417302931150651
3125,Man_CLK461,1.57,20.98682,4.971371,2.391421,66.32802,2.945089,1.491686,0.6388497,0.3505452,67.31266501200001,4.5671206031872345,9.127848818,7.277094103,0.6677130840117824,41.76007,14.35398,3.28578,1.4802,2.69979,0.7405042098526091,0.8650269917412863,0.22232103811208254,0.15882583439860512,0.3417302931150651
3126,Man_CLK462,2.3,20.94953,4.938914,2.317671,66.19794,2.754989,1.646781,0.6967908,0.3709508,64.41819195800004,4.401852093124795,9.166622767999998,7.052672853,0.6507602652428573,41.76007,14.35398,3.28578,1.4802,2.69979,0.7405042098526091,0.8650269917412863,0.22232103811208254,0.15882583439860512,0.3417302931150651
3128,Man_CLK462,1.6,20.9317,4.923478,2.35993,66.26792,2.745689,1.670677,0.6758035,0.3620415,67.73155721600004,4.000944412489588,9.05421514,7.18126699,0.6238801620386599,41.76007,14.35398,3.28578,1.4802,2.69979,0.7405042098526091,0.8650269917412863,0.22232103811208254,0.15882583439860512,0.3417302931150651
3130,Man_CLK461,1.1,21.03023,4.936011,2.390469,65.96396,2.844876,1.742216,0.6797625,0.3623323,67.652940592,5.8783195036352325,9.035755601999998,7.2741971670000005,0.6004116739731706,41.76007,14.35398,3.28578,1.4802,2.69979,0.7405042098526091,0.8650269917412863,0.22232103811208254,0.15882583439860512,0.3417302931150651
3132,Man_CLK461,2.23,20.65279,4.91171,2.304662,66.66792,2.860314,1.84317,0.6835772,0.3615352,69.07303388,0.2544671351680208,9.116543396,7.013086466000001,0.5687293424075363,41.76007,14.35398,3.28578,1.4802,2.69979,0.7405042098526091,0.8650269917412863,0.22232103811208254,0.15882583439860512,0.3417302931150651
3134,Man_CLK461,1.46,20.8643,5.015906,2.422443,66.30165,2.900752,1.447443,0.6281085,0.3503554,68.24072715199999,3.8535535487712522,9.193377344,7.371494049,0.6816378326489421,41.76007,14.35398,3.28578,1.4802,2.69979,0.7405042098526091,0.8650269917412863,0.22232103811208254,0.15882583439860512,0.3417302931150651
3135,Man_CLK462,2.0,20.82683,4.927002,2.343216,67.02789,2.82917,1.325837,0.5750157,0.3453699,69.99423387399999,0.764853891694429,9.091833827999999,7.1304062880000005,0.7052251856562674,41.76007,14.35398,3.28578,1.4802,2.69979,0.7405042098526091,0.8650269917412863,0.22232103811208254,0.15882583439860512,0.3417302931150651
3136,Man_CLK461,1.9,20.62645,5.043424,2.352591,66.30402,2.8464,1.854268,0.7333564,0.3733632,68.18181785799995,1.8647673141648298,9.384489627999999,7.158934413,0.5964035803481019,41.76007,14.35398,3.28578,1.4802,2.69979,0.7405042098526091,0.8650269917412863,0.22232103811208254,0.15882583439860512,0.3417302931150651
3137,Man_CLK462,1.61,20.95547,4.897132,2.321677,66.87099,2.808766,1.37612,0.613095,0.3558908,70.19698740400005,2.178460844662375,9.049122315999998,7.064863111000001,0.7128716348917792,41.76007,14.35398,3.28578,1.4802,2.69979,0.7405042098526091,0.8650269917412863,0.22232103811208254,0.15882583439860512,0.3417302931150651
3138,Man_CLK461,1.28,20.8714,4.97224,2.35174,65.83693,2.812752,1.853504,0.7346116,0.3717587,67.42212550999997,5.04427155949606,9.197291920000001,7.15634482,0.5961087792977074,41.76007,14.35398,3.28578,1.4802,2.69979,0.7405042098526091,0.8650269917412863,0.22232103811208254,0.15882583439860512,0.3417302931150651
3139,Man_CLK462,1.97,20.80214,4.888827,2.309216,66.62206,2.77884,1.569417,0.6617796,0.360558,68.95695359400004,1.568726776926411,9.048198077999999,7.026944288000001,0.6553088247950174,41.76007,14.35398,3.28578,1.4802,2.69979,0.7405042098526091,0.8650269917412863,0.22232103811208254,0.15882583439860512,0.3417302931150651
3145,Man_CLK462,1.79,20.66943,4.957047,2.367653,66.68026,2.820832,1.587774,0.622106,0.3566886,70.393394924,0.6574050995743761,9.130105674,7.204768079,0.6233225066869257,41.76007,14.35398,3.28578,1.4802,2.69979,0.7405042098526091,0.8650269917412863,0.22232103811208254,0.15882583439860512,0.3417302931150651
3147,Man_CLK461,1.36,21.04411,4.963122,2.386932,66.2134,2.825098,1.501481,0.6917137,0.369672,67.32738904399997,5.36520732744647,9.113584356,7.263434076,0.7097583250607605,41.69118,14.34125,3.26329,1.48969,2.73958,0.6835634445769994,0.6998187947160979,0.20600641699422872,0.17421420211937483,0.4110389099902742
3149,Man_CLK461,1.59,20.79666,4.990624,2.389476,65.98144,2.801593,1.870725,0.7220942,0.3718865,67.13897352800001,4.0915414907168,9.182160207999999,7.271175468000001,0.5850147957108852,41.69118,14.34125,3.26329,1.48969,2.73958,0.6835634445769994,0.6998187947160979,0.20600641699422872,0.17421420211937483,0.4110389099902742
3151,Man_CLK461,1.64,20.81604,4.962079,2.400247,66.35233,2.817407,1.524845,0.6527123,0.3532616,68.47439149799993,2.986106514148858,9.088291426000001,7.3039516209999995,0.6632288849962277,41.69118,14.34125,3.26329,1.48969,2.73958,0.6835634445769994,0.6998187947160979,0.20600641699422872,0.17421420211937483,0.4110389099902742
3152,Man_CLK462,1.88,20.77414,4.961568,2.348469,66.4188,2.788138,1.580703,0.6732485,0.3690105,68.16386630600006,2.3631604429935678,9.174545651999999,7.146391167000001,0.6637047107860692,41.69118,14.34125,3.26329,1.48969,2.73958,0.6835634445769994,0.6998187947160979,0.20600641699422872,0.17421420211937483,0.4110389099902742
3153,Man_CLK462,1.76,20.82785,4.926605,2.353642,66.78988,2.790835,1.379799,0.6542577,0.3628033,69.98234102999993,1.5138291692080728,9.073140986000002,7.162132606,0.7428243926487612,41.69118,14.34125,3.26329,1.48969,2.73958,0.6835634445769994,0.6998187947160979,0.20600641699422872,0.17421420211937483,0.4110389099902742
3154,Man_CLK461,1.0,20.85002,4.916669,2.395021,66.36713,2.789394,1.852151,0.7058477,0.3806185,71.19437185800001,2.9971179265647905,8.976797318,7.288048903,0.5894995019141532,41.69118,14.34125,3.26329,1.48969,2.73958,0.6835634445769994,0.6998187947160979,0.20600641699422872,0.17421420211937483,0.4110389099902742
3155,Man_CLK462,1.73,20.92655,4.907364,2.346866,67.03705,2.790643,1.216094,0.5630232,0.3434651,70.49953081799995,1.498768965140819,9.033617328,7.141513238,0.7584524346346682,41.69118,14.34125,3.26329,1.48969,2.73958,0.6835634445769994,0.6998187947160979,0.20600641699422872,0.17421420211937483,0.4110389099902742
3157,Man_CLK462,1.86,20.69785,4.945539,2.389677,66.71833,2.824236,1.717122,0.5828735,0.3439801,70.09323231799999,0.7503465415408428,9.062344866,7.271787111,0.5473739451908892,41.69118,14.34125,3.26329,1.48969,2.73958,0.6835634445769994,0.6998187947160979,0.20600641699422872,0.17421420211937483,0.4110389099902742
3158,Man_CLK461,2.0,20.74021,4.911191,2.338053,66.38255,2.797105,1.655744,0.7153557,0.3620178,68.138968122,1.916126835003226,9.058670474,7.114695279,0.6498185127879742,41.69118,14.34125,3.26329,1.48969,2.73958,0.6835634445769994,0.6998187947160979,0.20600641699422872,0.17421420211937483,0.4110389099902742
3159,Man_CLK461,1.85,20.91084,4.950394,2.377183,66.42616,2.843484,1.586766,0.7212536,0.3707771,67.31104477800001,3.490582775716831,9.096350464,7.233767869,0.6883528608376779,41.69118,14.34125,3.26329,1.48969,2.73958,0.6835634445769994,0.6998187947160979,0.20600641699422872,0.17421420211937483,0.4110389099902742
3160,Man_CLK462,2.0,20.82599,4.920604,2.337788,67.23927,2.799786,1.275694,0.5828963,0.351256,70.91188965800002,0.07016608824480386,9.084063304,7.1138888840000005,0.7441561266525557,41.69118,14.34125,3.26329,1.48969,2.73958,0.6835634445769994,0.6998187947160979,0.20600641699422872,0.17421420211937483,0.4110389099902742
3162,Man_CLK461,1.89,20.85632,4.995963,2.396851,66.65883,2.874481,1.593503,0.7238998,0.3694753,68.175498566,2.559283502049624,9.183830057999998,7.293617593,0.6858018207376189,41.69118,14.34125,3.26329,1.48969,2.73958,0.6835634445769994,0.6998187947160979,0.20600641699422872,0.17421420211937483,0.4110389099902742
3163,Man_CLK462,1.86,20.68684,4.987899,2.388715,66.75269,2.822288,1.424737,0.6384371,0.3651956,70.03358905799999,0.7637757468848108,9.176226569999997,7.268859745,0.7121109737702562,41.69118,14.34125,3.26329,1.48969,2.73958,0.6835634445769994,0.6998187947160979,0.20600641699422872,0.17421420211937483,0.4110389099902742
3164,Aus_CLK463,1.96,21.07232,4.958688,2.341835,65.77424,2.69765,1.885174,0.7440931,0.3622023,62.976849006,6.885435362113597,9.17813838,7.126203905000001,0.5838339218851247,41.69118,14.34125,3.26329,1.48969,2.73958,0.6835634445769994,0.6998187947160979,0.20600641699422872,0.17421420211937483,0.4110389099902742
3165,Man_CLK461,1.61,20.84358,4.935921,2.382371,66.4752,2.863819,1.585644,0.6919464,0.3617675,69.08871339200003,2.6937541293152023,9.049218917999998,7.2495549530000005,0.6657782751897889,41.69118,14.34125,3.26329,1.48969,2.73958,0.6835634445769994,0.6998187947160979,0.20600641699422872,0.17421420211937483,0.4110389099902742
3166,Man_CLK462,1.73,20.83414,4.881679,2.32606,66.69392,2.765749,1.517563,0.6825875,0.3677118,70.00726899799999,1.605191812148803,9.00075583,7.078200580000001,0.6954520969637313,41.69118,14.34125,3.26329,1.48969,2.73958,0.6835634445769994,0.6998187947160979,0.20600641699422872,0.17421420211937483,0.4110389099902742
3171,Man_CLK461,1.83,20.74402,5.001436,2.390144,66.07132,2.809869,1.802674,0.7390996,0.3658844,66.854308752,3.4182947417312235,9.209681752,7.273208192,0.6108313757207454,41.69118,14.34125,3.26329,1.48969,2.73958,0.6835634445769994,0.6998187947160979,0.20600641699422872,0.17421420211937483,0.4110389099902742
3172,Man_CLK462,1.67,20.9388,5.040048,2.386536,66.45477,2.809687,1.533653,0.6507505,0.3606464,67.33212972599993,4.107646842945641,9.318108287999998,7.262229048,0.6645443306369463,41.69118,14.34125,3.26329,1.48969,2.73958,0.6835634445769994,0.6998187947160979,0.20600641699422872,0.17421420211937483,0.4110389099902742
3173,Aus_CLK463,1.82,20.87991,4.913702,2.348093,66.57261,2.748137,1.510864,0.6485893,0.3483595,68.55253628400001,2.5574601455903974,9.048336943999999,7.145246999,0.6628571616302191,41.69118,14.34125,3.26329,1.48969,2.73958,0.6835634445769994,0.6998187947160979,0.20600641699422872,0.17421420211937483,0.4110389099902742
3174,Aus_CLK463,2.26,20.74324,4.890726,2.310877,66.41912,2.744102,1.740173,0.7206464,0.3543844,67.38270214200003,1.6968386763151813,9.050420015999999,7.031998711000001,0.6152183022347607,41.69118,14.34125,3.26329,1.48969,2.73958,0.6835634445769994,0.6998187947160979,0.20600641699422872,0.17421420211937483,0.4110389099902742
3175,Man_CLK461,2.0,20.8406,4.995409,2.375399,65.82023,2.808524,1.580879,0.791504,0.3699442,64.46761809799995,4.973611423108814,9.218658742000002,7.228339157,0.7280555819709317,41.69118,14.34125,3.26329,1.48969,2.73958,0.6835634445769994,0.6998187947160979,0.20600641699422872,0.17421420211937483,0.4110389099902742
3176,Man_CLK462,1.97,20.55114,5.004497,2.379347,66.55089,2.826959,1.739581,0.6301225,0.3409353,69.69746213399998,0.29047013435041436,9.236061925999998,7.240352921,0.5611644322478451,41.69118,14.34125,3.26329,1.48969,2.73958,0.6835634445769994,0.6998187947160979,0.20600641699422872,0.17421420211937483,0.4110389099902742
3178,Man_CLK461,1.65,20.79953,5.053019,2.434712,66.04185,2.850906,1.725126,0.690422,0.3477261,66.63497354799996,4.295717621628846,9.270967645999999,7.408828616000001,0.6006935320660863,41.69118,14.34125,3.26329,1.48969,2.73958,0.6835634445769994,0.6998187947160979,0.20600641699422872,0.17421420211937483,0.4110389099902742
3180,Aus_CLK463,1.99,20.6071,4.933541,2.395816,66.50179,2.793884,1.542917,0.6604643,0.3390913,69.44399177200002,0.5807022474432415,9.020162977999998,7.290468088,0.6478860741608701,41.69118,14.34125,3.26329,1.48969,2.73958,0.6835634445769994,0.6998187947160979,0.20600641699422872,0.17421420211937483,0.4110389099902742
3181,Man_CLK461,1.58,20.99686,4.991983,2.425341,66.15144,2.830887,1.453709,0.6714082,0.3414019,66.28981681599998,5.336830338249662,9.125077978,7.380312663000001,0.696102049782807,41.69118,14.34125,3.26329,1.48969,2.73958,0.6835634445769994,0.6998187947160979,0.20600641699422872,0.17421420211937483,0.4110389099902742
3182,Man_CLK462,1.8,20.87682,4.910758,2.323292,66.35999,2.744887,1.651273,0.7318587,0.3584569,67.847107486,3.1421998488016314,9.082498636,7.069777556,0.6573010642959528,41.69118,14.34125,3.26329,1.48969,2.73958,0.6835634445769994,0.6998187947160979,0.20600641699422872,0.17421420211937483,0.4110389099902742
3183,Aus_CLK463,1.9,20.6918,4.921219,2.354212,66.23006,2.732297,1.756665,0.7404103,0.3526148,68.20272185799993,2.0363557865648403,9.057903646,7.1638671160000005,0.6177178142910528,41.69118,14.34125,3.26329,1.48969,2.73958,0.6835634445769994,0.6998187947160979,0.20600641699422872,0.17421420211937483,0.4110389099902742
3184,Man_CLK461,1.58,20.88412,5.000515,2.423739,66.20879,2.828796,1.570712,0.6937852,0.348217,67.32508555,4.232598025320044,9.150398362,7.375437777,0.6619722440690706,41.69118,14.34125,3.26329,1.48969,2.73958,0.6835634445769994,0.6998187947160979,0.20600641699422872,0.17421420211937483,0.4110389099902742
3185,Man_CLK462,1.45,20.89488,4.967285,2.369063,66.44181,2.803223,1.450146,0.6769572,0.3516567,69.02258979000001,3.3821008586640247,9.154850654,7.209058709000001,0.7101935721501172,41.69118,14.34125,3.26329,1.48969,2.73958,0.6835634445769994,0.6998187947160979,0.20600641699422872,0.17421420211937483,0.4110389099902742
3186,Aus_CLK463,1.92,20.65245,4.865054,2.334647,66.44387,2.737148,1.658522,0.7128565,0.3478694,69.69607678799997,0.7355291293728285,8.942170376,7.1043308210000005,0.6364402310697158,41.69118,14.34125,3.26329,1.48969,2.73958,0.6835634445769994,0.6998187947160979,0.20600641699422872,0.17421420211937483,0.4110389099902742
3188,Man_CLK462,1.75,20.87,4.91,2.34,66.71,2.79,1.46,0.68,0.35,69.50857999999995,2.0224830480000264,9.05222,7.12062,0.7057097996446066,41.69118,14.34125,3.26329,1.48969,2.73958,0.6835634445769994,0.6998187947160979,0.20600641699422872,0.17421420211937483,0.4110389099902742
3189,Aus_CLK463,2.44,20.76558,4.90878,2.332194,66.2906,2.740467,1.566883,0.7375193,0.3478599,65.80516313999995,2.398173647424045,9.062194752,7.096866342,0.6870503310527765,41.69118,14.34125,3.26329,1.48969,2.73958,0.6835634445769994,0.6998187947160979,0.20600641699422872,0.17421420211937483,0.4110389099902742
3190,Man_CLK461,1.18,21.01178,5.032454,2.455456,65.89247,2.82875,1.820979,0.7557076,0.366361,66.435609318,6.498085074740807,9.181371548000001,7.471952608,0.6127908532844483,41.69118,14.34125,3.26329,1.48969,2.73958,0.6835634445769994,0.6998187947160979,0.20600641699422872,0.17421420211937483,0.4110389099902742
3191,Man_CLK462,1.73,20.89921,4.941744,2.336902,66.51884,2.785153,1.482123,0.6702927,0.350978,68.38096558799998,3.01863079465285,9.141583416,7.111192786,0.6904532964201371,41.69118,14.34125,3.26329,1.48969,2.73958,0.6835634445769994,0.6998187947160979,0.20600641699422872,0.17421420211937483,0.4110389099902742
3192,Aus_CLK463,1.87,20.77715,4.918426,2.360506,66.1949,2.772493,1.615046,0.7057567,0.3380745,67.542818452,2.8710202380512015,9.039852748,7.183019758,0.6420059622390462,41.69118,14.34125,3.26329,1.48969,2.73958,0.6835634445769994,0.6998187947160979,0.20600641699422872,0.17421420211937483,0.4110389099902742
3193,Man_CLK461,1.08,21.04794,4.985301,2.395436,65.99653,2.861381,1.681277,0.7131653,0.3535607,67.39412403200001,6.185768534499211,9.157969937999999,7.289311748000001,0.6323506158283682,41.69118,14.34125,3.26329,1.48969,2.73958,0.6835634445769994,0.6998187947160979,0.20600641699422872,0.17421420211937483,0.4110389099902742
3194,Aus_CLK463,1.9,20.73454,4.860586,2.338753,66.38593,2.728703,1.663805,0.7247472,0.34237,68.941883492,1.6012678298751837,8.923382823999997,7.116825379000001,0.6362367402400272,41.69118,14.34125,3.26329,1.48969,2.73958,0.6835634445769994,0.6998187947160979,0.20600641699422872,0.17421420211937483,0.4110389099902742
3196,Man_CLK462,1.37,20.69683,4.994148,2.352021,65.95022,2.783474,1.938879,0.7796076,0.3756171,68.69609132599999,3.3062949419056267,9.254872668,7.157199903,0.5921788082668829,41.69118,14.34125,3.26329,1.48969,2.73958,0.6835634445769994,0.6998187947160979,0.20600641699422872,0.17421420211937483,0.4110389099902742
3198,Aus_CLK463,1.97,20.71705,4.884645,2.328652,66.57207,2.76745,1.651349,0.7081094,0.3440847,69.40042949999997,0.9902155234400141,9.004230066,7.0860880360000005,0.6338009445228455,41.69118,14.34125,3.26329,1.48969,2.73958,0.6835634445769994,0.6998187947160979,0.20600641699422872,0.17421420211937483,0.4110389099902742
3199,Man_CLK461,1.45,20.97912,4.994754,2.383025,65.99854,2.851332,1.548817,0.7423754,0.3497766,66.37331121799997,5.622232693380816,9.204019800000001,7.251545075,0.6993295503762679,41.69118,14.34125,3.26329,1.48969,2.73958,0.6835634445769994,0.6998187947160979,0.20600641699422872,0.17421420211937483,0.4110389099902742
3200,Man_CLK462,1.85,20.73929,4.870293,2.285965,66.53947,2.779199,1.636225,0.729715,0.3530785,69.74467004599998,1.1628220235376503,9.03842367,6.956191495000001,0.6579897042543135,41.69118,14.34125,3.26329,1.48969,2.73958,0.6835634445769994,0.6998187947160979,0.20600641699422872,0.17421420211937483,0.4110389099902742
3201,Aus_CLK463,1.9,20.66794,4.897491,2.329807,66.46833,2.766117,1.653532,0.7162573,0.3438326,69.54835888199993,0.952800595659248,9.036317705999998,7.089602701000001,0.6369611526072669,41.69118,14.34125,3.26329,1.48969,2.73958,0.6835634445769994,0.6998187947160979,0.20600641699422872,0.17421420211937483,0.4110389099902742
3202,Man_CLK461,0.98,20.8615,5.088379,2.448457,65.92218,2.903437,1.681025,0.7418349,0.3621227,68.14719114799996,5.39024746218881,9.341415106,7.450654651,0.6535321888954795,41.69118,14.34125,3.26329,1.48969,2.73958,0.6835634445769994,0.6998187947160979,0.20600641699422872,0.17421420211937483,0.4110389099902742
3203,Man_CLK462,1.9,20.97969,4.891335,2.308374,66.50394,2.799016,1.463757,0.6954953,0.343618,67.39603238999995,3.4703029512240278,9.056268941999999,7.024382082000001,0.7072819861036704,41.69118,14.34125,3.26329,1.48969,2.73958,0.6835634445769994,0.6998187947160979,0.20600641699422872,0.17421420211937483,0.4110389099902742
3204,Aus_CLK463,1.72,20.84079,4.916819,2.352169,66.36427,2.780995,1.505511,0.7104033,0.3417664,68.38202745800002,2.8810512039247556,9.049700402000001,7.157650267,0.6945066867112202,41.69118,14.34125,3.26329,1.48969,2.73958,0.6835634445769994,0.6998187947160979,0.20600641699422872,0.17421420211937483,0.4110389099902742
3205,Man_CLK461,1.08,20.95836,5.013512,2.469103,66.13427,2.834543,1.64467,0.678454,0.343744,68.34080626399997,5.214765598678433,9.108084524000002,7.513480429,0.6207617970387728,41.69118,14.34125,3.26329,1.48969,2.73958,0.6835634445769994,0.6998187947160979,0.20600641699422872,0.17421420211937483,0.4110389099902742
3206,Man_CLK462,1.58,20.77352,4.944473,2.358582,65.93278,2.798957,1.459107,0.6957427,0.3459409,67.51167350599997,3.774745871313634,9.112132706,7.177165026000001,0.7117345072343704,41.69118,14.34125,3.26329,1.48969,2.73958,0.6835634445769994,0.6998187947160979,0.20600641699422872,0.17421420211937483,0.4110389099902742
3207,Aus_CLK463,1.96,20.7361,4.88234,2.318932,66.32668,2.80675,1.692038,0.7468579,0.3508334,68.32676139999998,1.8855187120800494,9.014568055999998,7.056510076000001,0.6431959582145125,41.69118,14.34125,3.26329,1.48969,2.73958,0.6835634445769994,0.6998187947160979,0.20600641699422872,0.17421420211937483,0.4110389099902742
3209,Man_CLK462,1.72,20.8292,4.956057,2.332988,66.59721,2.845305,1.526006,0.7048436,0.351658,69.18223814400002,2.244143732406407,9.186135354000001,7.099282484,0.6904423388122573,41.69118,14.34125,3.26329,1.48969,2.73958,0.6835634445769994,0.6998187947160979,0.20600641699422872,0.17421420211937483,0.4110389099902742
3210,Man_CLK461,1.72,20.76729,5.194157,2.486567,65.95295,2.909225,1.625298,0.7265013,0.3501963,65.21079791399998,5.0627022719184325,9.557244686,7.566623381,0.6584424347238422,41.68866,14.33188,3.26663,1.51924,2.70571,0.6277660523840426,0.6206357230133499,0.18630186337078952,0.11874220016533543,0.35050890991535905
3212,Aus_CLK463,2.25,20.67441,4.86899,2.331133,66.45663,2.804463,1.611743,0.7118517,0.3404897,68.21627971999996,0.901363765472027,8.958546464000001,7.093637719,0.6484735981044435,41.68866,14.33188,3.26663,1.51924,2.70571,0.6277660523840426,0.6206357230133499,0.18630186337078952,0.11874220016533543,0.35050890991535905
3213,Aus_CLK463,2.2,20.73341,4.900908,2.332286,66.52934,2.773109,1.625157,0.7091146,0.3425767,68.051358216,1.3484916680896433,9.041178288000001,7.097146298,0.6433447592121536,41.68866,14.33188,3.26663,1.51924,2.70571,0.6277660523840426,0.6206357230133499,0.18630186337078952,0.11874220016533543,0.35050890991535905
