Repository: jcordonc/Proyecto2-model-PD

ProyectoFinal_DataScienceAtWork
==============================

Proyecto final para predecir la calidad del clinker con base a sus variables de operación y la concentración de sus compuestos químicos.

Project Organization
------------

    ├── LICENSE
    ├── Makefile           <- Makefile with commands like `make data` or `make train`
    ├── README.md          <- The top-level README for developers using this project.
    ├── data
    │   ├── external       <- Data from third party sources.
    │   ├── interim        <- Intermediate data that has been transformed.
    │   ├── processed      <- The final, canonical data sets for modeling.

File: data/raw/dataset_train.csv (part 13 of 53)
,id_eq,FCAO,SiO2,Al2O3,Fe2O3,CaO,MgO,SO3,K2O,Na2O,C3S,C2S,C3A,C4AF,A/S," ""CaO""  [CurrentProduct.Dry basis]"," ""SiO2""  [CurrentProduct.Dry basis]"," ""Al2O3""  [CurrentProduct.Dry basis]"," ""Fe2O3""  [CurrentProduct.Dry basis]"," ""MgO""  [CurrentProduct.Dry basis]"," ""CaO""  [Rolling.Analysis1.Dry basis]"," ""SiO2""  [Rolling.Analysis1.Dry basis]"," ""Al2O3""  [Rolling.Analysis1.Dry basis]"," ""Fe2O3""  [Rolling.Analysis1.Dry basis]"," ""MgO""  [Rolling.Analysis1.Dry basis]"
3214,Aus_CLK463,2.15,20.7073,4.861973,2.319464,66.48428,2.776123,1.679008,0.7274477,0.3442647,68.54980574599998,1.051163601457624,8.959695361999998,7.058128952000001,0.6333006999734051,41.68866,14.33188,3.26663,1.51924,2.70571,0.6277660523840426,0.6206357230133499,0.18630186337078952,0.11874220016533543,0.35050890991535905
3215,Man_CLK461,2.3,20.77948,5.124222,2.451594,66.08482,2.892943,1.495718,0.7148154,0.3417766,63.81365140399995,4.370384137062416,9.431091251999998,7.460200542000001,0.7015731551208333,41.68866,14.33188,3.26663,1.51924,2.70571,0.6277660523840426,0.6206357230133499,0.18630186337078952,0.11874220016533543,0.35050890991535905
3217,Man_CLK462,2.23,20.88956,4.963492,2.327637,66.35043,2.870908,1.55471,0.7117903,0.3521944,65.60035436399998,3.5530761520383862,9.214891995999999,7.082999391000001,0.6819428483898466,41.68866,14.33188,3.26663,1.51924,2.70571,0.6277660523840426,0.6206357230133499,0.18630186337078952,0.11874220016533543,0.35050890991535905
3218,Aus_CLK463,2.1,20.74115,4.837217,2.322664,66.51948,2.754968,1.668954,0.7248707,0.3561749,68.80112975400002,1.112170839822447,8.888677562,7.067866552000001,0.645009838600456,41.68866,14.33188,3.26663,1.51924,2.70571,0.6277660523840426,0.6206357230133499,0.18630186337078952,0.11874220016533543,0.35050890991535905
3219,Man_CLK462,1.98,20.73835,5.013487,2.366535,66.43184,2.891707,1.572393,0.6922808,0.3477609,67.70722992399996,2.2979207595744313,9.281563329999997,7.201366005,0.6600760057260838,41.68866,14.33188,3.26663,1.51924,2.70571,0.6277660523840426,0.6206357230133499,0.18630186337078952,0.11874220016533543,0.35050890991535905
3221,Man_CLK461,2.21,20.71636,5.118299,2.438924,65.66995,2.87338,1.75504,0.7947908,0.3559198,63.028726447999986,5.057971099868823,9.436832942,7.421645732000001,0.6470901272713838,41.68866,14.33188,3.26663,1.51924,2.70571,0.6277660523840426,0.6206357230133499,0.18630186337078952,0.11874220016533543,0.35050890991535905
3222,Man_CLK462,1.76,20.90946,4.92135,2.325637,66.38101,2.837768,1.599658,0.731688,0.3495697,67.77294549999998,3.414573027039978,9.106599696,7.076913391000001,0.6712502728137618,41.68866,14.33188,3.26663,1.51924,2.70571,0.6277660523840426,0.6206357230133499,0.18630186337078952,0.11874220016533543,0.35050890991535905
3223,Aus_CLK463,1.91,20.79675,4.905871,2.368013,66.26858,2.73266,1.62087,0.7327703,0.3516012,67.60457921199999,2.757774624707203,8.993880154,7.205863559,0.6646512463148037,41.68866,14.33188,3.26663,1.51924,2.70571,0.6277660523840426,0.6206357230133499,0.18630186337078952,0.11874220016533543,0.35050890991535905
3226,Aus_CLK463,1.79,20.79223,4.900785,2.359204,66.28407,2.735636,1.621246,0.7300393,0.3548806,68.23727561999993,2.6360491025120396,8.995307082,7.179057772,0.6656734969067585,41.68866,14.33188,3.26663,1.51924,2.70571,0.6277660523840426,0.6206357230133499,0.18630186337078952,0.11874220016533543,0.35050890991535905
3227,Aus_CLK463,1.59,20.91739,4.919354,2.379348,66.12422,2.72682,1.657782,0.7412179,0.3625982,67.29595780799995,4.319245459884847,9.010431284000001,7.240355964,0.6627484131460839,41.68866,14.33188,3.26663,1.51924,2.70571,0.6277660523840426,0.6206357230133499,0.18630186337078952,0.11874220016533543,0.35050890991535905
3228,Man_CLK462,1.25,20.9607,4.922599,2.325845,66.45688,2.876877,1.544357,0.7090912,0.3590034,69.759910048,3.6288048760288163,9.10955761,7.077546335000001,0.6907159846387931,41.68866,14.33188,3.26663,1.51924,2.70571,0.6277660523840426,0.6206357230133499,0.18630186337078952,0.11874220016533543,0.35050890991535905
3229,Man_CLK461,1.3,20.65082,4.920085,2.377438,66.36521,2.905156,1.80201,0.7584416,0.3654093,71.48137054,1.288151000864005,9.015600154,7.234543834000001,0.6198512126645798,41.68866,14.33188,3.26663,1.51924,2.70571,0.6277660523840426,0.6206357230133499,0.18630186337078952,0.11874220016533543,0.35050890991535905
3231,Aus_CLK463,2.0,20.81973,4.906183,2.353938,66.17136,2.748182,1.650396,0.745398,0.3532043,66.68578982600006,3.240388381505568,9.018521854000001,7.163033334,0.6605255711154854,41.68866,14.33188,3.26663,1.51924,2.70571,0.6277660523840426,0.6206357230133499,0.18630186337078952,0.11874220016533543,0.35050890991535905
3232,Man_CLK461,2.51,20.49465,5.066744,2.410815,65.95184,2.885049,1.787452,0.7793534,0.3611087,65.02653899800002,1.9938300221487992,9.34777262,7.336110045,0.6317519010519563,41.68866,14.33188,3.26663,1.51924,2.70571,0.6277660523840426,0.6206357230133499,0.18630186337078952,0.11874220016533543,0.35050890991535905
3233,Man_CLK462,1.71,20.95467,4.860628,2.311433,66.27425,2.826627,1.629726,0.744208,0.3540798,67.62652165599998,3.8082103649536734,8.969719564,7.033690619000001,0.6689748288538199,41.68866,14.33188,3.26663,1.51924,2.70571,0.6277660523840426,0.6206357230133499,0.18630186337078952,0.11874220016533543,0.35050890991535905
3234,Aus_CLK463,1.99,20.83276,4.877573,2.357447,66.2224,2.738697,1.58523,0.7352671,0.3537286,67.02243977599997,3.0544882932256314,8.936768126,7.1737112210000005,0.682666385346324,41.68866,14.33188,3.26663,1.51924,2.70571,0.6277660523840426,0.6206357230133499,0.18630186337078952,0.11874220016533543,0.35050890991535905
3235,Man_CLK461,1.7,20.65662,4.96943,2.393272,66.47503,2.896908,1.463046,0.7175394,0.3381862,69.90182542999997,1.2679234718480288,9.119573276,7.282726696000001,0.715658373085887,41.68866,14.33188,3.26663,1.51924,2.70571,0.6277660523840426,0.6206357230133499,0.18630186337078952,0.11874220016533543,0.35050890991535905
3237,Aus_CLK463,1.98,20.82448,4.862619,2.362026,66.46073,2.754647,1.5115,0.7164145,0.3545913,68.19023220799993,2.180478546524867,8.889392357999998,7.187645118000001,0.7060877468577101,41.68866,14.33188,3.26663,1.51924,2.70571,0.6277660523840426,0.6206357230133499,0.18630186337078952,0.11874220016533543,0.35050890991535905
3239,Man_CLK462,1.31,20.84838,4.928883,2.366195,66.28526,2.84741,1.545467,0.721773,0.355441,69.57070061599997,3.2652532875296387,9.057938009999999,7.200331385,0.6942292795667059,41.68866,14.33188,3.26663,1.51924,2.70571,0.6277660523840426,0.6206357230133499,0.18630186337078952,0.11874220016533543,0.35050890991535905
3240,Aus_CLK463,2.0,20.82664,4.913961,2.358049,66.13083,2.768937,1.606445,0.7458351,0.3571925,66.41014486200002,3.468145912347211,9.032177741999998,7.175543107,0.6820319556429516,41.68866,14.33188,3.26663,1.51924,2.70571,0.6277660523840426,0.6206357230133499,0.18630186337078952,0.11874220016533543,0.35050890991535905
3241,Aus_CLK463,2.13,20.73743,4.831198,2.329792,66.49764,2.779769,1.610161,0.713238,0.357129,68.64860371600003,1.1244363708896117,8.860666636,7.089557056,0.6631775808338501,41.68866,14.33188,3.26663,1.51924,2.70571,0.6277660523840426,0.6206357230133499,0.18630186337078952,0.11874220016533543,0.35050890991535905
3243,Man_CLK462,1.99,20.85619,4.89913,2.34399,66.3588,2.829766,1.468661,0.695042,0.3478039,67.27407976,2.9318248992960534,9.01666342,7.1327615699999996,0.7083352333788603,41.68866,14.33188,3.26663,1.51924,2.70571,0.6277660523840426,0.6206357230133499,0.18630186337078952,0.11874220016533543,0.35050890991535905
3244,Man_CLK462,1.52,20.73908,4.980279,2.396187,66.32013,2.904848,1.590726,0.7438505,0.3724322,69.30025949800002,2.510966862948834,9.143390946,7.291597041,0.7000714973782435,41.68866,14.33188,3.26663,1.51924,2.70571,0.6277660523840426,0.6206357230133499,0.18630186337078952,0.11874220016533543,0.35050890991535905
3245,Aus_CLK463,2.16,20.7592,4.883914,2.356109,66.27635,2.787586,1.663803,0.7421324,0.3667167,67.06837072799999,2.286843855036821,8.955835672,7.169639687,0.6640118338907125,41.68866,14.33188,3.26663,1.51924,2.70571,0.6277660523840426,0.6206357230133499,0.18630186337078952,0.11874220016533543,0.35050890991535905
3248,Aus_CLK463,1.85,20.87098,4.901071,2.371148,66.21482,2.782757,1.565465,0.7242871,0.3626391,67.09359760200002,3.5403463052911803,8.975855734,7.215403364,0.6926606296188852,41.68866,14.33188,3.26663,1.51924,2.70571,0.6277660523840426,0.6206357230133499,0.18630186337078952,0.11874220016533543,0.35050890991535905
3249,Man_CLK461,2.17,20.6202,5.052218,2.420177,66.21326,2.945717,1.597422,0.7457462,0.3594779,66.60493782600001,2.2072330123056076,9.293438216,7.364598611,0.6876830722465196,41.68866,14.33188,3.26663,1.51924,2.70571,0.6277660523840426,0.6206357230133499,0.18630186337078952,0.11874220016533543,0.35050890991535905
3250,Man_CLK462,1.55,21.05973,4.937532,2.387067,66.35786,2.896851,1.270202,0.6504543,0.3445169,67.19500427400001,4.926340081934413,9.045542436,7.263844881000001,0.7857931755291249,41.68866,14.33188,3.26663,1.51924,2.70571,0.6277660523840426,0.6206357230133499,0.18630186337078952,0.11874220016533543,0.35050890991535905
3251,Aus_CLK463,2.0,20.8,4.9,2.38,66.1,2.77,1.59,0.74,0.36,66.54949999999995,3.286332400000042,8.95804,7.24234,0.6882411088520826,41.68866,14.33188,3.26663,1.51924,2.70571,0.6277660523840426,0.6206357230133499,0.18630186337078952,0.11874220016533543,0.35050890991535905
3252,Man_CLK461,1.76,20.78978,4.90541,2.424277,66.08616,2.868855,1.567633,0.7319748,0.3535321,67.44820887000002,3.3164317807119943,8.897459815999998,7.377074911,0.6883803340505387,41.68866,14.33188,3.26663,1.51924,2.70571,0.6277660523840426,0.6206357230133499,0.18630186337078952,0.11874220016533543,0.35050890991535905
3253,Man_CLK462,1.59,21.03299,4.918848,2.376977,66.41594,2.872072,1.346517,0.6975611,0.3576573,67.61177976599997,4.412414574769635,9.013102115999999,7.233141011000001,0.7836234608246139,41.68866,14.33188,3.26663,1.51924,2.70571,0.6277660523840426,0.6206357230133499,0.18630186337078952,0.11874220016533543,0.35050890991535905
3254,Aus_CLK463,1.92,20.68,4.91,2.36,66.24,2.78,1.61,0.76,0.36,68.31853999999998,1.8534216160000057,9.01838,7.18148,0.6902637513481713,41.68866,14.33188,3.26663,1.51924,2.70571,0.6277660523840426,0.6206357230133499,0.18630186337078952,0.11874220016533543,0.35050890991535905
3255,Man_CLK461,1.01,20.93571,4.967612,2.423904,66.10535,2.939147,1.604267,0.729008,0.3688414,69.05317371399997,4.827399412398428,9.062926232,7.375939872,0.6834004112297429,41.68866,14.33188,3.26663,1.51924,2.70571,0.6277660523840426,0.6206357230133499,0.18630186337078952,0.11874220016533543,0.35050890991535905
3256,Man_CLK462,1.77,20.87769,4.932363,2.355501,66.55843,2.914538,1.41784,0.7090235,0.3650012,68.579273466,2.684482995489617,9.085254257999999,7.167789543,0.7577678339175998,41.68866,14.33188,3.26663,1.51924,2.70571,0.6277660523840426,0.6206357230133499,0.18630186337078952,0.11874220016533543,0.35050890991535905
3257,Aus_CLK463,2.5,20.68494,4.856541,2.347259,66.22269,2.771834,1.624028,0.7623403,0.3632938,66.226704182,1.6646984613392064,8.898271422,7.142709137000001,0.6881448157713635,41.68866,14.33188,3.26663,1.51924,2.70571,0.6277660523840426,0.6206357230133499,0.18630186337078952,0.11874220016533543,0.35050890991535905
3258,Man_CLK461,1.21,20.88058,4.890957,2.400017,66.58165,2.932034,1.563635,0.6955281,0.3555553,71.14610571399999,2.476201321598431,8.900207286,7.3032517310000005,0.671972577211883,41.68866,14.33188,3.26663,1.51924,2.70571,0.6277660523840426,0.6206357230133499,0.18630186337078952,0.11874220016533543,0.35050890991535905
3259,Man_CLK462,1.39,20.6732,4.929908,2.339809,66.53959,2.924431,1.681132,0.7842238,0.3743531,71.642612076,0.9542692301056306,9.105299372000001,7.1200387869999995,0.684336963845084,41.68866,14.33188,3.26663,1.51924,2.70571,0.6277660523840426,0.6206357230133499,0.18630186337078952,0.11874220016533543,0.35050890991535905
3260,Aus_CLK463,1.72,20.94972,4.865677,2.378493,66.5249,2.7486,1.508277,0.7169607,0.362734,68.51401282400002,3.0937837538144066,8.869633894,7.237754199000001,0.7148708029869036,41.68866,14.33188,3.26663,1.51924,2.70571,0.6277660523840426,0.6206357230133499,0.18630186337078952,0.11874220016533543,0.35050890991535905
3261,Man_CLK461,2.33,20.60994,4.917856,2.366704,66.29242,2.894035,1.786041,0.7860488,0.3697679,67.33292449200002,1.137238467475207,9.027855231999997,7.201880272,0.641697236007125,41.68866,14.33188,3.26663,1.51924,2.70571,0.6277660523840426,0.6206357230133499,0.18630186337078952,0.11874220016533543,0.35050890991535905
3262,Man_CLK462,1.36,20.50193,5.03325,2.383571,66.23673,2.944255,1.841375,0.8401937,0.3945238,71.07661979999995,0.9823575851200559,9.305110368,7.253206553,0.6647866055676013,41.68866,14.33188,3.26663,1.51924,2.70571,0.6277660523840426,0.6206357230133499,0.18630186337078952,0.11874220016533543,0.35050890991535905
3263,Aus_CLK463,1.12,20.87473,4.844629,2.359713,66.4798,2.735921,1.559902,0.7452148,0.366572,71.51119058799996,2.460413958652829,8.845632454,7.180606659000001,0.709801955978251,41.68866,14.33188,3.26663,1.51924,2.70571,0.6277660523840426,0.6206357230133499,0.18630186337078952,0.11874220016533543,0.35050890991535905
3264,Man_CLK461,1.51,20.79878,4.914584,2.461784,66.89113,3.010521,1.411087,0.6377811,0.3442186,71.55932579799996,1.0085987702288222,8.858309071999997,7.491208712000001,0.6994221176936499,41.68866,14.33188,3.26663,1.51924,2.70571,0.6277660523840426,0.6206357230133499,0.18630186337078952,0.11874220016533543,0.35050890991535905
3266,Aus_CLK463,2.53,20.67538,4.892525,2.360824,66.62019,2.725944,1.636558,0.7768264,0.375703,67.53431421999997,0.55869405667206,8.970677042,7.183987432,0.7001932810080419,41.68866,14.33188,3.26663,1.51924,2.70571,0.6277660523840426,0.6206357230133499,0.18630186337078952,0.11874220016533543,0.35050890991535905
3267,Man_CLK461,1.51,20.51339,4.989034,2.393749,66.13387,2.985222,1.938882,0.8186031,0.3760592,70.24261928799997,1.1837090313728211,9.170716792,7.284178207000001,0.6095890140715406,41.69756,14.32153,3.28521,1.49547,2.725,0.7460289538309983,0.7613234493145854,0.2240439007893788,0.12165799655082524,0.35419814971644814
3268,Man_CLK462,1.99,21.19037,4.847388,2.322731,66.50043,2.835638,1.439014,0.7082866,0.3551024,65.68889061599997,5.08578564952964,8.915517347999998,7.068070433000001,0.7373060661982921,41.69756,14.32153,3.28521,1.49547,2.725,0.7460289538309983,0.7613234493145854,0.2240439007893788,0.12165799655082524,0.35419814971644814
3269,Man_CLK461,1.64,20.71918,4.929303,2.4038,66.01949,2.896878,1.854732,0.8294476,0.3732916,68.07064423600002,3.012995828601589,8.99542335,7.3147634,0.6402970519239389,41.69756,14.32153,3.28521,1.49547,2.725,0.7460289538309983,0.7613234493145854,0.2240439007893788,0.12165799655082524,0.35419814971644814
3270,Man_CLK462,1.79,21.16379,4.84483,2.351103,66.68868,2.805916,1.357835,0.6971363,0.360213,67.44807705,4.296683023719986,8.860733224,7.154406429000001,0.7792540751296273,41.69756,14.32153,3.28521,1.49547,2.725,0.7460289538309983,0.7613234493145854,0.2240439007893788,0.12165799655082524,0.35419814971644814
3271,Aus_CLK463,2.16,20.75953,4.802599,2.366825,66.87222,2.790057,1.457913,0.6890734,0.362685,70.02259978799998,0.05911956217283176,8.722219449999999,7.202248475,0.7232434939326289,41.69756,14.32153,3.28521,1.49547,2.725,0.7460289538309983,0.7613234493145854,0.2240439007893788,0.12165799655082524,0.35419814971644814
3272,Aus_CLK463,2.3,20.9139,4.808168,2.368697,66.83804,2.763997,1.470601,0.6802371,0.3684405,68.10021150600002,1.521985336113623,8.733809876,7.207944971000001,0.7169397329823353,41.69756,14.32153,3.28521,1.49547,2.725,0.7460289538309983,0.7613234493145854,0.2240439007893788,0.12165799655082524,0.35419814971644814
3273,Man_CLK461,1.85,20.63106,4.970595,2.454289,66.16246,2.947925,1.713116,0.7726936,0.3739922,68.11787817999999,2.079778397248049,9.019419762,7.468401427000001,0.6655603911896487,41.69756,14.32153,3.28521,1.49547,2.725,0.7460289538309983,0.7613234493145854,0.2240439007893788,0.12165799655082524,0.35419814971644814
3274,Man_CLK462,1.05,21.03844,4.952057,2.387712,66.49971,2.870288,1.447923,0.7154252,0.3721983,69.87127832399997,4.381901708614457,9.082942346,7.265807616000001,0.7522004841459385,41.69756,14.32153,3.28521,1.49547,2.725,0.7460289538309983,0.7613234493145854,0.2240439007893788,0.12165799655082524,0.35419814971644814
3275,Aus_CLK463,2.1,20.77999,4.745391,2.339386,66.8127,2.738591,1.542005,0.7181565,0.3714118,70.29261898200006,0.09834564621920805,8.617045037999999,7.118751598000001,0.7071559777916804,41.69756,14.32153,3.28521,1.49547,2.725,0.7460289538309983,0.7613234493145854,0.2240439007893788,0.12165799655082524,0.35419814971644814
3277,Man_CLK462,1.35,20.87208,5.00269,2.399817,66.42461,3.0172,1.515556,0.7204427,0.3728403,69.25111958,3.4514466250880034,9.196638136,7.302643131000001,0.7219970634333351,41.69756,14.32153,3.28521,1.49547,2.725,0.7460289538309983,0.7613234493145854,0.2240439007893788,0.12165799655082524,0.35419814971644814
3278,Aus_CLK463,1.88,20.90739,4.793354,2.359528,66.62572,2.746727,1.489382,0.7018319,0.3665054,69.10778490800001,2.0330959996448073,8.710066723999999,7.180043704000001,0.7185624226888992,41.69756,14.32153,3.28521,1.49547,2.725,0.7460289538309983,0.7613234493145854,0.2240439007893788,0.12165799655082524,0.35419814971644814
3279,Man_CLK461,1.02,21.02229,4.973783,2.459709,65.972,2.932594,1.53126,0.7382237,0.3632003,67.71892993599995,6.0514661545216555,9.018697322000001,7.484894487000001,0.7163519178642418,41.69756,14.32153,3.28521,1.49547,2.725,0.7460289538309983,0.7613234493145854,0.2240439007893788,0.12165799655082524,0.35419814971644814
3280,Aus_CLK463,1.82,20.90468,4.834513,2.3879,66.58961,2.751314,1.403409,0.7033813,0.3657928,68.90855897600001,2.3598922167456493,8.771132650000002,7.266379700000001,0.7628660587584537,41.69756,14.32153,3.28521,1.49547,2.725,0.7460289538309983,0.7613234493145854,0.2240439007893788,0.12165799655082524,0.35419814971644814
3281,Man_CLK462,1.64,21.0428,4.900637,2.369282,66.53715,2.813599,1.408724,0.6984017,0.3550581,67.96046502399997,4.023933566134424,8.977862905999999,7.209725126,0.7471469992723079,41.69756,14.32153,3.28521,1.49547,2.725,0.7460289538309983,0.7613234493145854,0.2240439007893788,0.12165799655082524,0.35419814971644814
3282,Man_CLK461,1.77,20.95793,4.946572,2.423047,65.9722,2.92815,1.727069,0.7851991,0.3786014,65.39086029400002,5.319869972446405,9.008620275999998,7.373332021,0.6697893880761917,41.69756,14.32153,3.28521,1.49547,2.725,0.7460289538309983,0.7613234493145854,0.2240439007893788,0.12165799655082524,0.35419814971644814
3283,Man_CLK462,1.86,20.72942,4.922381,2.37774,66.71677,2.833631,1.581235,0.6745265,0.3564333,70.01959491199996,0.8964097906272315,9.021173569999998,7.235462820000001,0.6539059923837063,41.69756,14.32153,3.28521,1.49547,2.725,0.7460289538309983,0.7613234493145854,0.2240439007893788,0.12165799655082524,0.35419814971644814
3284,Aus_CLK463,1.85,20.92106,4.827102,2.385944,66.55913,2.779384,1.457881,0.706102,0.3711827,68.59044107399998,2.554706950014449,8.754803052,7.260427592,0.740721150557051,41.69756,14.32153,3.28521,1.49547,2.725,0.7460289538309983,0.7613234493145854,0.2240439007893788,0.12165799655082524,0.35419814971644814
3285,Aus_CLK463,1.83,20.96915,4.789312,2.369615,66.56802,2.778128,1.531955,0.7061582,0.3702459,68.619791954,2.731861924142379,8.68228822,7.2107384450000005,0.7041475417286734,41.69756,14.32153,3.28521,1.49547,2.725,0.7460289538309983,0.7613234493145854,0.2240439007893788,0.12165799655082524,0.35419814971644814
3286,Aus_CLK463,1.7,20.97,4.79,2.36,66.55,2.76,1.54,0.72,0.38,69.07832999999995,5.858484168000011,8.700380000000001,7.18148,0.7162912585012791,41.69756,14.32153,3.28521,1.49547,2.725,0.7460289538309983,0.7613234493145854,0.2240439007893788,0.12165799655082524,0.35419814971644814
3287,Aus_CLK463,1.72,21.07711,4.776667,2.357195,66.54822,2.776576,1.477088,0.6975608,0.3655533,68.26920986399998,3.643690236838445,8.66979361,7.172944385,0.7212504897316895,41.69756,14.32153,3.28521,1.49547,2.725,0.7460289538309983,0.7613234493145854,0.2240439007893788,0.12165799655082524,0.35419814971644814
3288,Man_CLK461,1.82,21.00232,4.864314,2.399113,66.44875,2.936665,1.45605,0.7335303,0.3649608,67.37681620800004,3.7953728409247844,8.831132904,7.300500859,0.7521707823723781,41.69756,14.32153,3.28521,1.49547,2.725,0.7460289538309983,0.7613234493145854,0.2240439007893788,0.12165799655082524,0.35419814971644814
3289,Man_CLK462,1.74,20.88186,4.939463,2.382112,66.54903,2.864782,1.564234,0.7402963,0.3802601,68.54569253599999,2.8139067110816,9.059043446,7.248766816,0.7164513735180966,41.69756,14.32153,3.28521,1.49547,2.725,0.7460289538309983,0.7613234493145854,0.2240439007893788,0.12165799655082524,0.35419814971644814
3290,Aus_CLK463,1.8,20.70105,4.72198,2.326094,66.36536,2.73231,1.837617,0.7757984,0.3850229,70.4690245,0.6602930634400366,8.577495952,7.078304042,0.6296511728952727,41.69756,14.32153,3.28521,1.49547,2.725,0.7460289538309983,0.7613234493145854,0.2240439007893788,0.12165799655082524,0.35419814971644814
3291,Man_CLK461,1.95,20.67312,4.895123,2.426214,66.32853,2.927321,1.581688,0.7483821,0.3719905,68.61436129599997,1.5187013145376511,8.866921861999998,7.382969202,0.7061498083728881,41.69756,14.32153,3.28521,1.49547,2.725,0.7460289538309983,0.7613234493145854,0.2240439007893788,0.12165799655082524,0.35419814971644814
3292,Man_CLK462,1.81,20.82949,4.844427,2.348523,66.54913,2.814189,1.598074,0.7306268,0.3734844,69.34562575400001,1.8453109334223967,8.864030633999999,7.146555489000001,0.6906597550500798,41.69756,14.32153,3.28521,1.49547,2.725,0.7460289538309983,0.7613234493145854,0.2240439007893788,0.12165799655082524,0.35419814971644814
3293,Aus_CLK463,1.99,20.78876,4.762343,2.344851,66.424,2.738109,1.592423,0.7246699,0.3703415,68.96968079600005,1.4593416677376183,8.652721058000001,7.135381593,0.6873803885183346,41.69756,14.32153,3.28521,1.49547,2.725,0.7460289538309983,0.7613234493145854,0.2240439007893788,0.12165799655082524,0.35419814971644814
3294,Aus_CLK463,2.31,20.73787,4.792357,2.344071,66.4601,2.752558,1.579668,0.7318319,0.370515,68.00016924399998,1.0620675845664138,8.733577918,7.133008053,0.6969309567214187,41.69756,14.32153,3.28521,1.49547,2.725,0.7460289538309983,0.7613234493145854,0.2240439007893788,0.12165799655082524,0.35419814971644814
3295,Man_CLK461,1.72,20.79906,4.856779,2.416773,66.59223,2.921812,1.520084,0.7029009,0.3656604,69.938165618,1.5874606660208244,8.781284434,7.354240239,0.7039304425825386,41.69756,14.32153,3.28521,1.49547,2.725,0.7460289538309983,0.7613234493145854,0.2240439007893788,0.12165799655082524,0.35419814971644814
3296,Man_CLK462,2.0,20.56533,4.892024,2.356831,66.39236,2.886174,1.754287,0.7639629,0.3873723,69.60990399799995,0.30507185014881344,8.976105548,7.171836733000001,0.6555463372274966,41.69756,14.32153,3.28521,1.49547,2.725,0.7460289538309983,0.7613234493145854,0.2240439007893788,0.12165799655082524,0.35419814971644814
3297,Aus_CLK463,1.76,20.86329,4.840383,2.376495,66.44591,2.765944,1.475857,0.6908991,0.3642644,68.85925476599992,2.4626919267696223,8.805985410000002,7.2316742849999995,0.7168836917721124,41.69756,14.32153,3.28521,1.49547,2.725,0.7460289538309983,0.7613234493145854,0.2240439007893788,0.12165799655082524,0.35419814971644814
3299,Man_CLK462,1.56,21.03685,4.839812,2.366551,66.74165,2.857097,1.334702,0.6367702,0.3610159,69.57641220399996,3.0334973555424156,8.821297508,7.201414693,0.7550442367272383,41.69756,14.32153,3.28521,1.49547,2.725,0.7460289538309983,0.7613234493145854,0.2240439007893788,0.12165799655082524,0.35419814971644814
3300,Aus_CLK463,1.77,20.90715,4.751639,2.342911,66.43064,2.764084,1.572499,0.7090753,0.3723958,69.06725190799997,2.4008138788448434,8.627637938,7.129478173,0.6893352874011056,41.69756,14.32153,3.28521,1.49547,2.725,0.7460289538309983,0.7613234493145854,0.2240439007893788,0.12165799655082524,0.35419814971644814
3301,Man_CLK462,1.44,20.91628,4.869771,2.358176,66.40583,2.810436,1.525688,0.7153744,0.3685855,69.42485267199997,3.1706991644832456,8.914859358,7.175929568,0.7107766923146357,41.69756,14.32153,3.28521,1.49547,2.725,0.7460289538309983,0.7613234493145854,0.2240439007893788,0.12165799655082524,0.35419814971644814
3302,Aus_CLK463,1.72,20.96992,4.833364,2.378833,66.35744,2.767032,1.509056,0.7056908,0.375382,67.89535569799999,3.6184120896688228,8.783429164000001,7.238788819000001,0.7189605858638506,41.69756,14.32153,3.28521,1.49547,2.725,0.7460289538309983,0.7613234493145854,0.2240439007893788,0.12165799655082524,0.35419814971644814
3303,Man_CLK461,1.55,20.88026,4.801458,2.406089,66.97577,2.966567,1.27465,0.6134392,0.3515354,71.961431556,0.8160068503936344,8.652761112,7.321728827000001,0.7654414775897275,41.69756,14.32153,3.28521,1.49547,2.725,0.7460289538309983,0.7613234493145854,0.2240439007893788,0.12165799655082524,0.35419814971644814
3305,Aus_CLK463,1.81,20.9275,4.765966,2.348517,66.39531,2.754201,1.537211,0.7155326,0.3722539,68.501658112,2.762994792547204,8.656119135999997,7.146537231000001,0.7086154911699454,41.69756,14.32153,3.28521,1.49547,2.725,0.7460289538309983,0.7613234493145854,0.2240439007893788,0.12165799655082524,0.35419814971644814
3306,Man_CLK461,1.85,20.84649,4.843653,2.393852,66.72431,2.903917,1.37232,0.6619556,0.3551987,69.70712279600001,1.4984900689376275,8.785282866,7.284491636,0.7444964522202642,41.69756,14.32153,3.28521,1.49547,2.725,0.7460289538309983,0.7613234493145854,0.2240439007893788,0.12165799655082524,0.35419814971644814
3307,Aus_CLK463,1.62,21.0311,4.764226,2.356998,66.22488,2.750332,1.460365,0.691547,0.3648463,67.79352907199998,4.1777493963232,8.637158284,7.172344914,0.7253803382392151,41.69756,14.32153,3.28521,1.49547,2.725,0.7460289538309983,0.7613234493145854,0.2240439007893788,0.12165799655082524,0.35419814971644814
3308,Man_CLK462,2.0,20.62863,4.875792,2.364552,66.39915,2.830307,1.733984,0.7721266,0.387006,69.25447163400001,0.7546911255504156,8.920026815999998,7.195331736000001,0.6669563282716318,41.69756,14.32153,3.28521,1.49547,2.725,0.7460289538309983,0.7613234493145854,0.2240439007893788,0.12165799655082524,0.35419814971644814
3309,Man_CLK461,1.67,20.78604,4.897071,2.404902,66.41301,2.890825,1.705985,0.7390029,0.3711839,69.25735687199996,2.217292564003216,8.908143966,7.318116786,0.6494111062171167,41.69756,14.32153,3.28521,1.49547,2.725,0.7460289538309983,0.7613234493145854,0.2240439007893788,0.12165799655082524,0.35419814971644814
3310,Man_CLK462,1.43,21.06023,4.783508,2.32538,66.78696,2.868867,1.365021,0.6623669,0.3688861,70.54953601599992,2.7656543237696383,8.741753240000001,7.076131340000001,0.76167221980792,41.69756,14.32153,3.28521,1.49547,2.725,0.7460289538309983,0.7613234493145854,0.2240439007893788,0.12165799655082524,0.35419814971644814
3311,Aus_CLK463,1.86,20.96472,4.793505,2.35129,66.24411,2.76177,1.545946,0.7295312,0.3740875,67.21072852000002,3.690023696751986,8.724405569999998,7.154975470000001,0.7138484561610648,41.69756,14.32153,3.28521,1.49547,2.725,0.7460289538309983,0.7613234493145854,0.2240439007893788,0.12165799655082524,0.35419814971644814
3312,Man_CLK461,1.5,20.90539,4.856175,2.403631,66.65141,2.888527,1.419693,0.6834348,0.3537059,70.28945012999993,2.3029554681680366,8.801920098,7.314249133,0.7311731113524484,41.69756,14.32153,3.28521,1.49547,2.725,0.7460289538309983,0.7613234493145854,0.2240439007893788,0.12165799655082524,0.35419814971644814
3313,Man_CLK462,1.78,20.82376,4.84125,2.371463,66.49003,2.836293,1.481135,0.6967423,0.3651816,69.25924653999999,1.9861823744639935,8.816797103999999,7.216361909,0.7184856442720582,41.69756,14.32153,3.28521,1.49547,2.725,0.7460289538309983,0.7613234493145854,0.2240439007893788,0.12165799655082524,0.35419814971644814
3314,Aus_CLK463,1.92,20.93948,4.80678,2.356579,66.23864,2.771033,1.496096,0.6994543,0.3682109,67.03927943000004,3.5627320662479747,8.750635332,7.171069897000001,0.7154561565760662,41.69756,14.32153,3.28521,1.49547,2.725,0.7460289538309983,0.7613234493145854,0.2240439007893788,0.12165799655082524,0.35419814971644814
3315,Man_CLK461,1.36,20.5371,5.009495,2.504816,66.17226,2.918947,1.772423,0.6781825,0.3589442,70.53307616999997,1.493239289592026,9.037013078000001,7.622155088,0.5869537927437715,41.69756,14.32153,3.28521,1.49547,2.725,0.7460289538309983,0.7613234493145854,0.2240439007893788,0.12165799655082524,0.35419814971644814
3316,Man_CLK462,1.66,21.01263,4.834253,2.362357,66.9149,2.854113,1.252928,0.6271808,0.3602203,70.10202773600001,2.2604180182016123,8.813662406,7.188652351,0.796990154832357,41.69756,14.32153,3.28521,1.49547,2.725,0.7460289538309983,0.7613234493145854,0.2240439007893788,0.12165799655082524,0.35419814971644814
3317,Aus_CLK463,2.0,20.82486,4.791438,2.349068,66.3819,2.76888,1.582029,0.7198374,0.3756993,68.281731176,2.0511179370656265,8.722687644,7.148213924,0.6936667183665192,41.69756,14.32153,3.28521,1.49547,2.725,0.7460289538309983,0.7613234493145854,0.2240439007893788,0.12165799655082524,0.35419814971644814
3318,Man_CLK461,1.14,21.06129,4.835445,2.367077,65.75955,2.846322,1.873273,0.8079089,0.401765,67.13094443000001,6.238315932248,8.808834966,7.203015311000001,0.6437868341486237,41.69756,14.32153,3.28521,1.49547,2.725,0.7460289538309983,0.7613234493145854,0.2240439007893788,0.12165799655082524,0.35419814971644814
3320,Aus_CLK463,1.87,20.87655,4.769405,2.360469,66.36234,2.769468,1.561529,0.7139487,0.3792923,68.47020268,2.4563813764480145,8.645009702,7.182907167000001,0.7025327958996956,41.69756,14.32153,3.28521,1.49547,2.725,0.7460289538309983,0.7613234493145854,0.2240439007893788,0.12165799655082524,0.35419814971644814
3321,Man_CLK461,1.45,20.91556,4.865695,2.407934,66.17945,2.88313,1.784114,0.7379879,0.3835431,68.42425032,3.892777714831986,8.819867422,7.327343162,0.6294267805147449,41.69756,14.32153,3.28521,1.49547,2.725,0.7460289538309983,0.7613234493145854,0.2240439007893788,0.12165799655082524,0.35419814971644814
3322,Aus_CLK463,2.3,20.75835,4.766278,2.346596,66.40321,2.772456,1.580562,0.7091453,0.3713239,67.82522002600004,1.283477058625607,8.660196267999998,7.140691628,0.6849813723199993,41.69756,14.32153,3.28521,1.49547,2.725,0.7460289538309983,0.7613234493145854,0.2240439007893788,0.12165799655082524,0.35419814971644814
3323,Aus_CLK463,2.23,20.71676,4.768812,2.349539,66.48669,2.753053,1.562411,0.7022036,0.3701096,68.74488920399997,0.6854214687424403,8.661931811999999,7.149647177,0.688154947257752,41.73589,14.34912,3.28143,1.49168,2.72866,0.738693706064339,0.8083646721005225,0.21917711964692388,0.16879427265326957,0.3395347803546867
3324,Man_CLK461,1.95,20.65225,4.935692,2.469573,66.31004,2.936064,1.567488,0.667892,0.3555769,68.36315459400002,1.6483773605264105,8.901066283999999,7.514910639,0.6553336463373638,41.73589,14.34912,3.28143,1.49168,2.72866,0.738693706064339,0.8083646721005225,0.21917711964692388,0.16879427265326957,0.3395347803546867
3325,Man_CLK462,1.73,20.82455,4.829004,2.343307,66.29768,2.837379,1.724302,0.7560459,0.3892494,68.79626739799997,2.4912768891888106,8.831985156000002,7.130683201,0.6644431250856966,41.73589,14.34912,3.28143,1.49168,2.72866,0.738693706064339,0.8083646721005225,0.21917711964692388,0.16879427265326957,0.3395347803546867
3326,Aus_CLK463,1.95,20.83587,4.787978,2.336015,66.68466,2.7765,1.61953,0.6814191,0.3812674,69.67605120599995,1.1843666964336563,8.735604319999998,7.108493645000001,0.6618519474292179,41.73589,14.34912,3.28143,1.49168,2.72866,0.738693706064339,0.8083646721005225,0.21917711964692388,0.16879427265326957,0.3395347803546867
3327,Aus_CLK463,1.99,20.79843,4.809808,2.346844,66.28416,2.751578,1.693734,0.692102,0.3844331,68.00518029600003,2.2146847349376344,8.775131152,7.141446292,0.6406352404809867,41.73589,14.34912,3.28143,1.49168,2.72866,0.738693706064339,0.8083646721005225,0.21917711964692388,0.16879427265326957,0.3395347803546867
3329,Man_CLK462,1.59,20.95721,4.827287,2.368543,66.63246,2.853713,1.379681,0.6542378,0.3682359,69.69632810399996,2.622570048582446,8.784735794,7.207476349,0.7479563931327373,41.73589,14.34912,3.28143,1.49168,2.72866,0.738693706064339,0.8083646721005225,0.21917711964692388,0.16879427265326957,0.3395347803546867
3330,Aus_CLK463,1.89,20.83191,4.803526,2.354731,66.4987,2.760213,1.540183,0.6603621,0.3749248,69.06214870199999,1.8204111694512335,8.745139047999999,7.1654464330000005,0.6789999846487148,41.73589,14.34912,3.28143,1.49168,2.72866,0.738693706064339,0.8083646721005225,0.21917711964692388,0.16879427265326957,0.3395347803546867
3331,Aus_CLK463,2.22,20.73519,4.789039,2.351459,66.35317,2.797935,1.615665,0.6915342,0.3746529,67.96334069800002,1.3585720956687908,8.712284722,7.155489737000001,0.6634808833855067,41.73589,14.34912,3.28143,1.49168,2.72866,0.738693706064339,0.8083646721005225,0.21917711964692388,0.16879427265326957,0.3395347803546867
3333,Man_CLK462,1.8,20.89122,4.797168,2.375119,66.72452,2.868752,1.359285,0.6360068,0.3566863,69.91065412600003,1.6267450635856235,8.693793851999999,7.227487117000001,0.7368011639027118,41.73589,14.34912,3.28143,1.49168,2.72866,0.738693706064339,0.8083646721005225,0.21917711964692388,0.16879427265326957,0.3395347803546867
3335,Man_CLK462,1.66,20.91,4.76,2.36,66.73,2.82,1.49,0.67,0.33,70.63149000000001,1.5664443599999984,8.62088,7.18148,0.6684692735371477,41.73589,14.34912,3.28143,1.49168,2.72866,0.738693706064339,0.8083646721005225,0.21917711964692388,0.16879427265326957,0.3395347803546867
3340,Man_CLK461,1.77,20.86,4.87,2.43,67.2,3.03,1.44,0.62,0.35,71.63797000000004,0.3259779840000192,8.79394,7.394490000000001,0.6800503317318692,41.73589,14.34912,3.28143,1.49168,2.72866,0.738693706064339,0.8083646721005225,0.21917711964692388,0.16879427265326957,0.3395347803546867
3343,Man_CLK461,1.64,20.68,4.87,2.38,66.2,2.9,1.91,0.7,0.35,69.53570000000002,1.795121583999979,8.878540000000001,7.24234,0.5483547560611886,41.73589,14.34912,3.28143,1.49168,2.72866,0.738693706064339,0.8083646721005225,0.21917711964692388,0.16879427265326957,0.3395347803546867
3344,Aus_CLK463,1.98,21.04,4.83,2.35,66.47,2.78,1.64,0.66,0.34,66.82634999999995,3.826980008000028,8.8233,7.151050000000001,0.6100071982188594,41.73589,14.34912,3.28143,1.49168,2.72866,0.738693706064339,0.8083646721005225,0.21917711964692388,0.16879427265326957,0.3395347803546867
3345,Man_CLK462,2.0,20.74,4.81,2.32,66.43,2.9,1.79,0.73,0.35,69.03935000000004,1.2359695599999725,8.82106,7.05976,0.5993796083634008,41.73589,14.34912,3.28143,1.49168,2.72866,0.738693706064339,0.8083646721005225,0.21917711964692388,0.16879427265326957,0.3395347803546867
3346,Man_CLK461,1.41,21.01,4.85,2.4,66.8,2.92,1.51,0.66,0.37,70.51238999999994,2.7107840000000465,8.791699999999999,7.3032,0.6881599221842942,41.73589,14.34912,3.28143,1.49168,2.72866,0.738693706064339,0.8083646721005225,0.21917711964692388,0.16879427265326957,0.3395347803546867
3347,Man_CLK462,1.2,21.0,4.85,2.35,67.0,2.89,1.46,0.63,0.33,72.32899999999995,1.9566075199999986,8.876299999999999,7.151050000000001,0.658888126286891,41.73589,14.34912,3.28143,1.49168,2.72866,0.738693706064339,0.8083646721005225,0.21917711964692388,0.16879427265326957,0.3395347803546867
3348,Aus_CLK463,1.89,20.99,4.84,2.35,66.71,2.85,1.61,0.63,0.37,68.48259999999999,2.7105596240000125,8.849799999999998,7.151050000000001,0.6295587376426504,41.73589,14.34912,3.28143,1.49168,2.72866,0.738693706064339,0.8083646721005225,0.21917711964692388,0.16879427265326957,0.3395347803546867
3349,Man_CLK461,1.58,20.81,4.96,2.47,66.8,3.04,1.48,0.65,0.34,70.50123999999998,1.6236979520000006,8.96476,7.516210000000001,0.6702034910682818,41.73589,14.34912,3.28143,1.49168,2.72866,0.738693706064339,0.8083646721005225,0.21917711964692388,0.16879427265326957,0.3395347803546867
3351,Aus_CLK463,1.969,20.89,4.85,2.36,66.76,2.83,1.56,0.63,0.35,69.043061,1.7584260159999943,8.85938,7.18148,0.6331943051229255,41.73589,14.34912,3.28143,1.49168,2.72866,0.738693706064339,0.8083646721005225,0.21917711964692388,0.16879427265326957,0.3395347803546867
3352,Aus_CLK463,1.95,20.9,4.85,2.36,66.49,2.81,1.63,0.63,0.4,67.94523999999998,2.6736442640000178,8.85938,7.18148,0.645582358910443,41.73589,14.34912,3.28143,1.49168,2.72866,0.738693706064339,0.8083646721005225,0.21917711964692388,0.16879427265326957,0.3395347803546867
3353,Man_CLK461,1.39,20.78,4.96,2.41,65.89,2.97,1.92,0.74,0.38,67.88392,4.095715016000021,9.066279999999999,7.333630000000001,0.5833905284831846,41.73589,14.34912,3.28143,1.49168,2.72866,0.738693706064339,0.8083646721005225,0.21917711964692388,0.16879427265326957,0.3395347803546867
3355,Aus_CLK463,1.68,20.98,4.87,2.35,66.57,2.79,1.58,0.61,0.37,68.64202999999995,3.206559736000024,8.9293,7.151050000000001,0.6307394246891914,41.73589,14.34912,3.28143,1.49168,2.72866,0.738693706064339,0.8083646721005225,0.21917711964692388,0.16879427265326957,0.3395347803546867
3356,Man_CLK462,0.92,20.88,5.01,2.41,66.49,2.91,1.61,0.66,0.39,71.14398999999997,6.437626936000001,9.19878,7.333630000000001,0.661445921808191,41.73589,14.34912,3.28143,1.49168,2.72866,0.738693706064339,0.8083646721005225,0.21917711964692388,0.16879427265326957,0.3395347803546867
3359,Aus_CLK463,1.79,21.01478,4.869833,2.370884,66.4224,2.772932,1.674699,0.656049,0.3839381,67.30027018599998,3.9809768519216036,8.893521722,7.214600012000001,0.6292137121166759,41.73589,14.34912,3.28143,1.49168,2.72866,0.738693706064339,0.8083646721005225,0.21917711964692388,0.16879427265326957,0.3395347803546867
3360,Aus_CLK463,1.55,21.02994,4.868342,2.366123,66.52784,2.782471,1.568485,0.6305745,0.3814081,68.60816519400001,3.77484355388642,8.897626184,7.200112289000001,0.6559186940309522,41.73589,14.34912,3.28143,1.49168,2.72866,0.738693706064339,0.8083646721005225,0.21917711964692388,0.16879427265326957,0.3395347803546867
3361,Man_CLK461,1.59,20.92946,4.988049,2.473423,66.45531,2.947462,1.60359,0.6444627,0.3722897,67.956072938,3.855859295812806,9.033298133999999,7.526626189,0.6415933624359308,41.73589,14.34912,3.28143,1.49168,2.72866,0.738693706064339,0.8083646721005225,0.21917711964692388,0.16879427265326957,0.3395347803546867
3362,Man_CLK462,1.66,21.14481,4.85104,2.364781,66.68084,2.878258,1.362706,0.6252191,0.3780903,68.02836009,4.203752950344011,8.854046548000001,7.1960285829999995,0.7484811935333306,41.73589,14.34912,3.28143,1.49168,2.72866,0.738693706064339,0.8083646721005225,0.21917711964692388,0.16879427265326957,0.3395347803546867
3363,Man_CLK461,1.42,21.01902,4.97246,2.466043,66.26804,2.957457,1.722785,0.6836737,0.386948,67.32039107,5.114283825032011,9.004474244,7.504168849,0.6275523059361977,41.73589,14.34912,3.28143,1.49168,2.72866,0.738693706064339,0.8083646721005225,0.21917711964692388,0.16879427265326957,0.3395347803546867
3364,Man_CLK462,1.62,20.94523,4.974745,2.375818,66.31776,2.879932,1.758726,0.670552,0.3941009,67.38307631,4.241205669975983,9.163190194,7.229614174000001,0.6136259107524823,41.73589,14.34912,3.28143,1.49168,2.72866,0.738693706064339,0.8083646721005225,0.21917711964692388,0.16879427265326957,0.3395347803546867
3365,Aus_CLK463,1.96,20.93668,4.88509,2.367003,66.47182,2.789892,1.529874,0.6262546,0.3765351,67.30600231000001,3.23064222957602,8.940519424,7.202790129,0.6659596674192491,41.73589,14.34912,3.28143,1.49168,2.72866,0.738693706064339,0.8083646721005225,0.21917711964692388,0.16879427265326957,0.3395347803546867
3366,Man_CLK461,0.98,21.08775,4.888105,2.441401,66.33017,2.951751,1.594972,0.6818973,0.3939893,69.44414924999997,5.060481020040051,8.822627758,7.429183243,0.6825896742903043,41.73589,14.34912,3.28143,1.49168,2.72866,0.738693706064339,0.8083646721005225,0.21917711964692388,0.16879427265326957,0.3395347803546867
3367,Man_CLK462,1.5,20.86334,4.957702,2.389587,66.53299,2.891315,1.541835,0.6771831,0.3884188,69.464966844,2.8043883091264306,9.094729096,7.271513241000001,0.6988501304875607,41.73589,14.34912,3.28143,1.49168,2.72866,0.738693706064339,0.8083646721005225,0.21917711964692388,0.16879427265326957,0.3395347803546867
3368,Aus_CLK463,2.35,20.91496,4.866524,2.348818,66.64911,2.80854,1.453961,0.614404,0.3700162,66.75586283799998,2.3856428712528412,8.922088544000001,7.147453174000001,0.68800832989407,41.73589,14.34912,3.28143,1.49168,2.72866,0.738693706064339,0.8083646721005225,0.21917711964692388,0.16879427265326957,0.3395347803546867
3369,Man_CLK461,1.1,21.18984,4.949175,2.464349,66.5562,2.935329,1.35734,0.6245574,0.372537,68.65682948000001,5.578587596528017,8.945635242000002,7.499014007,0.7457461770755772,41.73589,14.34912,3.28143,1.49168,2.72866,0.738693706064339,0.8083646721005225,0.21917711964692388,0.16879427265326957,0.3395347803546867
