Repository: jcordonc/Proyecto2-model-PD

ProyectoFinal_DataScienceAtWork
==============================

Proyecto final para predecir la calidad del clinker con base a sus variables de operación y la concentración de sus compuestos químicos.

Project Organization
------------

    ├── LICENSE
    ├── Makefile           <- Makefile with commands like `make data` or `make train`
    ├── README.md          <- The top-level README for developers using this project.
    ├── data
    │   ├── external       <- Data from third party sources.
    │   ├── interim        <- Intermediate data that has been transformed.
    │   ├── processed      <- The final, canonical data sets for modeling.

File: data/raw/dataset_train.csv (part 16 of 53)
,id_eq,FCAO,SiO2,Al2O3,Fe2O3,CaO,MgO,SO3,K2O,Na2O,C3S,C2S,C3A,C4AF,A/S," ""CaO""  [CurrentProduct.Dry basis]"," ""SiO2""  [CurrentProduct.Dry basis]"," ""Al2O3""  [CurrentProduct.Dry basis]"," ""Fe2O3""  [CurrentProduct.Dry basis]"," ""MgO""  [CurrentProduct.Dry basis]"," ""CaO""  [Rolling.Analysis1.Dry basis]"," ""SiO2""  [Rolling.Analysis1.Dry basis]"," ""Al2O3""  [Rolling.Analysis1.Dry basis]"," ""Fe2O3""  [Rolling.Analysis1.Dry basis]"," ""MgO""  [Rolling.Analysis1.Dry basis]"
3672,Aus_CLK463,2.053036,20.69636,4.936297,2.367193,66.55096,2.80987,1.476482,0.6236624,0.3790641,68.73158336800003,1.1804577743744034,9.075896493999998,7.203368299,0.6907578137628724,41.71064,14.33641,3.30677,1.51667,2.72796,0.6748504622720606,0.6806942082514468,0.20449247246558153,0.11577849746500933,0.31646065995107925
3673,Aus_CLK463,1.948467,20.69826,4.938241,2.37212,66.52616,2.801195,1.487742,0.6253228,0.3771503,69.02177756500004,1.2881309531632468,9.072711609999999,7.21836116,0.6848197909371203,41.71064,14.33641,3.30677,1.51667,2.72796,0.6748504622720606,0.6806942082514468,0.20449247246558153,0.11577849746500933,0.31646065995107925
3675,Man_CLK462,1.36201,21.14279,4.821877,2.320199,66.81721,2.759905,1.453278,0.6741421,0.3909834,70.07166094399999,3.5716711296623984,8.852197342,7.060365557000001,0.7419314591731436,41.71064,14.33641,3.30677,1.51667,2.72796,0.6748504622720606,0.6806942082514468,0.20449247246558153,0.11577849746500933,0.31646065995107925
3676,Aus_CLK463,2.008597,20.75667,4.918702,2.364829,66.74292,2.809707,1.462887,0.6217738,0.3803116,69.35719142699999,1.0178872105584489,9.033269632,7.196174647,0.6971788228691979,41.71064,14.33641,3.30677,1.51667,2.72796,0.6748504622720606,0.6806942082514468,0.20449247246558153,0.11577849746500933,0.31646065995107925
3677,Aus_CLK463,2.083389,20.78322,4.93613,2.366284,66.7795,2.819866,1.5005,0.6269233,0.3835429,68.88068842099999,1.2237815500640465,9.076991972,7.200602212,0.6854020721072843,41.71064,14.33641,3.30677,1.51667,2.72796,0.6748504622720606,0.6806942082514468,0.20449247246558153,0.11577849746500933,0.31646065995107925
3678,Aus_CLK463,1.953272,20.77782,4.904404,2.349424,66.55592,2.799968,1.497583,0.6297623,0.38273,68.778485616,1.6850119841568088,9.021445192,7.149297232,0.6876500842917819,41.71064,14.33641,3.30677,1.51667,2.72796,0.6748504622720606,0.6806942082514468,0.20449247246558153,0.11577849746500933,0.31646065995107925
3679,Man_CLK461,1.119813,21.04376,4.984982,2.440403,66.00795,2.894145,1.778525,0.6830344,0.4062556,67.248144361,6.161639349670423,9.081040424,7.426146329,0.6215862282138142,41.71064,14.33641,3.30677,1.51667,2.72796,0.6748504622720606,0.6806942082514468,0.20449247246558153,0.11577849746500933,0.31646065995107925
3680,Man_CLK462,1.447864,21.00188,5.001685,2.402878,66.74702,2.856326,1.332014,0.6423566,0.3875859,69.18114070600004,3.5758190505200034,9.188795674,7.311957754,0.7858756040062521,41.71064,14.33641,3.30677,1.51667,2.72796,0.6748504622720606,0.6806942082514468,0.20449247246558153,0.11577849746500933,0.31646065995107925
3681,Aus_CLK463,1.9,20.66899,4.921762,2.347775,66.52052,2.805859,1.542193,0.6427788,0.3828157,69.56409755399996,0.9439376915024198,9.070234,7.144279325,0.6750137817831662,41.71064,14.33641,3.30677,1.51667,2.72796,0.6748504622720606,0.6806942082514468,0.20449247246558153,0.11577849746500933,0.31646065995107925
3682,Aus_CLK463,2.113279,20.68592,4.946992,2.356314,66.67286,2.819167,1.482956,0.6227387,0.3828759,69.00564097499996,0.7587611991904168,9.122645512,7.170263502,0.6905287832771587,41.71064,14.33641,3.30677,1.51667,2.72796,0.6748504622720606,0.6806942082514468,0.20449247246558153,0.11577849746500933,0.31646065995107925
3683,Man_CLK461,1.030089,21.03044,4.998737,2.460591,65.78357,2.874072,1.719096,0.6875653,0.3960397,66.67991685499997,6.827678715374411,9.083333078,7.4875784130000005,0.637649628170122,41.71064,14.33641,3.30677,1.51667,2.72796,0.6748504622720606,0.6806942082514468,0.20449247246558153,0.11577849746500933,0.31646065995107925
3685,Aus_CLK463,1.998668,20.73649,4.935485,2.366136,66.7678,2.807329,1.481468,0.6234515,0.385294,69.537649662,0.8543870295440499,9.075533137999999,7.200151848,0.6937379475383152,41.71064,14.33641,3.30677,1.51667,2.72796,0.6748504622720606,0.6806942082514468,0.20449247246558153,0.11577849746500933,0.31646065995107925
3686,Man_CLK461,1.197983,20.99913,5.011367,2.457076,65.87011,2.920068,1.537628,0.6740069,0.3948318,66.50685883100002,6.352838178694441,9.122749958,7.476882268,0.7043857686734343,41.71064,14.33641,3.30677,1.51667,2.72796,0.6748504622720606,0.6806942082514468,0.20449247246558153,0.11577849746500933,0.31646065995107925
3687,Man_CLK462,0.9140172,21.15228,5.007232,2.420205,65.98478,2.773663,1.702569,0.7384847,0.4097533,67.04626963279998,7.257092807662424,9.17417794,7.364683815000001,0.6796855531289174,41.71064,14.33641,3.30677,1.51667,2.72796,0.6748504622720606,0.6806942082514468,0.20449247246558153,0.11577849746500933,0.31646065995107925
3688,Aus_CLK463,2.0,20.74393,4.948724,2.368077,66.6112,2.795691,1.559458,0.6410663,0.3924963,68.74644925800001,1.4685083060048072,9.107332316,7.2060583110000005,0.6746159108710907,41.71064,14.33641,3.30677,1.51667,2.72796,0.6748504622720606,0.6806942082514468,0.20449247246558153,0.11577849746500933,0.31646065995107925
3689,Man_CLK461,1.834656,20.89684,4.990694,2.424512,66.00678,2.904136,1.58381,0.6546187,0.3770502,65.43419835200002,4.9134616353568035,9.123064796000001,7.3777900160000005,0.6589418459089882,41.71064,14.33641,3.30677,1.51667,2.72796,0.6748504622720606,0.6806942082514468,0.20449247246558153,0.11577849746500933,0.31646065995107925
3690,Aus_CLK463,1.865503,20.7864,4.957121,2.368759,66.52303,2.791258,1.465919,0.6218879,0.3826024,68.55488816899998,2.147845610859207,9.128430422000001,7.2081336369999995,0.6978194661515218,41.71064,14.33641,3.30677,1.51667,2.72796,0.6748504622720606,0.6806942082514468,0.20449247246558153,0.11577849746500933,0.31646065995107925
3691,Man_CLK462,1.353106,20.91443,5.035105,2.409317,66.3326,2.887543,1.517233,0.6553442,0.389791,68.31069337400004,4.272782574479997,9.266463885999997,7.331551631000001,0.6990988686069372,41.71064,14.33641,3.30677,1.51667,2.72796,0.6748504622720606,0.6806942082514468,0.20449247246558153,0.11577849746500933,0.31646065995107925
3692,Aus_CLK463,1.761588,20.8716,4.962153,2.382642,66.68739,2.798482,1.428804,0.5997588,0.3821506,68.94585802799996,2.416306190025651,9.118275185999998,7.250379606000001,0.702357055036025,41.71064,14.33641,3.30677,1.51667,2.72796,0.6748504622720606,0.6806942082514468,0.20449247246558153,0.11577849746500933,0.31646065995107925
3693,Man_CLK461,1.389122,21.00251,4.994998,2.501233,66.31428,2.917838,1.537439,0.6368864,0.3904367,67.55808246399997,4.98246661998563,9.004658463999998,7.611252019,0.6802352932675605,41.71064,14.33641,3.30677,1.51667,2.72796,0.6748504622720606,0.6806942082514468,0.20449247246558153,0.11577849746500933,0.31646065995107925
3694,Man_CLK462,1.375243,20.98538,5.034572,2.427331,66.49313,2.856086,1.477408,0.6580862,0.3870769,68.31269195099999,4.406702175942421,9.234571748,7.386368233000001,0.7171528963009924,41.71064,14.33641,3.30677,1.51667,2.72796,0.6748504622720606,0.6806942082514468,0.20449247246558153,0.11577849746500933,0.31646065995107925
3695,Aus_CLK463,1.661223,20.85504,4.94161,2.359816,66.61781,2.799948,1.515748,0.6245947,0.3874861,69.36768881700002,2.3588367370800114,9.102457827999999,7.180920088,0.6805564130468504,41.71064,14.33641,3.30677,1.51667,2.72796,0.6748504622720606,0.6806942082514468,0.20449247246558153,0.11577849746500933,0.31646065995107925
3696,Aus_CLK463,1.804515,20.82024,4.946414,2.380902,66.28123,2.773026,1.53417,0.6266811,0.3841768,67.61618365300002,3.140327630180842,9.079510916,7.245084786,0.6707585319888125,41.71064,14.33641,3.30677,1.51667,2.72796,0.6748504622720606,0.6806942082514468,0.20449247246558153,0.11577849746500933,0.31646065995107925
3697,Man_CLK461,1.013552,21.21629,4.917975,2.487435,66.3114,2.88761,1.401891,0.6384721,0.388993,67.98774710799995,6.424671335119996,8.823893730000002,7.569264705,0.7456406826573543,41.71064,14.33641,3.30677,1.51667,2.72796,0.6748504622720606,0.6806942082514468,0.20449247246558153,0.11577849746500933,0.31646065995107925
3698,Man_CLK462,1.603435,21.02099,4.97099,2.343466,66.54328,2.815711,1.622798,0.7062234,0.398005,67.86431779499995,4.146234818848043,9.207979028,7.131167038,0.6868359649192561,41.71064,14.33641,3.30677,1.51667,2.72796,0.6748504622720606,0.6806942082514468,0.20449247246558153,0.11577849746500933,0.31646065995107925
3699,Aus_CLK463,1.720597,20.7981,4.967956,2.386846,66.43809,2.782936,1.558247,0.635645,0.3899163,68.61143581499998,2.5837598254512386,9.126539968000001,7.263172378,0.6700428587616208,41.71064,14.33641,3.30677,1.51667,2.72796,0.6748504622720606,0.6806942082514468,0.20449247246558153,0.11577849746500933,0.31646065995107925
3700,Aus_CLK463,1.968229,20.78011,4.973142,2.385079,66.60038,2.806997,1.567222,0.6358931,0.3938453,68.36841979500004,1.9549956935024113,9.143272632,7.257795397000001,0.6695752745253988,41.71064,14.33641,3.30677,1.51667,2.72796,0.6748504622720606,0.6806942082514468,0.20449247246558153,0.11577849746500933,0.31646065995107925
3701,Man_CLK461,1.243383,20.8506,5.006847,2.462329,66.20027,2.94195,1.68504,0.6923015,0.4004817,68.817798361,4.04419911430243,9.101883882,7.492867147,0.656330619215335,41.71064,14.33641,3.30677,1.51667,2.72796,0.6748504622720606,0.6806942082514468,0.20449247246558153,0.11577849746500933,0.31646065995107925
3702,Man_CLK462,1.814521,20.82281,5.050858,2.396602,66.28941,2.851343,1.571217,0.7060502,0.4092864,66.86511221500002,3.683574062033621,9.329723115999998,7.2928598860000005,0.718554643378356,41.71064,14.33641,3.30677,1.51667,2.72796,0.6748504622720606,0.6806942082514468,0.20449247246558153,0.11577849746500933,0.31646065995107925
3703,Aus_CLK463,1.834532,20.82378,4.951451,2.373375,66.43517,2.78033,1.5432,0.6279172,0.3937366,68.07069523000004,2.715406194731237,9.105594649999999,7.2221801249999995,0.675508581407289,41.71064,14.33641,3.30677,1.51667,2.72796,0.6748504622720606,0.6806942082514468,0.20449247246558153,0.11577849746500933,0.31646065995107925
3704,Aus_CLK463,1.888433,20.79983,4.940851,2.369632,66.39738,2.78468,1.570231,0.6418716,0.3882852,67.95600445899994,2.567725537851217,9.083837806000002,7.210790176000001,0.6669635635890402,41.71064,14.33641,3.30677,1.51667,2.72796,0.6748504622720606,0.6806942082514468,0.20449247246558153,0.11577849746500933,0.31646065995107925
3705,Man_CLK461,1.10251,21.00058,5.029436,2.497036,66.05112,2.921014,1.526654,0.6368949,0.3825052,67.44287078200001,5.944081000675212,9.103020487999999,7.598480548,0.6783418571203108,41.71064,14.33641,3.30677,1.51667,2.72796,0.6748504622720606,0.6806942082514468,0.20449247246558153,0.11577849746500933,0.31646065995107925
3706,Man_CLK462,1.965265,20.85644,5.020566,2.37718,66.51164,2.85335,1.4944,0.6691504,0.3991752,67.13181883699998,3.1158284915712287,9.282311339999998,7.233758740000001,0.725745768416226,41.71064,14.33641,3.30677,1.51667,2.72796,0.6748504622720606,0.6806942082514468,0.20449247246558153,0.11577849746500933,0.31646065995107925
3707,Aus_CLK463,1.930715,20.74341,4.941123,2.363731,66.36996,2.802669,1.541028,0.6384992,0.3834304,68.10765075100001,2.161712546569589,9.094543098,7.1928334330000006,0.673675285389942,41.71064,14.33641,3.30677,1.51667,2.72796,0.6748504622720606,0.6806942082514468,0.20449247246558153,0.11577849746500933,0.31646065995107925
3708,Aus_CLK463,1.808168,20.87596,4.966352,2.370644,66.49226,2.785678,1.53205,0.6242859,0.3922951,67.91766887600004,3.0614174617023906,9.149703151999997,7.213869692,0.6771935476927137,41.71064,14.33641,3.30677,1.51667,2.72796,0.6748504622720606,0.6806942082514468,0.20449247246558153,0.11577849746500933,0.31646065995107925
3709,Man_CLK461,1.028275,21.20059,4.993909,2.465318,66.03094,2.880605,1.484184,0.6468446,0.3952621,66.42687981300006,7.511960998452807,9.062540794,7.5019626740000005,0.7145486378079923,41.71064,14.33641,3.30677,1.51667,2.72796,0.6748504622720606,0.6806942082514468,0.20449247246558153,0.11577849746500933,0.31646065995107925
3710,Man_CLK462,1.648299,20.96672,5.00096,2.373575,66.61629,2.847864,1.387485,0.6394094,0.3807462,68.14695783100008,3.6396344557759903,9.2364551,7.222788725000001,0.7462881632023382,41.71064,14.33641,3.30677,1.51667,2.72796,0.6748504622720606,0.6806942082514468,0.20449247246558153,0.11577849746500933,0.31646065995107925
3711,Aus_CLK463,1.883914,20.80056,4.94447,2.365916,66.36182,2.784004,1.564875,0.6385354,0.3923766,67.80508998599996,2.6975469091680466,9.099715627999998,7.199482388,0.6708055084754357,41.71064,14.33641,3.30677,1.51667,2.72796,0.6748504622720606,0.6806942082514468,0.20449247246558153,0.11577849746500933,0.31646065995107925
3712,Aus_CLK463,1.803869,20.70856,4.920652,2.364581,66.38225,2.784453,1.566175,0.6320284,0.3887792,69.07524208499994,1.7214113599904195,9.038856747999997,7.195419983,0.663749000771599,41.71064,14.33641,3.30677,1.51667,2.72796,0.6748504622720606,0.6806942082514468,0.20449247246558153,0.11577849746500933,0.31646065995107925
3713,Man_CLK461,1.242911,21.0344,4.952138,2.464586,66.40472,2.887127,1.471122,0.5912505,0.382147,68.61946337499991,4.722227216393634,8.953086188,7.499735198000001,0.677227869693624,41.71064,14.33641,3.30677,1.51667,2.72796,0.6748504622720606,0.6806942082514468,0.20449247246558153,0.11577849746500933,0.31646065995107925
3714,Man_CLK462,1.894006,20.8289,5.003257,2.375594,66.38418,2.834611,1.465856,0.6630656,0.3875284,67.23087840799998,3.1809887326704214,9.239126001999999,7.228932542,0.7260930092024458,41.71064,14.33641,3.30677,1.51667,2.72796,0.6748504622720606,0.6806942082514468,0.20449247246558153,0.11577849746500933,0.31646065995107925
3715,Aus_CLK463,1.975901,20.78179,4.932612,2.352369,66.56525,2.811824,1.547768,0.6329733,0.3927276,68.50046069300001,1.836638642118423,9.091213452,7.158258867,0.6754539253774755,41.71064,14.33641,3.30677,1.51667,2.72796,0.6748504622720606,0.6806942082514468,0.20449247246558153,0.11577849746500933,0.31646065995107925
3716,Aus_CLK463,1.80161,20.727,4.956784,2.370304,66.22623,2.777644,1.571852,0.6295024,0.3889532,68.05821838800003,2.5484592728688114,9.124923232,7.212835072,0.6601269204597181,41.71064,14.33641,3.30677,1.51667,2.72796,0.6748504622720606,0.6806942082514468,0.20449247246558153,0.11577849746500933,0.31646065995107925
3717,Man_CLK461,1.528732,20.9362,4.951802,2.418459,66.39076,2.913512,1.319931,0.6275517,0.3856727,68.21359378199996,3.869073129022418,9.030242671999998,7.359370737,0.7816535460867852,41.71064,14.33641,3.30677,1.51667,2.72796,0.6748504622720606,0.6806942082514468,0.20449247246558153,0.11577849746500933,0.31646065995107925
3718,Man_CLK462,1.755455,20.91334,4.907252,2.3374,66.56061,2.824243,1.303947,0.6179399,0.3728563,68.57100106899998,2.8376022988944243,9.049337,7.112708200000001,0.772279242253057,41.71064,14.33641,3.30677,1.51667,2.72796,0.6748504622720606,0.6806942082514468,0.20449247246558153,0.11577849746500933,0.31646065995107925
3719,Aus_CLK463,1.867454,20.7463,4.935011,2.361556,66.53071,2.785066,1.528224,0.6195458,0.3925546,69.04180619799997,1.6595561119392386,9.082026398,7.186214908000001,0.676468296396814,41.71064,14.33641,3.30677,1.51667,2.72796,0.6748504622720606,0.6806942082514468,0.20449247246558153,0.11577849746500933,0.31646065995107925
3720,Aus_CLK463,1.785643,20.71555,4.942721,2.377553,66.31305,2.797004,1.499368,0.612078,0.3855587,68.64779342900003,2.1198939619791943,9.075390974,7.234893779,0.6792278770673404,41.71064,14.33641,3.30677,1.51667,2.72796,0.6748504622720606,0.6806942082514468,0.20449247246558153,0.11577849746500933,0.31646065995107925
3722,Man_CLK462,1.843569,20.84867,5.024003,2.384283,66.23002,2.845324,1.360693,0.628486,0.3828102,66.506573177,3.9389854069056014,9.279401114000002,7.255373169,0.7561076211084717,41.71064,14.33641,3.30677,1.51667,2.72796,0.6748504622720606,0.6806942082514468,0.20449247246558153,0.11577849746500933,0.31646065995107925
3723,Aus_CLK463,1.811776,20.76619,4.931784,2.363247,66.26754,2.791203,1.502857,0.6155944,0.387468,68.06520312199999,2.624326282580867,9.070613676,7.191360621,0.6812816105171641,41.71064,14.33641,3.30677,1.51667,2.72796,0.6748504622720606,0.6806942082514468,0.20449247246558153,0.11577849746500933,0.31646065995107925
3724,Aus_CLK463,1.805231,20.76548,4.888662,2.352722,66.3516,2.790747,1.566005,0.6291276,0.38905,68.74419642299998,2.130158924214392,8.974148675999999,7.159333046,0.6624677090308467,41.71064,14.33641,3.30677,1.51667,2.72796,0.6748504622720606,0.6806942082514468,0.20449247246558153,0.11577849746500933,0.31646065995107925
3726,Aus_CLK463,1.746024,20.74052,4.867628,2.344146,66.57889,2.791879,1.522548,0.6267635,0.3846453,70.25379180199998,1.1015941625136207,8.932919168,7.133236278,0.6763217059888315,41.71064,14.33641,3.30677,1.51667,2.72796,0.6748504622720606,0.6806942082514468,0.20449247246558153,0.11577849746500933,0.31646065995107925
3727,Man_CLK462,2.195972,20.83434,4.935604,2.358401,66.74588,2.855597,1.418276,0.6327013,0.3863861,67.91179036599999,1.7555186062768016,9.088936107999999,7.176614243000001,0.7311918844898885,41.71064,14.33641,3.30677,1.51667,2.72796,0.6748504622720606,0.6806942082514468,0.20449247246558153,0.11577849746500933,0.31646065995107925
3728,Aus_CLK463,1.976195,20.61323,4.906679,2.352116,66.51556,2.788138,1.546944,0.6290613,0.3864008,69.75261151299993,0.40785162176486267,9.022919077999997,7.157488988000001,0.6683842443994682,41.70344,14.34201,3.29321,1.52933,2.70944,0.7245396280065832,0.8436519537392122,0.2215911890103194,0.15519584065247616,0.33415050496489745
3730,Man_CLK462,1.535332,20.9832,5.00065,2.388311,66.6224,2.878694,1.347244,0.607331,0.3883442,68.487482398,3.776930885272037,9.210700288,7.267630373,0.7555919619097142,41.70344,14.34201,3.29321,1.52933,2.70944,0.7245396280065832,0.8436519537392122,0.2215911890103194,0.15519584065247616,0.33415050496489745
3731,Aus_CLK463,1.872005,20.7183,4.930023,2.369839,66.64628,2.811927,1.480959,0.6063531,0.3873966,69.72822924099997,1.047465708217608,9.054793362000002,7.211420077,0.6859823750249149,41.70344,14.34201,3.29321,1.52933,2.70944,0.7245396280065832,0.8436519537392122,0.2215911890103194,0.15519584065247616,0.33415050496489745
3733,Man_CLK462,1.577614,20.96239,4.930733,2.345975,66.68085,2.822473,1.41863,0.6276607,0.3929615,69.24170121200007,3.0184310533935985,9.09705275,7.138801925000001,0.7339661616652189,41.70344,14.34201,3.29321,1.52933,2.70944,0.7245396280065832,0.8436519537392122,0.2215911890103194,0.15519584065247616,0.33415050496489745
3734,Aus_CLK463,1.81,20.64687,4.901114,2.347617,66.52578,2.789104,1.577852,0.6346173,0.3973975,70.25895221799998,0.6327259089808237,9.015784135999999,7.143798531000001,0.6672810869011603,41.70344,14.34201,3.29321,1.52933,2.70944,0.7245396280065832,0.8436519537392122,0.2215911890103194,0.15519584065247616,0.33415050496489745
3736,Man_CLK462,1.300269,20.9282,5.003649,2.398607,66.48004,2.873225,1.43935,0.6127382,0.396904,69.24800574899999,3.767423716508823,9.201226806,7.298961101000001,0.7181113090612593,41.70344,14.34201,3.29321,1.52933,2.70944,0.7245396280065832,0.8436519537392122,0.2215911890103194,0.15519584065247616,0.33415050496489745
3737,Aus_CLK463,1.629508,20.82586,4.915689,2.361722,66.31036,2.761412,1.53244,0.6383613,0.3889447,68.63835133000002,2.922791792788807,9.030542226000001,7.186720046,0.6820171372440132,41.70344,14.34201,3.29321,1.52933,2.70944,0.7245396280065832,0.8436519537392122,0.2215911890103194,0.15519584065247616,0.33415050496489745
3738,Aus_CLK463,1.500145,20.92477,4.97358,2.384826,66.15258,2.75217,1.501742,0.6423377,0.3860251,67.34899926499997,4.576348742176009,9.144861408,7.257025518,0.6957035803783406,41.70344,14.34201,3.29321,1.52933,2.70944,0.7245396280065832,0.8436519537392122,0.2215911890103194,0.15519584065247616,0.33415050496489745
3739,Man_CLK461,1.246216,20.93582,5.012598,2.455733,65.82082,2.88786,1.875111,0.7144046,0.4092144,66.58464932999996,5.9645118802096135,9.128284464,7.472795519,0.6058427983936835,41.70344,14.34201,3.29321,1.52933,2.70944,0.7245396280065832,0.8436519537392122,0.2215911890103194,0.15519584065247616,0.33415050496489745
3740,Man_CLK462,1.25957,21.04566,5.087,2.414081,66.37326,2.882416,1.507786,0.6447645,0.4076234,67.50421416,5.544691149768006,9.395924948,7.346048483,0.7127678742873363,41.70344,14.34201,3.29321,1.52933,2.70944,0.7245396280065832,0.8436519537392122,0.2215911890103194,0.15519584065247616,0.33415050496489745
3741,Aus_CLK463,1.672914,20.7853,4.863825,2.333843,66.57978,2.757403,1.51281,0.6395578,0.3858484,70.25499964599994,1.4535999080640352,8.940273894,7.101884249,0.6888990777851179,41.70344,14.34201,3.29321,1.52933,2.70944,0.7245396280065832,0.8436519537392122,0.2215911890103194,0.15519584065247616,0.33415050496489745
3742,Aus_CLK463,2.11824,20.74087,4.943138,2.359364,66.53341,2.769254,1.573317,0.6567068,0.3897051,68.02165346599996,1.6433869893136261,9.107271812,7.179544652,0.6748447354079946,41.70344,14.34201,3.29321,1.52933,2.70944,0.7245396280065832,0.8436519537392122,0.2215911890103194,0.15519584065247616,0.33415050496489745
3743,Man_CLK461,1.26859,20.9873,5.036985,2.467301,66.11398,2.951493,1.445396,0.6346184,0.3873329,67.11539702999995,5.642994787792048,9.173336957999998,7.507996943,0.7194465413313867,41.70344,14.34201,3.29321,1.52933,2.70944,0.7245396280065832,0.8436519537392122,0.2215911890103194,0.15519584065247616,0.33415050496489745
3744,Man_CLK462,1.610536,20.90414,5.006951,2.381664,66.15624,2.835484,1.576178,0.6714619,0.3993154,66.851620646,4.553396273851249,9.238644661999999,7.247403552,0.6894542453895229,41.70344,14.34201,3.29321,1.52933,2.70944,0.7245396280065832,0.8436519537392122,0.2215911890103194,0.15519584065247616,0.33415050496489745
3745,Aus_CLK463,2.232172,20.5214,4.927193,2.360011,66.14841,2.735519,1.513698,0.654397,0.3765761,67.76466659399998,0.8581337209935995,9.063922838,7.181513473000001,0.6889341613601702,41.70344,14.34201,3.29321,1.52933,2.70944,0.7245396280065832,0.8436519537392122,0.2215911890103194,0.15519584065247616,0.33415050496489745
3746,Aus_CLK463,1.69865,20.75366,4.98172,2.389539,66.11619,2.741394,1.535427,0.6367161,0.3757274,67.63175361,3.2628254020959915,9.158458012,7.271367177000001,0.6686710543323051,41.70344,14.34201,3.29321,1.52933,2.70944,0.7245396280065832,0.8436519537392122,0.2215911890103194,0.15519584065247616,0.33415050496489745
3747,Man_CLK461,1.375888,21.02037,5.035996,2.466719,66.08313,2.930236,1.386153,0.6352658,0.3900646,66.30914088399996,6.0165165311392315,9.171700852,7.506225917,0.7531354085524279,41.70344,14.34201,3.29321,1.52933,2.70944,0.7245396280065832,0.8436519537392122,0.2215911890103194,0.15519584065247616,0.33415050496489745
3748,Man_CLK462,1.113806,21.08026,5.09053,2.440036,66.0065,2.87063,1.427271,0.6315954,0.3992772,66.280749254,7.014536190927998,9.361363588,7.425029548,0.7375784886659746,41.70344,14.34201,3.29321,1.52933,2.70944,0.7245396280065832,0.8436519537392122,0.2215911890103194,0.15519584065247616,0.33415050496489745
3749,Aus_CLK463,1.867181,20.73652,4.942191,2.368687,66.39406,2.725449,1.503132,0.6439974,0.3732815,68.50251086099999,2.0391996815072417,9.088987746,7.207914541,0.6850605548974529,41.70344,14.34201,3.29321,1.52933,2.70944,0.7245396280065832,0.8436519537392122,0.2215911890103194,0.15519584065247616,0.33415050496489745
3750,Aus_CLK463,1.95234,20.66806,4.942289,2.358004,66.47942,2.720178,1.582999,0.6667743,0.3825887,69.038243458,1.1772310715087926,9.107323081999997,7.175406172000001,0.6703291209099814,41.70344,14.34201,3.29321,1.52933,2.70944,0.7245396280065832,0.8436519537392122,0.2215911890103194,0.15519584065247616,0.33415050496489745
3751,Man_CLK461,1.283256,20.88375,5.094287,2.46384,65.97281,2.959189,1.669235,0.6600435,0.4003169,66.88796306800002,5.472651450966438,9.331043269999999,7.49746512,0.6459708096343781,41.70344,14.34201,3.29321,1.52933,2.70944,0.7245396280065832,0.8436519537392122,0.2215911890103194,0.15519584065247616,0.33415050496489745
3752,Man_CLK462,1.493417,21.03963,5.055794,2.405376,66.41886,2.878875,1.384284,0.6129621,0.3946521,67.00577868100001,5.185240751372845,9.327957907999998,7.3195591680000005,0.7447159603588988,41.70344,14.34201,3.29321,1.52933,2.70944,0.7245396280065832,0.8436519537392122,0.2215911890103194,0.15519584065247616,0.33415050496489745
3753,Aus_CLK463,1.863636,20.73446,4.936872,2.362934,66.51785,2.722042,1.556422,0.6619114,0.3772466,69.08050747799999,1.6081402843504264,9.084626472,7.190408162000001,0.6746876216832214,41.70344,14.34201,3.29321,1.52933,2.70944,0.7245396280065832,0.8436519537392122,0.2215911890103194,0.15519584065247616,0.33415050496489745
3754,Man_CLK461,1.281211,21.15734,4.895307,2.397365,66.13864,2.854803,1.480492,0.6568325,0.3834555,66.92390508299997,6.236199851958439,8.916221969999999,7.295181695000001,0.7117820787287632,41.70344,14.34201,3.29321,1.52933,2.70944,0.7245396280065832,0.8436519537392122,0.2215911890103194,0.15519584065247616,0.33415050496489745
3755,Man_CLK462,1.238486,21.00329,5.047682,2.393178,66.34163,2.890363,1.533459,0.6562405,0.4063691,68.07732300799996,5.055615432878447,9.327100124,7.282440654,0.706148504132123,41.70344,14.34201,3.29321,1.52933,2.70944,0.7245396280065832,0.8436519537392122,0.2215911890103194,0.15519584065247616,0.33415050496489745
3756,Aus_CLK463,1.798705,20.75641,4.966455,2.371543,66.3745,2.728073,1.522627,0.6547818,0.3780112,68.38339426500002,2.396386788032018,9.148454993999998,7.216605349,0.6863253400076006,41.70344,14.34201,3.29321,1.52933,2.70944,0.7245396280065832,0.8436519537392122,0.2215911890103194,0.15519584065247616,0.33415050496489745
3757,Aus_CLK463,1.679929,20.82867,4.957428,2.370233,66.39276,2.724097,1.518622,0.656621,0.3769239,68.45460850699996,2.9146125690896483,9.126749964000002,7.212619019,0.6882422369316143,41.70344,14.34201,3.29321,1.52933,2.70944,0.7245396280065832,0.8436519537392122,0.2215911890103194,0.15519584065247616,0.33415050496489745
3758,Man_CLK461,1.090245,21.12195,4.997828,2.473584,65.89232,2.86976,1.545137,0.6751236,0.3969361,66.16979370100002,7.290125947417636,9.058940072000002,7.527116112,0.7033349725616372,41.70344,14.34201,3.29321,1.52933,2.70944,0.7245396280065832,0.8436519537392122,0.2215911890103194,0.15519584065247616,0.33415050496489745
3759,Man_CLK462,1.366752,20.93102,5.090963,2.430489,66.02262,2.880271,1.385291,0.6205654,0.3865169,66.46159792399996,5.673394629849632,9.378664562,7.395978027000001,0.7412682604798663,41.70344,14.34201,3.29321,1.52933,2.70944,0.7245396280065832,0.8436519537392122,0.2215911890103194,0.15519584065247616,0.33415050496489745
3760,Aus_CLK463,1.817791,20.83143,4.906194,2.34276,66.1976,2.700826,1.622062,0.7044562,0.3764272,67.46137634699993,3.2484232398048505,9.03746418,7.129018680000001,0.6690556264917087,41.70344,14.34201,3.29321,1.52933,2.70944,0.7245396280065832,0.8436519537392122,0.2215911890103194,0.15519584065247616,0.33415050496489745
3761,Aus_CLK463,1.87165,20.79917,4.93302,2.360781,66.26843,2.705608,1.60705,0.6844187,0.3797495,67.56965418999997,2.9088392793440505,9.078061548,7.183856583,0.6673615350105533,41.70344,14.34201,3.29321,1.52933,2.70944,0.7245396280065832,0.8436519537392122,0.2215911890103194,0.15519584065247616,0.33415050496489745
3762,Aus_CLK463,1.789668,20.77335,4.966984,2.378752,66.30419,2.737179,1.53842,0.6651987,0.376579,67.99134519,2.768469684820772,9.137659216,7.238542336,0.6838411748990938,41.70344,14.34201,3.29321,1.52933,2.70944,0.7245396280065832,0.8436519537392122,0.2215911890103194,0.15519584065247616,0.33415050496489745
3763,Man_CLK461,1.135431,21.13815,4.950489,2.423007,66.12274,2.865045,1.549258,0.6495062,0.389448,67.19110982699998,6.427316917756819,9.019068006,7.373210301000001,0.6811549673647965,41.70344,14.34201,3.29321,1.52933,2.70944,0.7245396280065832,0.8436519537392122,0.2215911890103194,0.15519584065247616,0.33415050496489745
3764,Man_CLK462,1.436567,20.96654,5.057399,2.392199,66.24283,2.87583,1.503027,0.6529937,0.4055851,67.08414162100001,5.091170301876815,9.354506642,7.279461557000001,0.7179344962213999,41.70344,14.34201,3.29321,1.52933,2.70944,0.7245396280065832,0.8436519537392122,0.2215911890103194,0.15519584065247616,0.33415050496489745
3765,Aus_CLK463,1.658471,20.82969,4.925068,2.36141,66.44842,2.724637,1.557835,0.6696922,0.3813601,68.99081525499997,2.5789235411776232,9.055924479999998,7.1857706299999995,0.6817335320478324,41.70344,14.34201,3.29321,1.52933,2.70944,0.7245396280065832,0.8436519537392122,0.2215911890103194,0.15519584065247616,0.33415050496489745
3767,Man_CLK462,1.414297,20.91492,5.000873,2.411227,66.3724,2.87101,1.345467,0.6067688,0.3868298,68.44712588899999,3.9833352167456084,9.172517366000001,7.337363761,0.7547819489663112,41.70344,14.34201,3.29321,1.52933,2.70944,0.7245396280065832,0.8436519537392122,0.2215911890103194,0.15519584065247616,0.33415050496489745
3768,Aus_CLK463,1.591885,20.78977,4.894937,2.354677,66.35449,2.722215,1.574545,0.6697852,0.3812096,69.39493807899999,2.364099062318431,8.987469565999998,7.165282111000001,0.6744255085027854,41.70344,14.34201,3.29321,1.52933,2.70944,0.7245396280065832,0.8436519537392122,0.2215911890103194,0.15519584065247616,0.33415050496489745
3769,Aus_CLK463,1.610533,20.84156,4.912477,2.373536,66.25014,2.725775,1.557836,0.6564814,0.3753662,68.35580713099996,3.239230343054423,9.002041138,7.222670048,0.6695512610692351,41.70344,14.34201,3.29321,1.52933,2.70944,0.7245396280065832,0.8436519537392122,0.2215911890103194,0.15519584065247616,0.33415050496489745
3770,Man_CLK461,0.9118695,21.05574,4.975243,2.458925,65.78789,2.845578,1.656196,0.6461511,0.3829589,67.14671023150002,6.911136175489581,9.02389285,7.4825087749999994,0.6303941960470055,41.70344,14.34201,3.29321,1.52933,2.70944,0.7245396280065832,0.8436519537392122,0.2215911890103194,0.15519584065247616,0.33415050496489745
3771,Man_CLK462,1.302622,21.09565,4.905004,2.348754,66.614,2.853238,1.305212,0.5958718,0.3825665,69.24514474600001,4.242434762044809,9.024168832,7.147258422,0.7667406748624742,41.70344,14.34201,3.29321,1.52933,2.70944,0.7245396280065832,0.8436519537392122,0.2215911890103194,0.15519584065247616,0.33415050496489745
3772,Aus_CLK463,1.605694,20.80222,4.944784,2.374973,66.34599,2.736704,1.57082,0.6670695,0.3838809,68.84560271400001,2.77180213009283,9.085223284000001,7.227042839,0.6767477603752451,41.70344,14.34201,3.29321,1.52933,2.70944,0.7245396280065832,0.8436519537392122,0.2215911890103194,0.15519584065247616,0.33415050496489745
3773,Aus_CLK463,1.917955,20.58961,4.912864,2.375075,66.44512,2.74141,1.558266,0.6486757,0.3751369,69.80807511299997,0.47715584010077805,9.0004627,7.227353225,0.6649134604972071,41.70344,14.34201,3.29321,1.52933,2.70944,0.7245396280065832,0.8436519537392122,0.2215911890103194,0.15519584065247616,0.33415050496489745
3775,Aus_CLK463,1.868422,20.73015,4.924386,2.362628,66.45159,2.737016,1.54432,0.6633394,0.3795687,68.90835374000004,1.7109577110512006,9.052056323999999,7.1894770040000004,0.6827019236485281,41.70344,14.34201,3.29321,1.52933,2.70944,0.7245396280065832,0.8436519537392122,0.2215911890103194,0.15519584065247616,0.33415050496489745
3777,Aus_CLK463,1.8,20.75349,4.965247,2.383174,66.1728,2.740684,1.567774,0.6679001,0.3863171,67.57067663399997,2.9971521735504254,9.125574142,7.251998482,0.6805185533378098,41.70344,14.34201,3.29321,1.52933,2.70944,0.7245396280065832,0.8436519537392122,0.2215911890103194,0.15519584065247616,0.33415050496489745
3779,Man_CLK462,1.623133,20.76197,5.035916,2.370707,66.27673,2.854501,1.768357,0.6865845,0.4152293,68.19242668899999,3.095603372259241,9.333941156000002,7.214061401,0.6334167682080243,41.70344,14.34201,3.29321,1.52933,2.70944,0.7245396280065832,0.8436519537392122,0.2215911890103194,0.15519584065247616,0.33415050496489745
3780,Aus_CLK463,1.650248,20.76809,4.887157,2.361148,66.51239,2.745966,1.4866,0.6372411,0.3769976,70.00793371599997,1.6602563426144386,8.955903634,7.184973364,0.6920364369654662,41.70344,14.34201,3.29321,1.52933,2.70944,0.7245396280065832,0.8436519537392122,0.2215911890103194,0.15519584065247616,0.33415050496489745
3781,Aus_CLK463,1.616668,20.78179,4.904731,2.368465,66.47726,2.740597,1.5176,0.6420773,0.3828128,69.76897822399997,1.982931899171227,8.99009437,7.207238995000001,0.6855566459919918,41.70344,14.34201,3.29321,1.52933,2.70944,0.7245396280065832,0.8436519537392122,0.2215911890103194,0.15519584065247616,0.33415050496489745
3784,Aus_CLK463,1.714967,20.7972,4.907152,2.364772,66.41187,2.756777,1.531453,0.6448987,0.3856078,68.97450101699998,2.324573781374447,9.002758575999998,7.196001196,0.6832781737733459,41.70344,14.34201,3.29321,1.52933,2.70944,0.7245396280065832,0.8436519537392122,0.2215911890103194,0.15519584065247616,0.33415050496489745
3785,Aus_CLK463,1.69,20.80385,4.905135,2.370105,66.46349,2.729332,1.566158,0.6648824,0.379193,69.24167070999995,2.218764226616038,8.988390089999998,7.212229515000001,0.6737114978340042,41.70344,14.34201,3.29321,1.52933,2.70944,0.7245396280065832,0.8436519537392122,0.2215911890103194,0.15519584065247616,0.33415050496489745
3786,Man_CLK461,1.245698,20.75615,5.01844,2.456965,66.27959,2.890556,1.661057,0.6647831,0.3906932,69.77889446199994,3.0412503247520632,9.14168122,7.476544495,0.6441037900134348,41.70344,14.34201,3.29321,1.52933,2.70944,0.7245396280065832,0.8436519537392122,0.2215911890103194,0.15519584065247616,0.33415050496489745
3787,Man_CLK462,1.122578,21.12724,5.054534,2.394765,66.16549,2.889928,1.489638,0.6376442,0.3989371,66.84179738999998,6.69903290055683,9.34257272,7.2872698950000006,0.7098593505809557,41.70344,14.34201,3.29321,1.52933,2.70944,0.7245396280065832,0.8436519537392122,0.2215911890103194,0.15519584065247616,0.33415050496489745
3788,Aus_CLK463,1.663146,20.68504,4.943725,2.371113,66.35212,2.732185,1.5689,0.665847,0.3807583,69.53987301399998,1.7356451335680347,9.088948054,7.2152968589999995,0.6743446555742272,41.70344,14.34201,3.29321,1.52933,2.70944,0.7245396280065832,0.8436519537392122,0.2215911890103194,0.15519584065247616,0.33415050496489745
3789,Aus_CLK463,1.852077,20.70572,4.970445,2.392414,66.62416,2.742568,1.545466,0.6584051,0.3809597,69.51107636300003,1.2364211036880306,9.123714761999999,7.280115802,0.6806398000235871,41.70344,14.34201,3.29321,1.52933,2.70944,0.7245396280065832,0.8436519537392122,0.2215911890103194,0.15519584065247616,0.33415050496489745
3790,Aus_CLK463,2.023829,20.75804,4.962974,2.378845,66.20501,2.713963,1.54857,0.6747078,0.3770206,66.777476169,2.9211722455168,9.12687536,7.2388253350000005,0.6849529551803962,41.70344,14.34201,3.29321,1.52933,2.70944,0.7245396280065832,0.8436519537392122,0.2215911890103194,0.15519584065247616,0.33415050496489745
3792,Man_CLK462,1.41,20.84,5.01,2.44,65.9,2.67,1.66,0.74,0.42,67.00841000000003,4.866796511999972,9.148019999999999,7.42492,0.7058570589840488,41.70344,14.34201,3.29321,1.52933,2.70944,0.7245396280065832,0.8436519537392122,0.2215911890103194,0.15519584065247616,0.33415050496489745
3793,Aus_CLK463,1.97,20.89099,4.958184,2.459305,66.617,2.911803,1.193968,0.5806108,0.3599808,67.58052673800002,2.861836147092781,8.97804354,7.483665115000001,0.8028927122858732,41.70344,14.34201,3.29321,1.52933,2.70944,0.7245396280065832,0.8436519537392122,0.2215911890103194,0.15519584065247616,0.33415050496489745
3794,Man_CLK461,1.282837,20.7046,4.989133,2.431782,66.19252,2.972299,1.661735,0.6690255,0.3855156,69.89791573899998,2.6896069230096202,9.106627306,7.399912626000001,0.6419933913206901,41.70344,14.34201,3.29321,1.52933,2.70944,0.7245396280065832,0.8436519537392122,0.2215911890103194,0.15519584065247616,0.33415050496489745
3795,Aus_CLK463,2.14975,20.51866,4.932743,2.368395,66.38375,2.740921,1.563238,0.6685935,0.3766223,69.02982567600003,0.14897347686559215,9.06444461,7.2070259850000005,0.6748684478917267,41.70344,14.34201,3.29321,1.52933,2.70944,0.7245396280065832,0.8436519537392122,0.2215911890103194,0.15519584065247616,0.33415050496489745
3796,Man_CLK462,1.25923,21.05462,5.085759,2.412165,65.92796,2.871937,1.544749,0.6830917,0.4095836,65.63576291799997,6.980983281948809,9.395878170000001,7.340218095,0.7184659812304832,41.70344,14.34201,3.29321,1.52933,2.70944,0.7245396280065832,0.8436519537392122,0.2215911890103194,0.15519584065247616,0.33415050496489745
3797,Aus_CLK463,2.127599,20.60767,4.920313,2.366111,66.51003,2.737604,1.610278,0.6765218,0.3801589,69.04438313699998,0.46121231660961115,9.035369637999999,7.200075773000001,0.6621781126897214,41.70344,14.34201,3.29321,1.52933,2.70944,0.7245396280065832,0.8436519537392122,0.2215911890103194,0.15519584065247616,0.33415050496489745
3798,Man_CLK461,1.403822,20.70725,4.95001,2.434163,66.35525,2.94154,1.402338,0.6266407,0.3779732,70.30714311800001,2.0169187553279997,8.998922703999998,7.407158009,0.7280830932922467,41.70344,14.34201,3.29321,1.52933,2.70944,0.7245396280065832,0.8436519537392122,0.2215911890103194,0.15519584065247616,0.33415050496489745
3799,Man_CLK462,1.215153,21.06003,5.091116,2.424693,66.12523,2.877473,1.372049,0.6337416,0.3826595,66.52326718899998,6.462328155011257,9.388876844,7.378340799,0.7529678216593404,41.70344,14.34201,3.29321,1.52933,2.70944,0.7245396280065832,0.8436519537392122,0.2215911890103194,0.15519584065247616,0.33415050496489745
3800,Aus_CLK463,2.128385,20.53085,4.905784,2.365223,66.29166,2.732341,1.528286,0.6715181,0.3725791,68.834906723,0.39658444968484474,8.998370284,7.197373589,0.6885177196963778,41.70344,14.34201,3.29321,1.52933,2.70944,0.7245396280065832,0.8436519537392122,0.2215911890103194,0.15519584065247616,0.33415050496489745
3801,Aus_CLK463,1.712851,20.6965,4.951138,2.378647,66.4418,2.753703,1.486618,0.6449834,0.3724401,69.55494108499997,1.6044814737136335,9.095844976,7.238222821,0.6925046740460113,41.70344,14.34201,3.29321,1.52933,2.70944,0.7245396280065832,0.8436519537392122,0.2215911890103194,0.15519584065247616,0.33415050496489745
3802,Man_CLK461,1.378471,20.56317,5.033436,2.449348,66.33073,2.965115,1.620581,0.6710272,0.3906777,70.82336370099996,1.2922616255152306,9.194308583999998,7.4533659640000005,0.6634578813326334,41.70344,14.34201,3.29321,1.52933,2.70944,0.7245396280065832,0.8436519537392122,0.2215911890103194,0.15519584065247616,0.33415050496489745
3803,Man_CLK462,1.353941,21.08395,4.97809,2.355491,66.35931,2.894604,1.354687,0.627351,0.3785196,67.5876764489999,5.301675962096063,9.206447728,7.167759113,0.754660029791107,41.70344,14.34201,3.29321,1.52933,2.70944,0.7245396280065832,0.8436519537392122,0.2215911890103194,0.15519584065247616,0.33415050496489745
3804,Aus_CLK463,1.778371,20.7368,4.971014,2.39848,66.37395,2.751826,1.456737,0.6346757,0.370442,68.54382365699993,2.2815860009488276,9.11495894,7.298574640000001,0.6989176559215895,41.70344,14.34201,3.29321,1.52933,2.70944,0.7245396280065832,0.8436519537392122,0.2215911890103194,0.15519584065247616,0.33415050496489745
3805,Aus_CLK463,1.792573,20.72646,4.938851,2.381938,66.41843,2.738771,1.593144,0.6696968,0.3801323,68.98539548899996,1.8752027824832354,9.057716054,7.248237334,0.6656322427394109,41.70344,14.34201,3.29321,1.52933,2.70944,0.7245396280065832,0.8436519537392122,0.2215911890103194,0.15519584065247616,0.33415050496489745
3806,Man_CLK461,1.370401,20.71096,4.951259,2.391407,66.44598,2.915504,1.714876,0.7115738,0.3992706,70.83711613700001,1.7303849983648192,9.074575706000001,7.277051501000001,0.6535648025699801,41.70344,14.34201,3.29321,1.52933,2.70944,0.7245396280065832,0.8436519537392122,0.2215911890103194,0.15519584065247616,0.33415050496489745
3807,Man_CLK462,1.551148,20.96864,5.011563,2.374962,66.33604,2.852775,1.413837,0.6363661,0.3843816,67.313755438,4.572073479377629,9.262206246,7.227009366000001,0.7338642490451743,41.70344,14.34201,3.29321,1.52933,2.70944,0.7245396280065832,0.8436519537392122,0.2215911890103194,0.15519584065247616,0.33415050496489745
3808,Aus_CLK463,1.760242,20.727,4.903264,2.36394,66.32327,2.732089,1.542425,0.6688635,0.3769126,68.99032523599993,1.9723257129008473,8.99386312,7.1934694200000004,0.68436674108924,41.70344,14.34201,3.29321,1.52933,2.70944,0.7245396280065832,0.8436519537392122,0.2215911890103194,0.15519584065247616,0.33415050496489745
3809,Aus_CLK463,1.816583,20.67123,4.937886,2.381002,66.2807,2.737053,1.496263,0.6521586,0.3736728,68.754521299,1.8172912521952256,9.056742515999998,7.245389086,0.6931849864345936,41.70344,14.34201,3.29321,1.52933,2.70944,0.7245396280065832,0.8436519537392122,0.2215911890103194,0.15519584065247616,0.33415050496489745
