Repository: jcordonc/Proyecto2-model-PD

ProyectoFinal_DataScienceAtWork
==============================

Proyecto final para predecir la calidad del clinker con base a sus variables de operación y la concentración de sus compuestos químicos.

Project Organization
------------

    ├── LICENSE
    ├── Makefile           <- Makefile with commands like `make data` or `make train`
    ├── README.md          <- The top-level README for developers using this project.
    ├── data
    │   ├── external       <- Data from third party sources.
    │   ├── interim        <- Intermediate data that has been transformed.
    │   ├── processed      <- The final, canonical data sets for modeling.

File: data/raw/dataset_train.csv (part 18 of 53)
,id_eq,FCAO,SiO2,Al2O3,Fe2O3,CaO,MgO,SO3,K2O,Na2O,C3S,C2S,C3A,C4AF,A/S," ""CaO""  [CurrentProduct.Dry basis]"," ""SiO2""  [CurrentProduct.Dry basis]"," ""Al2O3""  [CurrentProduct.Dry basis]"," ""Fe2O3""  [CurrentProduct.Dry basis]"," ""MgO""  [CurrentProduct.Dry basis]"," ""CaO""  [Rolling.Analysis1.Dry basis]"," ""SiO2""  [Rolling.Analysis1.Dry basis]"," ""Al2O3""  [Rolling.Analysis1.Dry basis]"," ""Fe2O3""  [Rolling.Analysis1.Dry basis]"," ""MgO""  [Rolling.Analysis1.Dry basis]"
3949,Aus_CLK463,1.869713,20.8826,4.931157,2.390714,66.29562,2.816292,1.490175,0.677249,0.3627522,67.02387365099999,3.5657187695344135,9.022477961999998,7.274942702000001,0.7008904876932469,41.64398,14.40135,3.30152,1.53464,2.74166,0.6939459817974479,0.6780660517406288,0.1577481227555793,0.12140418442467454,0.40407691373316434
3950,Man_CLK461,1.206116,21.01596,4.965994,2.475278,66.19473,3.01074,1.288854,0.6299582,0.3576038,67.94615636200002,5.290305967508793,8.971713724,7.532270954,0.7739890603298657,41.64398,14.40135,3.30152,1.53464,2.74166,0.6939459817974479,0.6780660517406288,0.1577481227555793,0.12140418442467454,0.40407691373316434
3951,Man_CLK462,1.333969,21.06614,5.111698,2.457766,66.16022,2.85362,1.324643,0.654119,0.3750938,65.95001127699996,6.547406553305635,9.387459627999998,7.478981938,0.7856373538203091,41.64398,14.40135,3.30152,1.53464,2.74166,0.6939459817974479,0.6780660517406288,0.1577481227555793,0.12140418442467454,0.40407691373316434
3952,Aus_CLK463,2.052989,20.76414,4.923292,2.382161,66.2315,2.800794,1.52428,0.6982076,0.3625859,66.98208839499996,2.6947463866384496,9.016107387999998,7.248915923,0.6967696277823638,41.64398,14.40135,3.30152,1.53464,2.74166,0.6939459817974479,0.6780660517406288,0.1577481227555793,0.12140418442467454,0.40407691373316434
3953,Aus_CLK463,1.814198,20.84366,4.914557,2.388564,66.23471,2.787625,1.537611,0.6935342,0.3627108,67.41244790600004,3.3314329521983694,8.982125762,7.268400252000001,0.6882467723138664,41.64398,14.40135,3.30152,1.53464,2.74166,0.6939459817974479,0.6780660517406288,0.1577481227555793,0.12140418442467454,0.40407691373316434
3954,Man_CLK461,1.161898,20.87929,4.945038,2.448995,65.78903,2.960727,1.763974,0.7554745,0.3894642,67.691622238,5.226294279657651,8.96065116,7.452291785000001,0.649381154648254,41.64398,14.40135,3.30152,1.53464,2.74166,0.6939459817974479,0.6780660517406288,0.1577481227555793,0.12140418442467454,0.40407691373316434
3955,Man_CLK462,1.231937,20.83248,5.073569,2.418136,66.12608,2.861953,1.638976,0.7630588,0.4080271,68.31503713099998,4.406684671044822,9.353471738,7.3583878480000005,0.7174591484719801,41.64398,14.40135,3.30152,1.53464,2.74166,0.6939459817974479,0.6780660517406288,0.1577481227555793,0.12140418442467454,0.40407691373316434
3956,Aus_CLK463,1.542756,20.97604,4.898726,2.380172,66.35357,2.803022,1.440727,0.6649189,0.3578202,68.11363256600004,4.0156351688752,8.954372875999999,7.242863396000001,0.7132454027743512,41.64398,14.40135,3.30152,1.53464,2.74166,0.6939459817974479,0.6780660517406288,0.1577481227555793,0.12140418442467454,0.40407691373316434
3957,Aus_CLK463,1.550804,20.96511,4.965822,2.417805,66.1107,2.799237,1.420562,0.6518086,0.3581767,66.67064726999996,5.048170251182455,9.06850224,7.357380615,0.7158393701050871,41.64398,14.40135,3.30152,1.53464,2.74166,0.6939459817974479,0.6780660517406288,0.1577481227555793,0.12140418442467454,0.40407691373316434
3958,Man_CLK461,2.192796,20.69374,5.028343,2.432862,65.84447,2.969507,1.760145,0.7497144,0.381026,64.59413991999999,3.8650079145216125,9.208706445999999,7.403199066000001,0.6418228385295197,41.64398,14.40135,3.30152,1.53464,2.74166,0.6939459817974479,0.6780660517406288,0.1577481227555793,0.12140418442467454,0.40407691373316434
3960,Aus_CLK463,1.594834,20.94896,4.922253,2.397392,66.157,2.792493,1.502213,0.6955415,0.3678889,67.12451557199994,4.5242466736816525,8.987583186000002,7.295263856,0.7100494853956577,41.64398,14.40135,3.30152,1.53464,2.74166,0.6939459817974479,0.6780660517406288,0.1577481227555793,0.12140418442467454,0.40407691373316434
3961,Aus_CLK463,1.493696,21.07747,4.909834,2.386985,66.25681,2.793572,1.454867,0.6778668,0.3617603,67.064211732,5.24878928338881,8.97228148,7.2635953550000005,0.7173820003921904,41.64398,14.40135,3.30152,1.53464,2.74166,0.6939459817974479,0.6780660517406288,0.1577481227555793,0.12140418442467454,0.40407691373316434
3962,Man_CLK461,2.14783,20.74102,5.018966,2.447472,66.22974,3.028387,1.525616,0.6960838,0.3724324,66.02840506200005,3.056647939875191,9.159137276,7.447657296,0.703302587390747,41.64398,14.40135,3.30152,1.53464,2.74166,0.6939459817974479,0.6780660517406288,0.1577481227555793,0.12140418442467454,0.40407691373316434
3963,Man_CLK461,2.185786,20.85497,5.046278,2.446916,66.05,3.015704,1.424055,0.6885591,0.3629936,64.09345770999995,4.726497832169628,9.232454828,7.445965388,0.7404114190747748,41.64398,14.40135,3.30152,1.53464,2.74166,0.6939459817974479,0.6780660517406288,0.1577481227555793,0.12140418442467454,0.40407691373316434
3964,Man_CLK462,1.712528,20.62629,5.094796,2.436589,66.35681,2.853505,1.822274,0.6735331,0.3772431,68.69590622399994,2.0522372883072535,9.378500811999999,7.414540327000001,0.5816825295740645,41.64398,14.40135,3.30152,1.53464,2.74166,0.6939459817974479,0.6780660517406288,0.1577481227555793,0.12140418442467454,0.40407691373316434
3965,Aus_CLK463,1.573612,20.99482,4.928203,2.393367,66.0609,2.78007,1.487978,0.6950231,0.3629271,66.43693488400001,5.239614373161601,9.010160985999999,7.2830157810000005,0.712243093335157,41.64398,14.40135,3.30152,1.53464,2.74166,0.6939459817974479,0.6780660517406288,0.1577481227555793,0.12140418442467454,0.40407691373316434
3966,Man_CLK461,1.260663,20.93919,5.026661,2.51763,66.51776,3.110599,1.220808,0.6053939,0.3518243,69.15447838899998,3.9911255449072556,9.060821689999997,7.66114809,0.7938969025215328,41.64398,14.40135,3.30152,1.53464,2.74166,0.6939459817974479,0.6780660517406288,0.1577481227555793,0.12140418442467454,0.40407691373316434
3967,Aus_CLK463,1.525291,21.05542,4.938298,2.401688,66.30706,2.790058,1.46524,0.6765215,0.3645915,67.09548979500003,5.064942386633611,9.022833603999999,7.308336584,0.7140151947016833,41.64398,14.40135,3.30152,1.53464,2.74166,0.6939459817974479,0.6780660517406288,0.1577481227555793,0.12140418442467454,0.40407691373316434
3969,Man_CLK462,1.596214,20.94415,4.969723,2.393042,66.15429,2.810072,1.517345,0.6851422,0.3811654,66.83173822200001,4.727089432409635,9.120738886000002,7.282026806,0.708425616627396,41.64398,14.40135,3.30152,1.53464,2.74166,0.6939459817974479,0.6780660517406288,0.1577481227555793,0.12140418442467454,0.40407691373316434
3970,Aus_CLK463,1.740608,20.9931,4.950052,2.392814,66.06844,2.77692,1.510254,0.6946978,0.3681382,65.654870716,5.311800505350398,9.068996512000002,7.281333002,0.7060065409333997,41.64398,14.40135,3.30152,1.53464,2.74166,0.6939459817974479,0.6780660517406288,0.1577481227555793,0.12140418442467454,0.40407691373316434
3971,Aus_CLK463,2.080476,20.85967,4.936152,2.390202,65.97343,2.772184,1.499826,0.7035776,0.3624804,64.99566573799994,4.382771108190447,9.036581016,7.273384686,0.7110865473526935,41.64398,14.40135,3.30152,1.53464,2.74166,0.6939459817974479,0.6780660517406288,0.1577481227555793,0.12140418442467454,0.40407691373316434
3972,Man_CLK461,1.119173,20.93776,4.932977,2.46873,65.98978,3.050265,1.638152,0.7442677,0.3931194,68.291241711,5.07279025276641,8.89529789,7.51234539,0.6963152124214441,41.64398,14.40135,3.30152,1.53464,2.74166,0.6939459817974479,0.6780660517406288,0.1577481227555793,0.12140418442467454,0.40407691373316434
3973,Aus_CLK463,1.877459,20.83453,4.899749,2.376171,65.9715,2.778133,1.479439,0.6959893,0.3574252,66.26997459899998,3.972854300412841,8.963853518,7.230688353,0.7121112297300186,41.64398,14.40135,3.30152,1.53464,2.74166,0.6939459817974479,0.6780660517406288,0.1577481227555793,0.12140418442467454,0.40407691373316434
3974,Man_CLK462,2.0,20.87063,5.014825,2.399739,66.1863,2.827883,1.556885,0.7251374,0.3773862,65.56441818,4.232281451248014,9.228927861999999,7.302405777,0.7091648697558448,41.64398,14.40135,3.30152,1.53464,2.74166,0.6939459817974479,0.6780660517406288,0.1577481227555793,0.12140418442467454,0.40407691373316434
3975,Aus_CLK463,1.87584,20.93323,4.905879,2.389272,66.44327,2.791441,1.488249,0.6914857,0.3628663,67.38710544800003,3.4180358998527822,8.957931125999998,7.2705546960000005,0.7100378019607388,41.64398,14.40135,3.30152,1.53464,2.74166,0.6939459817974479,0.6780660517406288,0.1577481227555793,0.12140418442467454,0.40407691373316434
3976,Man_CLK461,1.439674,20.66355,4.889089,2.412144,66.19126,2.997637,1.730688,0.7022957,0.3738244,70.26646078399999,1.8122142937328363,8.874738202,7.340154192000001,0.6240596413687709,41.64398,14.40135,3.30152,1.53464,2.74166,0.6939459817974479,0.6780660517406288,0.1577481227555793,0.12140418442467454,0.40407691373316434
3977,Man_CLK462,1.90328,20.77667,4.989692,2.390141,66.13915,2.829117,1.605402,0.7346523,0.3794728,66.66288228400002,3.431259638518405,9.178565228,7.273199063,0.6944543002815776,41.64398,14.40135,3.30152,1.53464,2.74166,0.6939459817974479,0.6780660517406288,0.1577481227555793,0.12140418442467454,0.40407691373316434
3978,Aus_CLK463,2.099116,20.85963,4.892054,2.370506,66.17087,2.772246,1.478391,0.7003077,0.3591895,66.048280182,3.5313176245008577,8.953046948,7.213449757999999,0.7166418598139022,41.64398,14.40135,3.30152,1.53464,2.74166,0.6939459817974479,0.6780660517406288,0.1577481227555793,0.12140418442467454,0.40407691373316434
3979,Aus_CLK463,1.95846,20.9241,4.91693,2.377204,66.21582,2.77744,1.530133,0.7050422,0.3612588,66.13721509999998,4.081038030896018,9.007635332,7.233831772,0.6967866858569752,41.64398,14.40135,3.30152,1.53464,2.74166,0.6939459817974479,0.6780660517406288,0.1577481227555793,0.12140418442467454,0.40407691373316434
3980,Man_CLK461,1.29423,20.86194,4.989208,2.50711,66.34666,3.103252,1.419126,0.6477419,0.3803205,69.17503188599996,3.651054528489645,8.97937108,7.62913573,0.7342588545061661,41.64398,14.40135,3.30152,1.53464,2.74166,0.6939459817974479,0.6780660517406288,0.1577481227555793,0.12140418442467454,0.40407691373316434
3981,Man_CLK462,1.723546,20.60161,5.012726,2.411431,65.71655,2.807364,1.763422,0.77562,0.3885078,66.819443686,3.363244999651215,9.203582647999998,7.337984533,0.6586072504235223,41.64398,14.40135,3.30152,1.53464,2.74166,0.6939459817974479,0.6780660517406288,0.1577481227555793,0.12140418442467454,0.40407691373316434
3982,Aus_CLK463,2.101133,20.8386,4.94597,2.388756,66.05378,2.783643,1.479286,0.7022576,0.3601474,65.334918397,4.00299021054402,9.065045348,7.268984508,0.7181656320237172,41.64398,14.40135,3.30152,1.53464,2.74166,0.6939459817974479,0.6780660517406288,0.1577481227555793,0.12140418442467454,0.40407691373316434
3983,Aus_CLK463,2.221724,20.83298,4.914103,2.382224,66.46242,2.781063,1.48699,0.6940714,0.3634857,66.77370114199995,2.531105422737639,8.991649941999999,7.249107632,0.7126563529555681,41.64398,14.40135,3.30152,1.53464,2.74166,0.6939459817974479,0.6780660517406288,0.1577481227555793,0.12140418442467454,0.40407691373316434
3984,Man_CLK461,1.209344,20.77749,4.970067,2.459011,66.08441,3.044162,1.731916,0.7063155,0.3845257,69.29217385000001,3.5812631723343813,9.010030938,7.4827704729999995,0.6335652352749627,41.64398,14.40135,3.30152,1.53464,2.74166,0.6939459817974479,0.6780660517406288,0.1577481227555793,0.12140418442467454,0.40407691373316434
3985,Man_CLK462,1.433096,20.94128,5.00308,2.418118,66.33405,2.933557,1.452319,0.6903178,0.3804816,67.98945555400003,4.346441055511974,9.166706343999998,7.358333074000001,0.7425699936710171,41.64398,14.40135,3.30152,1.53464,2.74166,0.6939459817974479,0.6780660517406288,0.1577481227555793,0.12140418442467454,0.40407691373316434
3986,Aus_CLK463,1.911026,20.93039,4.92261,2.390735,66.06621,2.771633,1.470113,0.6957532,0.3590867,65.61594503399996,4.6379951159680175,8.99979288,7.275006605,0.7179502938876658,41.64398,14.40135,3.30152,1.53464,2.74166,0.6939459817974479,0.6780660517406288,0.1577481227555793,0.12140418442467454,0.40407691373316434
3987,Aus_CLK463,1.930392,20.93489,4.929458,2.388074,66.08997,2.823386,1.494404,0.7004136,0.3579355,65.55743337399998,4.635561681233604,9.022442492,7.266909182,0.7079403821962333,41.64398,14.40135,3.30152,1.53464,2.74166,0.6939459817974479,0.6780660517406288,0.1577481227555793,0.12140418442467454,0.40407691373316434
3989,Man_CLK462,1.706719,20.89332,4.934735,2.376282,66.5775,2.859647,1.44515,0.6738412,0.366573,68.75008446099997,2.7947806186960307,9.056378605999999,7.231026126,0.724131952873587,41.64398,14.40135,3.30152,1.53464,2.74166,0.6939459817974479,0.6780660517406288,0.1577481227555793,0.12140418442467454,0.40407691373316434
3990,Aus_CLK463,1.87351,20.99666,4.942696,2.400438,66.131,2.781332,1.46176,0.6932508,0.3612258,65.37996772200002,5.121230218739221,9.036603304,7.304532834,0.7224841884458985,41.64398,14.40135,3.30152,1.53464,2.74166,0.6939459817974479,0.6780660517406288,0.1577481227555793,0.12140418442467454,0.40407691373316434
3991,Aus_CLK463,1.91,20.82096,4.891711,2.375881,66.13428,2.777527,1.490743,0.7039302,0.3593055,66.95772355200002,3.31517260461122,8.943043497999998,7.229805883000001,0.7128723944468588,41.64398,14.40135,3.30152,1.53464,2.74166,0.6939459817974479,0.6780660517406288,0.1577481227555793,0.12140418442467454,0.40407691373316434
3993,Man_CLK462,1.376211,20.87681,5.037443,2.423971,66.28149,2.89877,1.547204,0.7322471,0.3974765,68.25781420500003,4.133858872321568,9.247865017999999,7.376143753,0.7342677012872266,41.64398,14.40135,3.30152,1.53464,2.74166,0.6939459817974479,0.6780660517406288,0.1577481227555793,0.12140418442467454,0.40407691373316434
3994,Aus_CLK463,2.092418,20.90142,4.94604,2.384441,66.22015,2.82021,1.46841,0.6968989,0.3600818,65.57595762200002,4.028020339520047,9.072531828,7.255853963,0.7203213845096843,41.64398,14.40135,3.30152,1.53464,2.74166,0.6939459817974479,0.6780660517406288,0.1577481227555793,0.12140418442467454,0.40407691373316434
3995,Aus_CLK463,1.956934,20.94803,4.897912,2.375942,66.12322,2.779242,1.464491,0.6991271,0.3617845,65.71415242999997,4.473490412966406,8.959372935999998,7.229991506000001,0.7250440575677569,41.64398,14.40135,3.30152,1.53464,2.74166,0.6939459817974479,0.6780660517406288,0.1577481227555793,0.12140418442467454,0.40407691373316434
3996,Man_CLK461,1.260576,20.88622,4.949042,2.457128,66.08049,2.959449,1.731115,0.6876841,0.3744844,68.38524069799996,4.419840660126447,8.957500724,7.4770405040000005,0.6172141892648044,41.64398,14.40135,3.30152,1.53464,2.74166,0.6939459817974479,0.6780660517406288,0.1577481227555793,0.12140418442467454,0.40407691373316434
3997,Man_CLK462,1.438827,20.95829,4.920774,2.377008,66.80412,2.857291,1.267842,0.6338646,0.3568251,70.36222263099997,2.587592410908826,9.018153563999999,7.233235344000001,0.7886461545788206,41.64398,14.40135,3.30152,1.53464,2.74166,0.6939459817974479,0.6780660517406288,0.1577481227555793,0.12140418442467454,0.40407691373316434
3998,Aus_CLK463,2.114252,20.76549,4.906001,2.381544,66.17924,2.791261,1.487629,0.7027195,0.3616343,66.62671950999996,2.7785585013712364,8.971330201999999,7.247038392,0.7156919179190354,41.64398,14.40135,3.30152,1.53464,2.74166,0.6939459817974479,0.6780660517406288,0.1577481227555793,0.12140418442467454,0.40407691373316434
3999,Aus_CLK463,1.831627,20.98932,4.943572,2.393321,66.33698,2.789538,1.474367,0.6987599,0.3633598,66.44909433699999,4.422266815182397,9.050966668,7.282875803,0.7213540668194923,41.64398,14.40135,3.30152,1.53464,2.74166,0.6939459817974479,0.6780660517406288,0.1577481227555793,0.12140418442467454,0.40407691373316434
4000,Man_CLK461,1.091213,20.98301,4.962783,2.479076,65.98117,2.991053,1.528587,0.6680399,0.3766902,67.81108407300003,5.650622625577611,8.956778358,7.543828268,0.6899158940331318,41.64398,14.40135,3.30152,1.53464,2.74166,0.6939459817974479,0.6780660517406288,0.1577481227555793,0.12140418442467454,0.40407691373316434
4001,Man_CLK462,1.578058,20.58992,5.028994,2.427552,66.28429,2.860726,1.514467,0.707513,0.3756294,69.67949742,1.618922507972833,9.219416116,7.387040736,0.7176266106679439,41.64398,14.40135,3.30152,1.53464,2.74166,0.6939459817974479,0.6780660517406288,0.1577481227555793,0.12140418442467454,0.40407691373316434
4002,Aus_CLK463,1.689289,20.93529,4.945602,2.405263,66.0809,2.787762,1.441801,0.6808721,0.3562263,66.365964055,4.767219403614391,9.036140304,7.3192153090000005,0.7207044909324892,41.64398,14.40135,3.30152,1.53464,2.74166,0.6939459817974479,0.6780660517406288,0.1577481227555793,0.12140418442467454,0.40407691373316434
4003,Aus_CLK463,1.740773,20.98568,4.897258,2.380406,66.12643,2.771898,1.450599,0.687993,0.3552372,66.319081823,4.7889397644336285,8.950086748,7.243575458,0.7196313647617087,41.64398,14.40135,3.30152,1.53464,2.74166,0.6939459817974479,0.6780660517406288,0.1577481227555793,0.12140418442467454,0.40407691373316434
4004,Man_CLK461,1.046995,20.96597,4.924815,2.467918,65.94185,2.957163,1.649415,0.7000135,0.3746491,68.23155279500001,5.420368000704002,8.875042493999999,7.509874474000001,0.6542770398966621,41.64398,14.40135,3.30152,1.53464,2.74166,0.6939459817974479,0.6780660517406288,0.1577481227555793,0.12140418442467454,0.40407691373316434
4005,Man_CLK462,1.361041,20.71825,5.096168,2.450679,66.24701,2.90609,1.559487,0.7420431,0.39741,68.95155220500003,3.202500938729621,9.358296331999998,7.457416197000001,0.73377536287727,41.64398,14.40135,3.30152,1.53464,2.74166,0.6939459817974479,0.6780660517406288,0.1577481227555793,0.12140418442467454,0.40407691373316434
4006,Aus_CLK463,1.716711,20.90194,4.900698,2.395617,66.27526,2.785647,1.466012,0.6921255,0.3573024,67.61448750499997,3.645501447601596,8.933465736,7.289862531000001,0.7162822224934815,41.64398,14.40135,3.30152,1.53464,2.74166,0.6939459817974479,0.6780660517406288,0.1577481227555793,0.12140418442467454,0.40407691373316434
4007,Aus_CLK463,1.902312,20.90952,4.88764,2.375865,66.46711,2.782286,1.504953,0.7066732,0.3588778,67.69828818800005,3.0340032597440114,8.93228242,7.229757195,0.7073258294659422,41.64398,14.40135,3.30152,1.53464,2.74166,0.6939459817974479,0.6780660517406288,0.1577481227555793,0.12140418442467454,0.40407691373316434
4008,Man_CLK461,1.173194,21.04773,4.931101,2.450713,65.8812,2.912172,1.720433,0.7027659,0.3697448,66.83188831800003,6.323103178435197,8.920811254,7.457519659,0.6249523828094447,41.64398,14.40135,3.30152,1.53464,2.74166,0.6939459817974479,0.6780660517406288,0.1577481227555793,0.12140418442467454,0.40407691373316434
4009,Man_CLK462,2.0,20.56805,5.023935,2.39507,66.24871,2.841295,1.864687,0.7033074,0.3730873,68.06357298000005,1.4794222101279857,9.26096931,7.28819801,0.579165542047345,41.64398,14.40135,3.30152,1.53464,2.74166,0.6939459817974479,0.6780660517406288,0.1577481227555793,0.12140418442467454,0.40407691373316434
4010,Aus_CLK463,1.764583,20.88596,4.901847,2.376376,66.39394,2.798084,1.45695,0.6843793,0.3567252,68.04399052099997,3.1286470259184256,8.969066358,7.2313121680000005,0.7157013272454564,41.64398,14.40135,3.30152,1.53464,2.74166,0.6939459817974479,0.6780660517406288,0.1577481227555793,0.12140418442467454,0.40407691373316434
4011,Aus_CLK463,1.789339,21.0135,4.912288,2.384139,66.19949,2.787013,1.474282,0.6974702,0.3612213,66.10105516700001,4.884024940601641,8.983600012,7.254934977,0.7187794869465056,41.64398,14.40135,3.30152,1.53464,2.74166,0.6939459817974479,0.6780660517406288,0.1577481227555793,0.12140418442467454,0.40407691373316434
4012,Man_CLK461,1.103801,21.09185,5.009811,2.51858,66.03864,2.975434,1.395001,0.6432082,0.3656739,66.79418987099997,6.691152099275222,9.014561789999998,7.66403894,0.7306435797287127,41.64398,14.40135,3.30152,1.53464,2.74166,0.6939459817974479,0.6780660517406288,0.1577481227555793,0.12140418442467454,0.40407691373316434
4013,Man_CLK462,1.480849,20.89249,4.995282,2.424235,66.368,2.84378,1.480919,0.6799952,0.3675954,68.34770719499998,3.7896378694543955,9.135691679999997,7.376947105,0.7110692511273248,41.64398,14.40135,3.30152,1.53464,2.74166,0.6939459817974479,0.6780660517406288,0.1577481227555793,0.12140418442467454,0.40407691373316434
4014,Aus_CLK463,1.845183,20.83034,4.891754,2.38269,66.20182,2.782059,1.501724,0.7047196,0.3600893,67.41523515499998,3.1959818445887933,8.931636619999999,7.250525670000001,0.7087805192837281,41.64398,14.40135,3.30152,1.53464,2.74166,0.6939459817974479,0.6780660517406288,0.1577481227555793,0.12140418442467454,0.40407691373316434
4015,Aus_CLK463,1.908059,20.95369,4.91118,2.383029,66.14463,2.785743,1.505589,0.7014727,0.3605682,65.85799783100005,4.531303724752014,8.982541932,7.251557247000001,0.7055360612197432,41.64398,14.40135,3.30152,1.53464,2.74166,0.6939459817974479,0.6780660517406288,0.1577481227555793,0.12140418442467454,0.40407691373316434
4016,Man_CLK461,1.076209,21.00244,4.929341,2.472831,65.82468,2.95389,1.649414,0.7024111,0.3792444,67.32102027299996,6.122112286947228,8.878723598,7.524824733,0.6591094132548224,41.64398,14.40135,3.30152,1.53464,2.74166,0.6939459817974479,0.6780660517406288,0.1577481227555793,0.12140418442467454,0.40407691373316434
4017,Man_CLK462,1.237219,21.16546,4.870224,2.373461,66.40839,2.814593,1.265505,0.6290005,0.3514619,68.34212707900002,5.324679794476843,8.890197588,7.222441823,0.7813630134013982,41.64398,14.40135,3.30152,1.53464,2.74166,0.6939459817974479,0.6780660517406288,0.1577481227555793,0.12140418442467454,0.40407691373316434
4018,Aus_CLK463,1.767075,20.96687,4.865419,2.377455,66.17151,2.7771,1.461162,0.6922712,0.353783,66.75659739299995,4.324172034980833,8.87070649,7.234595565,0.7156367139795529,41.64398,14.40135,3.30152,1.53464,2.74166,0.6939459817974479,0.6780660517406288,0.1577481227555793,0.12140418442467454,0.40407691373316434
4019,Aus_CLK463,1.998494,21.23887,4.932271,2.35624,66.85022,2.835419,1.539225,0.7057869,0.3621561,66.09154476799998,4.894986403835212,9.08376007,7.170038320000001,0.6938348166616619,41.64398,14.40135,3.30152,1.53464,2.74166,0.6939459817974479,0.6780660517406288,0.1577481227555793,0.12140418442467454,0.40407691373316434
4020,Aus_CLK463,2.205065,20.85234,4.844494,2.360605,66.35805,2.78787,1.49112,0.6981733,0.3578652,66.76804209299995,2.6420422237248076,8.843765439999999,7.183321015000001,0.7081600346989433,41.64398,14.40135,3.30152,1.53464,2.74166,0.6939459817974479,0.6780660517406288,0.1577481227555793,0.12140418442467454,0.40407691373316434
4021,Man_CLK461,1.258726,20.87726,5.000109,2.4924,65.84988,2.950923,1.662178,0.7078397,0.3771513,67.12854767200001,5.347883209380818,9.033148050000001,7.5843732,0.6552027548596626,41.64398,14.40135,3.30152,1.53464,2.74166,0.6939459817974479,0.6780660517406288,0.1577481227555793,0.12140418442467454,0.40407691373316434
4022,Man_CLK462,1.280254,21.05328,4.927927,2.378105,66.27902,2.80927,1.499914,0.7072968,0.3682716,68.09854464999995,5.054650845030444,9.035252890000002,7.236573515000001,0.7181370963232411,41.64398,14.40135,3.30152,1.53464,2.74166,0.6939459817974479,0.6780660517406288,0.1577481227555793,0.12140418442467454,0.40407691373316434
4023,Aus_CLK463,1.823399,20.89878,4.880104,2.374087,66.45094,2.768864,1.517735,0.6980465,0.3593622,68.088508329,2.951184243844793,8.915320396000002,7.224346741,0.6969433326304638,41.64398,14.40135,3.30152,1.53464,2.74166,0.6939459817974479,0.6780660517406288,0.1577481227555793,0.12140418442467454,0.40407691373316434
4024,Man_CLK461,2.188602,20.7541,4.882099,2.413664,66.09291,2.932661,1.541675,0.6865381,0.3552183,66.17379726600002,2.859246987804788,8.853642862000001,7.344779551999999,0.6762994393949686,41.64398,14.40135,3.30152,1.53464,2.74166,0.6939459817974479,0.6780660517406288,0.1577481227555793,0.12140418442467454,0.40407691373316434
4025,Man_CLK462,1.276293,20.93053,4.977916,2.418817,66.1787,2.856314,1.499046,0.6984918,0.3646294,68.24512289900007,4.6043128382511895,9.098839035999998,7.360460131000001,0.7104189296192882,41.64398,14.40135,3.30152,1.53464,2.74166,0.6939459817974479,0.6780660517406288,0.1577481227555793,0.12140418442467454,0.40407691373316434
4026,Aus_CLK463,1.876491,20.86822,4.899924,2.385537,66.34648,2.764404,1.472663,0.6822814,0.3574826,67.529845877,3.121969523492808,8.948469996000002,7.259189091,0.707516174606368,41.64398,14.40135,3.30152,1.53464,2.74166,0.6939459817974479,0.6780660517406288,0.1577481227555793,0.12140418442467454,0.40407691373316434
4027,Aus_CLK463,2.213452,20.74007,4.893647,2.372137,66.32932,2.767051,1.534406,0.7067896,0.3586954,67.12349017199996,2.026256263878402,8.954508745999998,7.218412891,0.6936598514495744,41.688,14.41823,3.30898,1.53615,2.71455,0.6638506771521226,0.7064075147034162,0.19651945804800075,0.1265112157043775,0.3309448016903959
4029,Man_CLK462,1.18675,21.17765,4.772744,2.325035,66.55636,2.803884,1.405521,0.6804129,0.3584554,69.78144806799997,4.428803265540822,8.71381238,7.075081505000001,0.7410760175656085,41.688,14.41823,3.30898,1.53615,2.71455,0.6638506771521226,0.7064075147034162,0.19651945804800075,0.1265112157043775,0.3309448016903959
4030,Aus_CLK463,2.317984,20.63978,4.93769,2.39428,66.25243,2.764494,1.53218,0.71446,0.3585185,66.81957984600002,1.6469600358159866,9.033756739999998,7.285794040000001,0.6987792426208536,41.688,14.41823,3.30898,1.53615,2.71455,0.6638506771521226,0.7064075147034162,0.19651945804800075,0.1265112157043775,0.3309448016903959
4031,Man_CLK461,1.89807,20.78909,5.056985,2.463533,65.7934,3.08573,1.671324,0.7431713,0.3758707,64.62512701,5.020151113328012,9.232712414000002,7.4965309190000005,0.6686200068800906,41.688,14.41823,3.30898,1.53615,2.71455,0.6638506771521226,0.7064075147034162,0.19651945804800075,0.1265112157043775,0.3309448016903959
4032,Aus_CLK463,2.322424,20.73179,4.905682,2.381521,66.32401,2.768855,1.511321,0.7033648,0.3544941,66.62690590000003,2.0424699696224096,8.970523767999998,7.246968403000001,0.6987397663110722,41.688,14.41823,3.30898,1.53615,2.71455,0.6638506771521226,0.7064075147034162,0.19651945804800075,0.1265112157043775,0.3309448016903959
4033,Man_CLK461,1.362978,21.10609,4.882648,2.465784,66.36926,2.917318,1.355579,0.6297657,0.3465184,67.90658963799999,5.096809137705613,8.766910671999998,7.503380712000001,0.7252187623441131,41.688,14.41823,3.30898,1.53615,2.71455,0.6638506771521226,0.7064075147034162,0.19651945804800075,0.1265112157043775,0.3309448016903959
4034,Man_CLK462,1.617836,20.72641,4.995865,2.408834,66.49626,2.889654,1.519994,0.6952834,0.3749214,69.59249441400002,1.9537097077519832,9.163295122000001,7.330081862000001,0.7075686493358435,41.688,14.41823,3.30898,1.53615,2.71455,0.6638506771521226,0.7064075147034162,0.19651945804800075,0.1265112157043775,0.3309448016903959
4035,Aus_CLK463,2.110096,20.7,4.98,2.31,66.0,2.77,1.54,0.7,0.36,66.016859184,3.0633339360000065,9.288480000000002,7.029330000000001,0.6884810453787804,41.688,14.41823,3.30898,1.53615,2.71455,0.6638506771521226,0.7064075147034162,0.19651945804800075,0.1265112157043775,0.3309448016903959
4036,Man_CLK461,1.14931,21.15,4.93,2.45,66.04,2.92,1.53,0.69,0.37,66.80675899000002,6.708313359999991,8.919099999999998,7.455350000000001,0.6958518937201968,41.688,14.41823,3.30898,1.53615,2.71455,0.6638506771521226,0.7064075147034162,0.19651945804800075,0.1265112157043775,0.3309448016903959
4037,Man_CLK462,1.81,20.96,5.01,2.44,66.47,2.87,1.5,0.71,0.38,66.78847999999996,4.148286744000018,9.148019999999999,7.42492,0.7297185998627317,41.688,14.41823,3.30898,1.53615,2.71455,0.6638506771521226,0.7064075147034162,0.19651945804800075,0.1265112157043775,0.3309448016903959
4038,Aus_CLK463,2.0,20.81,4.92,2.39,66.41,2.76,1.54,0.72,0.35,67.58685,2.532425560000007,8.99412,7.27277,0.6911551043328668,41.688,14.41823,3.30898,1.53615,2.71455,0.6638506771521226,0.7064075147034162,0.19651945804800075,0.1265112157043775,0.3309448016903959
4039,Aus_CLK463,2.256109,20.63142,4.891571,2.388513,66.41924,2.756054,1.484112,0.6835399,0.3519938,68.132166733,0.8228045417631904,8.921299154,7.268245059000001,0.6980077201002887,41.688,14.41823,3.30898,1.53615,2.71455,0.6638506771521226,0.7064075147034162,0.19651945804800075,0.1265112157043775,0.3309448016903959
4040,Man_CLK461,0.97,20.94,5.0,2.44,66.25,2.9,1.59,0.71,0.38,69.53168000000001,4.601253080000042,9.12152,7.42492,0.6884137734554072,41.688,14.41823,3.30898,1.53615,2.71455,0.6638506771521226,0.7064075147034162,0.19651945804800075,0.1265112157043775,0.3309448016903959
4041,Man_CLK462,1.88,20.91,4.97,2.48,66.12,2.89,1.59,0.74,0.39,65.67018000000003,4.633600896000026,8.974339999999998,7.54664,0.7125868179208592,41.688,14.41823,3.30898,1.53615,2.71455,0.6638506771521226,0.7064075147034162,0.19651945804800075,0.1265112157043775,0.3309448016903959
4043,Aus_CLK463,2.361679,20.72561,4.831627,2.350332,66.4522,2.750039,1.574011,0.7045227,0.3537948,67.57803004500003,1.1866653746224216,8.827049806000002,7.152060276,0.670963040657836,41.688,14.41823,3.30898,1.53615,2.71455,0.6638506771521226,0.7064075147034162,0.19651945804800075,0.1265112157043775,0.3309448016903959
4045,Man_CLK462,1.926863,20.83125,5.008457,2.410033,66.52067,2.879254,1.367435,0.6603498,0.3662672,67.55072698099998,2.845523236222448,9.194635213999998,7.333730419,0.756600985419352,41.688,14.41823,3.30898,1.53615,2.71455,0.6638506771521226,0.7064075147034162,0.19651945804800075,0.1265112157043775,0.3309448016903959
4046,Aus_CLK463,2.41204,20.77105,4.742917,2.318584,66.73649,2.74586,1.513374,0.6801543,0.3487839,68.826364424,0.2205315894783837,8.645685922000002,7.055451112,0.679870584098669,41.688,14.41823,3.30898,1.53615,2.71455,0.6638506771521226,0.7064075147034162,0.19651945804800075,0.1265112157043775,0.3309448016903959
4047,Man_CLK461,1.157734,20.93811,4.92884,2.448826,65.78285,2.876306,1.775962,0.687362,0.3622552,67.34544293599994,5.668877205320058,8.918012408,7.451777518,0.5925886931625461,41.688,14.41823,3.30898,1.53615,2.71455,0.6638506771521226,0.7064075147034162,0.19651945804800075,0.1265112157043775,0.3309448016903959
4048,Man_CLK462,1.584092,20.78984,4.937658,2.379409,66.62752,2.863206,1.365672,0.6503271,0.3591297,70.21527007400003,1.7693748638736224,9.058833671999999,7.240541587,0.7445880369742868,41.688,14.41823,3.30898,1.53615,2.71455,0.6638506771521226,0.7064075147034162,0.19651945804800075,0.1265112157043775,0.3309448016903959
4050,Man_CLK462,1.685126,20.64203,4.967207,2.388703,66.6835,2.887028,1.37104,0.6522197,0.3618587,70.94341063799996,0.4860025304704081,9.121413074000001,7.2688232290000006,0.7454159232098144,41.688,14.41823,3.30898,1.53615,2.71455,0.6638506771521226,0.7064075147034162,0.19651945804800075,0.1265112157043775,0.3309448016903959
4051,Aus_CLK463,1.789045,20.73246,4.83889,2.379895,66.62447,2.752815,1.493763,0.6736906,0.3506587,70.46740630500001,0.7852108838400085,8.796276160000001,7.242020485,0.6867331302471257,41.688,14.41823,3.30898,1.53615,2.71455,0.6638506771521226,0.7064075147034162,0.19651945804800075,0.1265112157043775,0.3309448016903959
4052,Aus_CLK463,1.74644,20.7728,4.865506,2.398689,66.64694,2.760244,1.489754,0.6684306,0.3552696,70.22006092199997,1.2183098948272217,8.835009112,7.299210627000001,0.6895698843431552,41.688,14.41823,3.30898,1.53615,2.71455,0.6638506771521226,0.7064075147034162,0.19651945804800075,0.1265112157043775,0.3309448016903959
4053,Man_CLK461,0.8753082,21.16652,4.942637,2.458282,65.88618,2.829848,1.791414,0.7730761,0.3856418,67.07372847179994,7.396085564862432,8.938574906000001,7.480552126000001,0.6450432055145399,41.688,14.41823,3.30898,1.53615,2.71455,0.6638506771521226,0.7064075147034162,0.19651945804800075,0.1265112157043775,0.3309448016903959
4054,Man_CLK462,1.673778,20.5793,4.985134,2.414381,66.23862,2.864249,1.844272,0.7020296,0.3661321,69.49809674,1.4313519760368507,9.125472448,7.346961383000001,0.5801207826877122,41.688,14.41823,3.30898,1.53615,2.71455,0.6638506771521226,0.7064075147034162,0.19651945804800075,0.1265112157043775,0.3309448016903959
4055,Aus_CLK463,1.700975,20.74221,4.835925,2.37487,66.64153,2.764658,1.482551,0.6645566,0.353533,70.84839515499998,0.7962234179680365,8.796921209999997,7.226729410000001,0.6891848563790446,41.688,14.41823,3.30898,1.53615,2.71455,0.6638506771521226,0.7064075147034162,0.19651945804800075,0.1265112157043775,0.3309448016903959
4056,Aus_CLK463,1.760729,20.70879,4.840155,2.379095,66.52663,2.74393,1.508437,0.6748745,0.3507449,70.356911831,0.8876690595440095,8.800982010000002,7.239586085,0.6807943196247996,41.688,14.41823,3.30898,1.53615,2.71455,0.6638506771521226,0.7064075147034162,0.19651945804800075,0.1265112157043775,0.3309448016903959
4057,Man_CLK461,0.9029884,21.16453,4.870617,2.457374,65.7576,2.823895,1.821825,0.755206,0.3798208,66.93784599759998,7.407879583934445,8.749258242,7.477789082000001,0.6218049842751129,41.688,14.41823,3.30898,1.53615,2.71455,0.6638506771521226,0.7064075147034162,0.19651945804800075,0.1265112157043775,0.3309448016903959
4058,Man_CLK461,1.116095,21.03365,4.905027,2.453549,65.82901,2.829071,1.698709,0.7415991,0.3748415,67.12999050899998,6.23320782742244,8.846916641999998,7.466149607000001,0.6562716873965283,41.688,14.41823,3.30898,1.53615,2.71455,0.6638506771521226,0.7064075147034162,0.19651945804800075,0.1265112157043775,0.3309448016903959
4059,Man_CLK462,1.578928,20.64581,5.002174,2.398601,66.32674,2.895357,1.650036,0.7295729,0.3859213,69.64558229000001,1.802072800756818,9.197328207999998,7.298942843000001,0.6780919168581258,41.688,14.41823,3.30898,1.53615,2.71455,0.6638506771521226,0.7064075147034162,0.19651945804800075,0.1265112157043775,0.3309448016903959
4060,Aus_CLK463,2.132464,20.69664,4.875199,2.373962,66.5353,2.814121,1.517598,0.6778272,0.3582758,68.74312881400006,0.9286143628047867,8.902533645999998,7.223966366000001,0.6847436327701191,41.688,14.41823,3.30898,1.53615,2.71455,0.6638506771521226,0.7064075147034162,0.19651945804800075,0.1265112157043775,0.3309448016903959
4061,Man_CLK461,0.9563212,21.14312,4.920298,2.463924,65.90736,2.867677,1.592231,0.7074649,0.3674517,67.14999367079997,7.022659219225616,8.869830292,7.497720732,0.6759251723151315,41.688,14.41823,3.30898,1.53615,2.71455,0.6638506771521226,0.7064075147034162,0.19651945804800075,0.1265112157043775,0.3309448016903959
4062,Man_CLK462,1.627987,20.79175,5.015136,2.446771,66.52929,2.909248,1.4209,0.6603045,0.371046,69.00533833499998,2.5528146642272276,9.150173868,7.445524153,0.7324444428558021,41.688,14.41823,3.30898,1.53615,2.71455,0.6638506771521226,0.7064075147034162,0.19651945804800075,0.1265112157043775,0.3309448016903959
4063,Aus_CLK463,2.194432,20.61483,4.828677,2.369664,66.52013,2.760703,1.496504,0.6756769,0.3508133,69.36953695199993,0.031189001894460944,8.786522561999998,7.210887552000001,0.6867382197397476,41.688,14.41823,3.30898,1.53615,2.71455,0.6638506771521226,0.7064075147034162,0.19651945804800075,0.1265112157043775,0.3309448016903959
4064,Man_CLK461,1.658972,21.0201,4.987051,2.438436,66.30914,2.921134,1.834323,0.7648459,0.3986139,66.44810182999997,5.041513366635215,9.089851438,7.420160748,0.6352606367472338,41.688,14.41823,3.30898,1.53615,2.71455,0.6638506771521226,0.7064075147034162,0.19651945804800075,0.1265112157043775,0.3309448016903959
4065,Aus_CLK463,2.114065,20.65149,4.857638,2.382492,66.65087,2.760843,1.537747,0.6793212,0.3709284,69.73743351100005,0.10557216638559908,8.841564236,7.249923156,0.6872151221561416,41.688,14.41823,3.30898,1.53615,2.71455,0.6638506771521226,0.7064075147034162,0.19651945804800075,0.1265112157043775,0.3309448016903959
4066,Man_CLK462,1.822612,20.638,5.040248,2.415482,66.42776,2.903014,1.587474,0.7109491,0.4006794,68.84423218399996,1.6358269124416154,9.269661656,7.350311726,0.7068265314891091,41.688,14.41823,3.30898,1.53615,2.71455,0.6638506771521226,0.7064075147034162,0.19651945804800075,0.1265112157043775,0.3309448016903959
4067,Aus_CLK463,1.915245,20.84372,4.848517,2.375945,66.85542,2.785043,1.558025,0.6746722,0.3746431,69.98924186899997,1.0773398594784567,8.828471109999999,7.230000635000001,0.6788078227216392,41.688,14.41823,3.30898,1.53615,2.71455,0.6638506771521226,0.7064075147034162,0.19651945804800075,0.1265112157043775,0.3309448016903959
4068,Aus_CLK463,1.529902,20.9061,4.814949,2.374023,66.51287,2.767049,1.443166,0.645247,0.3496605,69.917622456,2.4936639373487637,8.742767934,7.224151989000001,0.6931435619245471,41.688,14.41823,3.30898,1.53615,2.71455,0.6638506771521226,0.7064075147034162,0.19651945804800075,0.1265112157043775,0.3309448016903959
4069,Man_CLK461,2.297116,20.76831,4.948775,2.426774,66.2355,2.976305,1.510778,0.6920521,0.3778906,65.73784799399998,2.895603071928022,9.008152142000002,7.3846732820000005,0.7126005838262447,41.688,14.41823,3.30898,1.53615,2.71455,0.6638506771521226,0.7064075147034162,0.19651945804800075,0.1265112157043775,0.3309448016903959
4070,Man_CLK462,2.0,20.57723,4.937578,2.379877,66.56877,2.899385,1.539755,0.6877255,0.3707596,69.89864155599997,0.12136553639363967,9.057829816000002,7.241965711000001,0.6908227489070069,41.688,14.41823,3.30898,1.53615,2.71455,0.6638506771521226,0.7064075147034162,0.19651945804800075,0.1265112157043775,0.3309448016903959
4071,Man_CLK461,1.488601,20.86324,4.945145,2.44156,66.13441,2.986718,1.520097,0.6719764,0.3579271,67.89954952899997,4.020060611760037,8.973514730000002,7.429667080000001,0.6800462259089236,41.688,14.41823,3.30898,1.53615,2.71455,0.6638506771521226,0.7064075147034162,0.19651945804800075,0.1265112157043775,0.3309448016903959
4072,Man_CLK461,1.346587,20.8424,4.986432,2.45001,66.15389,3.022597,1.510402,0.6806285,0.3801464,68.42592603699998,3.9993619511984164,9.068627879999998,7.45538043,0.7082682502693376,41.688,14.41823,3.30898,1.53615,2.71455,0.6638506771521226,0.7064075147034162,0.19651945804800075,0.1265112157043775,0.3309448016903959
4073,Aus_CLK463,1.940743,20.80775,4.835595,2.367374,66.53436,2.766893,1.522507,0.6789742,0.3644181,68.95084277700003,1.6792736456079993,8.808729942,7.203919082,0.688382573088025,41.688,14.41823,3.30898,1.53615,2.71455,0.6638506771521226,0.7064075147034162,0.19651945804800075,0.1265112157043775,0.3309448016903959
4074,Aus_CLK463,2.315412,20.69859,4.833319,2.367177,66.58808,2.775815,1.544805,0.6905091,0.3561836,68.48944727599999,0.563719346316816,8.803031866000001,7.2033196109999995,0.6779231431050651,41.688,14.41823,3.30898,1.53615,2.71455,0.6638506771521226,0.7064075147034162,0.19651945804800075,0.1265112157043775,0.3309448016903959
4076,Man_CLK462,1.74289,20.78829,4.919625,2.362326,66.56301,2.86141,1.473349,0.6721768,0.3642937,69.46353759,1.8443435530079881,9.039950657999999,7.188558018,0.707314932713771,41.688,14.41823,3.30898,1.53615,2.71455,0.6638506771521226,0.7064075147034162,0.19651945804800075,0.1265112157043775,0.3309448016903959
4077,Aus_CLK463,1.984315,20.77211,4.821686,2.380235,66.4032,2.760975,1.470512,0.6735485,0.3467354,68.58542223699999,1.7189503328912252,8.75011028,7.243055105,0.694066612231984,41.688,14.41823,3.30898,1.53615,2.71455,0.6638506771521226,0.7064075147034162,0.19651945804800075,0.1265112157043775,0.3309448016903959
4078,Aus_CLK463,1.994966,20.71526,4.804664,2.372463,66.69774,2.76625,1.481346,0.6618959,0.3472262,70.29866211199996,0.23078227046884336,8.718152203999999,7.219404909000001,0.6827233246156408,41.688,14.41823,3.30898,1.53615,2.71455,0.6638506771521226,0.7064075147034162,0.19651945804800075,0.1265112157043775,0.3309448016903959
4079,Aus_CLK463,2.095022,20.58671,4.846037,2.378087,66.37289,2.753119,1.49833,0.6766671,0.3490383,69.25986365199998,0.33861075359844506,8.818274846,7.236518741,0.684935156886014,41.688,14.41823,3.30898,1.53615,2.71455,0.6638506771521226,0.7064075147034162,0.19651945804800075,0.1265112157043775,0.3309448016903959
4080,Man_CLK461,1.198248,20.95595,4.915338,2.449483,65.93397,2.94944,1.646368,0.6918219,0.371915,67.74990288799998,5.290474824057611,8.881120464,7.453776769,0.6491105988001018,41.688,14.41823,3.30898,1.53615,2.71455,0.6638506771521226,0.7064075147034162,0.19651945804800075,0.1265112157043775,0.3309448016903959
4081,Man_CLK462,1.362219,20.95085,5.035699,2.430197,65.96427,2.854033,1.524081,0.7166213,0.3717866,66.46348202900002,5.742747450196809,9.232709026,7.395089471000001,0.7149325483661281,41.688,14.41823,3.30898,1.53615,2.71455,0.6638506771521226,0.7064075147034162,0.19651945804800075,0.1265112157043775,0.3309448016903959
4082,Aus_CLK463,1.95,20.78,4.81,2.39,66.42,2.75,1.48,0.68,0.36,68.79808999999997,1.6862142239999969,8.70262,7.27277,0.7048915765456603,41.688,14.41823,3.30898,1.53615,2.71455,0.6638506771521226,0.7064075147034162,0.19651945804800075,0.1265112157043775,0.3309448016903959
