Repository: jcordonc/Proyecto2-model-PD

ProyectoFinal_DataScienceAtWork
==============================

Proyecto final para predecir la calidad del clinker con base a sus variables de operación y la concentración de sus compuestos químicos.

Project Organization
------------

    ├── LICENSE
    ├── Makefile           <- Makefile with commands like `make data` or `make train`
    ├── README.md          <- The top-level README for developers using this project.
    ├── data
    │   ├── external       <- Data from third party sources.
    │   ├── interim        <- Intermediate data that has been transformed.
    │   ├── processed      <- The final, canonical data sets for modeling.

File: data/raw/dataset_train.csv (part 19 of 53)
,id_eq,FCAO,SiO2,Al2O3,Fe2O3,CaO,MgO,SO3,K2O,Na2O,C3S,C2S,C3A,C4AF,A/S," ""CaO""  [CurrentProduct.Dry basis]"," ""SiO2""  [CurrentProduct.Dry basis]"," ""Al2O3""  [CurrentProduct.Dry basis]"," ""Fe2O3""  [CurrentProduct.Dry basis]"," ""MgO""  [CurrentProduct.Dry basis]"," ""CaO""  [Rolling.Analysis1.Dry basis]"," ""SiO2""  [Rolling.Analysis1.Dry basis]"," ""Al2O3""  [Rolling.Analysis1.Dry basis]"," ""Fe2O3""  [Rolling.Analysis1.Dry basis]"," ""MgO""  [Rolling.Analysis1.Dry basis]"
4085,Man_CLK461,1.024728,21.06069,4.878144,2.450807,65.85245,2.90459,1.637642,0.7229556,0.3705267,67.57638686000004,6.254572995228777,8.780316155999998,7.457805701000001,0.667655280851409,41.688,14.41823,3.30898,1.53615,2.71455,0.6638506771521226,0.7064075147034162,0.19651945804800075,0.1265112157043775,0.3309448016903959
4086,Man_CLK462,1.009254,20.99132,4.983394,2.447971,66.19514,2.940819,1.460404,0.6652557,0.3662983,68.85867048399996,5.135857606260863,9.064027167999999,7.4491757530000005,0.7113223680376954,41.688,14.41823,3.30898,1.53615,2.71455,0.6638506771521226,0.7064075147034162,0.19651945804800075,0.1265112157043775,0.3309448016903959
4087,Aus_CLK463,1.901366,20.63158,4.836187,2.403596,66.5262,2.768832,1.473271,0.6614503,0.3426741,70.361044668,0.23127111086240149,8.749011117999999,7.314142628,0.6822210948048072,41.688,14.41823,3.30898,1.53615,2.71455,0.6638506771521226,0.7064075147034162,0.19651945804800075,0.1265112157043775,0.3309448016903959
4088,Aus_CLK463,1.960999,20.71215,4.815753,2.403397,66.69536,2.779964,1.481908,0.6545364,0.3425764,70.33215726699994,0.3009153287776556,8.695197726,7.313537071000001,0.6741891668276829,41.688,14.41823,3.30898,1.53615,2.71455,0.6638506771521226,0.7064075147034162,0.19651945804800075,0.1265112157043775,0.3309448016903959
4089,Man_CLK461,1.524207,20.82891,4.973058,2.501385,66.30855,2.453467,1.577536,0.7465112,0.4130384,68.45136015899996,3.395998754073652,8.94626028,7.611714555000001,0.740573562216401,41.688,14.41823,3.30898,1.53615,2.71455,0.6638506771521226,0.7064075147034162,0.19651945804800075,0.1265112157043775,0.3309448016903959
4090,Aus_CLK463,2.0,20.88885,4.831888,2.389504,66.99113,2.79565,1.569579,0.6771468,0.3712919,69.94601592599996,0.9790408516656584,8.761462431999998,7.271260672,0.6723978031795885,41.688,14.41823,3.30898,1.53615,2.71455,0.6638506771521226,0.7064075147034162,0.19651945804800075,0.1265112157043775,0.3309448016903959
4091,Man_CLK462,1.370101,20.92446,4.969428,2.407005,66.29099,2.848881,1.56232,0.6942452,0.3892966,68.44040866499995,4.151486963961609,9.09633174,7.324516215,0.6997063164215983,41.688,14.41823,3.30898,1.53615,2.71455,0.6638506771521226,0.7064075147034162,0.19651945804800075,0.1265112157043775,0.3309448016903959
4092,Aus_CLK463,1.980765,20.8257,4.826774,2.396272,66.59599,2.771203,1.57067,0.6772875,0.3705711,68.92032428299994,1.6308453859088061,8.736458876,7.291855696000001,0.6714148431443507,41.688,14.41823,3.30898,1.53615,2.71455,0.6638506771521226,0.7064075147034162,0.19651945804800075,0.1265112157043775,0.3309448016903959
4093,Man_CLK461,1.542133,21.12275,4.948835,2.441764,66.29012,2.91927,1.61069,0.7010123,0.3855175,66.31815902699998,5.792671310871988,8.982948061999998,7.430287852,0.6792419076605856,41.688,14.41823,3.30898,1.53615,2.71455,0.6638506771521226,0.7064075147034162,0.19651945804800075,0.1265112157043775,0.3309448016903959
4094,Man_CLK462,1.451799,20.89023,5.046854,2.431993,66.07227,2.860186,1.757173,0.7647601,0.4050754,66.92167427900006,4.94817494900478,9.259230943999999,7.400554699,0.6678554673093309,41.688,14.41823,3.30898,1.53615,2.71455,0.6638506771521226,0.7064075147034162,0.19651945804800075,0.1265112157043775,0.3309448016903959
4095,Aus_CLK463,1.576962,20.96338,4.843259,2.413548,66.32842,2.747345,1.555104,0.67861,0.3718514,68.29310991599998,3.7388890549808593,8.750913133999997,7.344426564000001,0.6799215252461771,41.688,14.41823,3.30898,1.53615,2.71455,0.6638506771521226,0.7064075147034162,0.19651945804800075,0.1265112157043775,0.3309448016903959
4096,Man_CLK461,1.417547,21.14618,5.017714,2.484152,66.07063,2.952932,1.440041,0.6805196,0.3823793,65.23039288099999,7.063079740180832,9.093756916,7.559274536,0.744810920093641,41.688,14.41823,3.30898,1.53615,2.71455,0.6638506771521226,0.7064075147034162,0.19651945804800075,0.1265112157043775,0.3309448016903959
4097,Man_CLK462,1.244269,21.0176,4.976777,2.42357,66.39149,2.907297,1.519131,0.7051906,0.3890106,68.58088370499995,4.6989954809024255,9.08777861,7.3749235099999995,0.7254880415555209,41.688,14.41823,3.30898,1.53615,2.71455,0.6638506771521226,0.7064075147034162,0.19651945804800075,0.1265112157043775,0.3309448016903959
4098,Aus_CLK463,1.750317,20.94038,4.844127,2.416065,66.33876,2.735955,1.573127,0.6837575,0.3716975,67.794845317,3.5164375106144306,8.74895457,7.352085795000001,0.6747903723063042,41.688,14.41823,3.30898,1.53615,2.71455,0.6638506771521226,0.7064075147034162,0.19651945804800075,0.1265112157043775,0.3309448016903959
4099,Man_CLK461,1.812569,20.90225,4.944497,2.428531,66.29601,2.920036,1.595254,0.7126444,0.3815582,66.96505813499998,3.8419242489904093,8.993842598,7.390019833,0.6888176012288627,41.688,14.41823,3.30898,1.53615,2.71455,0.6638506771521226,0.7064075147034162,0.19651945804800075,0.1265112157043775,0.3309448016903959
4100,Man_CLK462,1.572159,20.92455,5.009565,2.412221,66.50694,2.889636,1.722275,0.7561958,0.4071757,68.21917975100001,3.6980871544640337,9.193869317999999,7.340388503000001,0.6787295255502293,41.688,14.41823,3.30898,1.53615,2.71455,0.6638506771521226,0.7064075147034162,0.19651945804800075,0.1265112157043775,0.3309448016903959
4101,Man_CLK461,1.733881,21.03645,4.962874,2.389102,66.28775,3.148787,1.517012,0.7004175,0.3794872,66.16477730700004,5.072071132564808,9.109255516000001,7.270037386,0.7157233451190935,41.688,14.41823,3.30898,1.53615,2.71455,0.6638506771521226,0.7064075147034162,0.19651945804800075,0.1265112157043775,0.3309448016903959
4102,Man_CLK462,1.691571,20.77618,5.027085,2.443115,66.20721,2.907223,1.539645,0.7094401,0.3819075,67.47858688900004,3.464679975048,9.188024669999997,7.434398945000001,0.7122178680659375,41.688,14.41823,3.30898,1.53615,2.71455,0.6638506771521226,0.7064075147034162,0.19651945804800075,0.1265112157043775,0.3309448016903959
4103,Aus_CLK463,1.962103,20.91242,4.826341,2.400429,66.46004,2.729335,1.516534,0.670904,0.3600659,67.780737219,2.796490139699216,8.728277782,7.304505447,0.6828619001947184,41.688,14.41823,3.30898,1.53615,2.71455,0.6638506771521226,0.7064075147034162,0.19651945804800075,0.1265112157043775,0.3309448016903959
4105,Man_CLK462,1.638782,21.00674,4.889956,2.399355,66.48123,2.858217,1.509329,0.6863905,0.3718818,68.04057974999996,3.8638516726432286,8.898674739999999,7.301237265,0.7049553884743104,41.688,14.41823,3.30898,1.53615,2.71455,0.6638506771521226,0.7064075147034162,0.19651945804800075,0.1265112157043775,0.3309448016903959
4106,Aus_CLK463,1.856336,20.91318,4.824564,2.401031,66.61246,2.722875,1.522198,0.6642045,0.3633344,68.83711752199999,2.326563392676846,8.722550148,7.306337333000001,0.6793459235770092,41.688,14.41823,3.30898,1.53615,2.71455,0.6638506771521226,0.7064075147034162,0.19651945804800075,0.1265112157043775,0.3309448016903959
4108,Man_CLK462,2.0,20.87,4.92,2.41,66.59,2.84,1.5,0.68,0.38,67.83503000000003,2.517218567999983,8.960280000000001,7.333630000000001,0.712697323266987,41.688,14.41823,3.30898,1.53615,2.71455,0.6638506771521226,0.7064075147034162,0.19651945804800075,0.1265112157043775,0.3309448016903959
4109,Aus_CLK463,1.96,20.96,4.86,2.41,66.72,2.77,1.59,0.68,0.36,68.24618000000002,2.5879235040000026,8.801279999999998,7.333630000000001,0.6561254926336963,41.688,14.41823,3.30898,1.53615,2.71455,0.6638506771521226,0.7064075147034162,0.19651945804800075,0.1265112157043775,0.3309448016903959
4111,Man_CLK462,1.32201,20.91307,5.000358,2.458167,66.41618,2.877163,1.392948,0.6493472,0.3664173,68.95145021599997,3.8809973588656277,9.091730136,7.480202181,0.7361598789205693,41.688,14.41823,3.30898,1.53615,2.71455,0.6638506771521226,0.7064075147034162,0.19651945804800075,0.1265112157043775,0.3309448016903959
4112,Aus_CLK463,1.85963,20.86574,4.820931,2.380712,66.48909,2.740079,1.501906,0.6719942,0.3501402,68.73547504200003,2.2571155906432097,8.747302445999999,7.244506616,0.6816030856114973,41.688,14.41823,3.30898,1.53615,2.71455,0.6638506771521226,0.7064075147034162,0.19651945804800075,0.1265112157043775,0.3309448016903959
4113,Man_CLK461,0.9505115,21.14664,4.805082,2.425382,66.34277,2.876004,1.386664,0.6110807,0.3468109,69.74858321749996,5.09021763739041,8.629720956,7.380437426,0.6977657286371715,41.688,14.41823,3.30898,1.53615,2.71455,0.6638506771521226,0.7064075147034162,0.19651945804800075,0.1265112157043775,0.3309448016903959
4114,Man_CLK462,1.286782,20.99312,4.960416,2.452871,66.51956,2.850966,1.211288,0.6030264,0.3533341,69.18324701999998,4.043824108955228,8.994844668,7.464086453,0.8000813391932752,41.688,14.41823,3.30898,1.53615,2.71455,0.6638506771521226,0.7064075147034162,0.19651945804800075,0.1265112157043775,0.3309448016903959
4115,Aus_CLK463,2.04919,20.76401,4.835077,2.388667,66.4587,2.737429,1.483546,0.6679841,0.3465773,68.50679811399996,1.5558000105824235,8.771329486,7.268713681,0.6846391163550107,41.688,14.41823,3.30898,1.53615,2.71455,0.6638506771521226,0.7064075147034162,0.19651945804800075,0.1265112157043775,0.3309448016903959
4116,Aus_CLK463,1.938483,20.74877,4.814997,2.390461,66.35199,2.736201,1.510628,0.6628211,0.3442797,68.77122592099994,1.6526217687984328,8.715082037999998,7.274172823000001,0.667493873274909,41.688,14.41823,3.30898,1.53615,2.71455,0.6638506771521226,0.7064075147034162,0.19651945804800075,0.1265112157043775,0.3309448016903959
4117,Man_CLK461,1.685761,20.95875,4.791332,2.342449,65.95203,2.838801,1.822702,0.7740328,0.3813722,66.80361065299996,4.515153691030434,8.733606091999999,7.128072307,0.6313947537443085,41.688,14.41823,3.30898,1.53615,2.71455,0.6638506771521226,0.7064075147034162,0.19651945804800075,0.1265112157043775,0.3309448016903959
4118,Aus_CLK463,1.638237,20.77332,4.8286,2.401152,66.18894,2.734132,1.447029,0.6454766,0.343884,69.03649775299996,2.4449897746879827,8.733040815999999,7.306705536000001,0.6862772463831915,41.688,14.41823,3.30898,1.53615,2.71455,0.6638506771521226,0.7064075147034162,0.19651945804800075,0.1265112157043775,0.3309448016903959
4119,Man_CLK462,1.116233,20.84511,4.856304,2.354821,65.96258,2.830153,1.815023,0.790014,0.3857677,69.574598335,3.8480276830767863,8.884848468,7.165720303,0.644684455579395,41.688,14.41823,3.30898,1.53615,2.71455,0.6638506771521226,0.7064075147034162,0.19651945804800075,0.1265112157043775,0.3309448016903959
4122,Aus_CLK463,1.611526,20.83184,4.797199,2.39619,66.25011,2.716599,1.494979,0.6632136,0.3473035,69.16755688200001,2.5959294266367863,8.65822387,7.29160617,0.6773142999132934,41.688,14.41823,3.30898,1.53615,2.71455,0.6638506771521226,0.7064075147034162,0.19651945804800075,0.1265112157043775,0.3309448016903959
4123,Man_CLK461,2.508479,20.59481,5.0141,2.45404,66.41137,2.893743,1.338532,0.6553096,0.3434105,66.43411226100004,1.2237867105519697,9.13512932,7.467643720000001,0.7477001823288391,41.688,14.41823,3.30898,1.53615,2.71455,0.6638506771521226,0.7064075147034162,0.19651945804800075,0.1265112157043775,0.3309448016903959
4124,Man_CLK461,1.250679,21.00126,4.985907,2.493598,66.29702,2.896495,1.229877,0.6102032,0.3461906,68.132909845,4.970414029902393,8.993485734,7.588018714,0.7854601888867928,41.688,14.41823,3.30898,1.53615,2.71455,0.6638506771521226,0.7064075147034162,0.19651945804800075,0.1265112157043775,0.3309448016903959
4125,Aus_CLK463,1.645976,20.76959,4.813787,2.402036,66.21185,2.724,1.48632,0.6586518,0.3423466,69.224856508,2.26843029410243,8.692290638,7.3093955479999995,0.6743448731036062,41.688,14.41823,3.30898,1.53615,2.71455,0.6638506771521226,0.7064075147034162,0.19651945804800075,0.1265112157043775,0.3309448016903959
4126,Man_CLK462,1.147719,21.14565,4.924601,2.443096,66.21142,2.816538,1.379122,0.6348605,0.3604519,67.59028997300003,6.109939472043237,8.916474218,7.434341128000001,0.7290189224137459,41.688,14.41823,3.30898,1.53615,2.71455,0.6638506771521226,0.7064075147034162,0.19651945804800075,0.1265112157043775,0.3309448016903959
4127,Aus_CLK463,1.604462,20.84131,4.800455,2.387444,66.26934,2.722523,1.496069,0.6655121,0.346247,69.19326072800001,2.6253836264080093,8.681650502,7.264992092,0.6772171598879395,41.688,14.41823,3.30898,1.53615,2.71455,0.6638506771521226,0.7064075147034162,0.19651945804800075,0.1265112157043775,0.3309448016903959
4128,Man_CLK461,1.310892,20.8503,4.95502,2.475679,65.9425,2.868942,1.645076,0.7063937,0.3639014,67.82495083799999,4.5850120831920265,8.941954132,7.533491197,0.6508734679783557,41.688,14.41823,3.30898,1.53615,2.71455,0.6638506771521226,0.7064075147034162,0.19651945804800075,0.1265112157043775,0.3309448016903959
4129,Man_CLK462,1.067997,21.00412,5.052096,2.477952,65.66183,2.870245,1.570055,0.7224395,0.3797855,65.84672985499992,7.2643539239152375,9.195359615999998,7.540407936000001,0.7037256236954677,41.688,14.41823,3.30898,1.53615,2.71455,0.6638506771521226,0.7064075147034162,0.19651945804800075,0.1265112157043775,0.3309448016903959
4130,Man_CLK461,1.409801,20.84598,4.908889,2.50459,66.26548,2.866775,1.378306,0.6325375,0.3567057,69.03854120699992,3.3533284669968637,8.770789570000002,7.62146737,0.7245090760606725,41.688,14.41823,3.30898,1.53615,2.71455,0.6638506771521226,0.7064075147034162,0.19651945804800075,0.1265112157043775,0.3309448016903959
4131,Man_CLK462,1.163854,21.21021,4.907787,2.42701,66.13395,2.776493,1.340973,0.6552947,0.3612676,66.85452744999998,6.8005390340704395,8.899134629999999,7.38539143,0.7635122847042859,41.688,14.41823,3.30898,1.53615,2.71455,0.6638506771521226,0.7064075147034162,0.19651945804800075,0.1265112157043775,0.3309448016903959
4132,Aus_CLK463,1.575084,20.79961,4.81976,2.399542,66.17046,2.718906,1.543761,0.6781062,0.3502441,69.08024695600001,2.6813119249920234,8.712338935999998,7.301806306,0.6665795615656893,41.688,14.41823,3.30898,1.53615,2.71455,0.6638506771521226,0.7064075147034162,0.19651945804800075,0.1265112157043775,0.3309448016903959
4133,Man_CLK461,1.00409,20.96878,4.880339,2.512569,65.94403,2.805085,1.479349,0.6874101,0.3455106,68.62867666799998,5.260602243684815,8.681631602,7.6457474670000005,0.6968267808155368,41.688,14.41823,3.30898,1.53615,2.71455,0.6638506771521226,0.7064075147034162,0.19651945804800075,0.1265112157043775,0.3309448016903959
4134,Man_CLK462,1.144391,21.02856,4.928246,2.428505,66.03558,2.831876,1.537257,0.694177,0.3714631,67.77425564099998,5.645679570571204,8.950821439999999,7.389940715,0.696107522669706,41.688,14.41823,3.30898,1.53615,2.71455,0.6638506771521226,0.7064075147034162,0.19651945804800075,0.1265112157043775,0.3309448016903959
4135,Aus_CLK463,1.67737,20.76,4.8,2.38,66.15,2.71,1.57,0.69,0.35,69.04227673,2.281950760000015,8.69304,7.24234,0.6616859527254764,41.688,14.41823,3.30898,1.53615,2.71455,0.6638506771521226,0.7064075147034162,0.19651945804800075,0.1265112157043775,0.3309448016903959
4136,Man_CLK462,1.274886,20.92971,4.961853,2.443462,65.98267,2.857243,1.528467,0.7011561,0.3682299,67.53171355000002,5.144479036633612,9.014572745999999,7.435454866,0.701267315933802,41.59638,14.44999,3.33343,1.56695,2.72583,0.7869457778283347,0.6883643947323664,0.21695915766807564,0.14174816648314797,0.3927621953047903
4137,Aus_CLK463,2.0,20.68514,4.813404,2.377444,66.20068,2.725618,1.528973,0.6818234,0.3496761,68.417711288,1.5479573005728184,8.732885352,7.234562092000001,0.6746163612990476,41.59638,14.44999,3.33343,1.56695,2.72583,0.7869457778283347,0.6883643947323664,0.21695915766807564,0.14174816648314797,0.3927621953047903
4138,Aus_CLK463,1.921054,20.71198,4.797265,2.384296,66.31545,2.723868,1.515083,0.6656988,0.3470415,69.10096856599998,1.3519142768800094,8.678523418000001,7.2554127280000005,0.6694997264728955,41.59638,14.44999,3.33343,1.56695,2.72583,0.7869457778283347,0.6883643947323664,0.21695915766807564,0.14174816648314797,0.3927621953047903
4140,Man_CLK462,1.157724,20.78964,5.031265,2.483977,65.88917,2.862779,1.467868,0.6824811,0.3621204,68.16832728599998,4.622460473304031,9.129963166,7.558742011,0.7140199989070286,41.59638,14.44999,3.33343,1.56695,2.72583,0.7869457778283347,0.6883643947323664,0.21695915766807564,0.14174816648314797,0.3927621953047903
4141,Man_CLK461,2.158607,20.56021,4.960929,2.45229,66.26719,2.855819,1.429029,0.6860456,0.346778,67.894149671,1.0976500196608256,8.99718717,7.4623184700000005,0.7216956965993333,41.59638,14.44999,3.33343,1.56695,2.72583,0.7869457778283347,0.6883643947323664,0.21695915766807564,0.14174816648314797,0.3927621953047903
4142,Aus_CLK463,1.741599,20.67697,4.819046,2.408917,66.47228,2.735125,1.462884,0.6454983,0.3475799,70.55452801300002,0.7061108085552448,8.694584336,7.330334431000001,0.682111807134083,41.59638,14.44999,3.33343,1.56695,2.72583,0.7869457778283347,0.6883643947323664,0.21695915766807564,0.14174816648314797,0.3927621953047903
4143,Man_CLK461,1.343851,20.73677,4.815218,2.435531,66.08492,2.834949,1.540417,0.6762929,0.3442861,70.12999604499997,2.419373027489648,8.639409248,7.411320833,0.662034082046727,41.59638,14.44999,3.33343,1.56695,2.72583,0.7869457778283347,0.6883643947323664,0.21695915766807564,0.14174816648314797,0.3927621953047903
4144,Man_CLK462,1.275117,20.87262,4.907568,2.424559,65.88334,2.870786,1.497264,0.6951678,0.3561327,67.95200263900001,4.663026479377635,8.902701372000001,7.377933037,0.7020527006118461,41.59638,14.44999,3.33343,1.56695,2.72583,0.7869457778283347,0.6883643947323664,0.21695915766807564,0.14174816648314797,0.3927621953047903
4145,Aus_CLK463,1.438204,20.92937,4.821093,2.407992,66.42863,2.730702,1.426617,0.6418957,0.3490286,69.68128091199998,3.0202945378976054,8.701573986000001,7.327519656000001,0.6986133605844632,41.59638,14.44999,3.33343,1.56695,2.72583,0.7869457778283347,0.6883643947323664,0.21695915766807564,0.14174816648314797,0.3927621953047903
4147,Man_CLK462,1.050245,21.10913,4.902816,2.413924,66.24102,2.828797,1.522669,0.7081129,0.3750724,68.57322781700003,5.563066806307205,8.908102992,7.3455707320000005,0.7136243423176796,41.59638,14.44999,3.33343,1.56695,2.72583,0.7869457778283347,0.6883643947323664,0.21695915766807564,0.14174816648314797,0.3927621953047903
4148,Man_CLK461,2.405315,20.59239,4.894464,2.43305,66.49203,2.831907,1.78233,0.645671,0.3400537,68.03458211299998,0.3262875120368349,8.853608999999999,7.403771150000001,0.554491144616591,41.59638,14.44999,3.33343,1.56695,2.72583,0.7869457778283347,0.6883643947323664,0.21695915766807564,0.14174816648314797,0.3927621953047903
4149,Man_CLK461,1.582155,20.8501,4.908696,2.488986,66.62123,2.855696,1.194988,0.5670729,0.3231143,69.77744461699996,2.278384650203222,8.796680087999999,7.573984398000001,0.7527581126018907,41.59638,14.44999,3.33343,1.56695,2.72583,0.7869457778283347,0.6883643947323664,0.21695915766807564,0.14174816648314797,0.3927621953047903
4151,Aus_CLK463,1.523234,20.8664,4.903336,2.422339,66.11532,2.687003,1.504819,0.6743662,0.3527638,67.96518608799998,3.8732405442512103,8.895242812,7.371177577,0.6838747900081388,41.59638,14.44999,3.33343,1.56695,2.72583,0.7869457778283347,0.6883643947323664,0.21695915766807564,0.14174816648314797,0.3927621953047903
4152,Man_CLK461,1.505487,20.79237,4.817411,2.424041,66.25231,2.810218,1.540476,0.6937492,0.3509169,69.73255870499999,2.382194551099211,8.664661778,7.376356763,0.6772068185832364,41.59638,14.44999,3.33343,1.56695,2.72583,0.7869457778283347,0.6883643947323664,0.21695915766807564,0.14174816648314797,0.3927621953047903
4153,Man_CLK462,1.231637,21.06304,4.957413,2.466449,66.14885,2.816543,1.36255,0.636717,0.3480114,67.36794751899991,5.783105943057635,8.963912742,7.505404307,0.7272641563631235,41.59638,14.44999,3.33343,1.56695,2.72583,0.7869457778283347,0.6883643947323664,0.21695915766807564,0.14174816648314797,0.3927621953047903
4154,Aus_CLK463,1.439191,20.8356,4.869351,2.413362,66.12121,2.671265,1.547121,0.6961259,0.3615706,68.80653167100003,3.408335538019209,8.820371646,7.343860566,0.6844909248504187,41.59638,14.44999,3.33343,1.56695,2.72583,0.7869457778283347,0.6883643947323664,0.21695915766807564,0.14174816648314797,0.3927621953047903
4155,Aus_CLK463,1.630569,20.91604,4.913454,2.409984,66.44776,2.668231,1.545575,0.6923103,0.3723069,68.45401946900002,3.3171393054207883,8.942960172,7.333581312000001,0.6920377563813785,41.59638,14.44999,3.33343,1.56695,2.72583,0.7869457778283347,0.6883643947323664,0.21695915766807564,0.14174816648314797,0.3927621953047903
4156,Man_CLK461,1.241965,21.11049,4.877663,2.419567,66.28947,2.837708,1.750549,0.7103469,0.3760177,68.14054801099998,5.304576316625621,8.831899586,7.3627423809999994,0.6225102423432578,41.59638,14.44999,3.33343,1.56695,2.72583,0.7869457778283347,0.6883643947323664,0.21695915766807564,0.14174816648314797,0.3927621953047903
4157,Man_CLK462,0.9147705,21.07155,4.881478,2.418684,66.27354,2.831397,1.75095,0.7092724,0.3770558,69.67928331049997,5.036980872569629,8.843503372,7.3600554119999995,0.6226104103541557,41.59638,14.44999,3.33343,1.56695,2.72583,0.7869457778283347,0.6883643947323664,0.21695915766807564,0.14174816648314797,0.3927621953047903
4158,Man_CLK461,1.001831,21.03041,4.783019,2.376559,66.37032,2.834497,1.421541,0.5908976,0.3413934,70.75320170700003,3.8414915201247837,8.653862522,7.231869037,0.6636454294116814,41.59638,14.44999,3.33343,1.56695,2.72583,0.7869457778283347,0.6883643947323664,0.21695915766807564,0.14174816648314797,0.3927621953047903
4159,Man_CLK462,1.172608,20.88506,4.880473,2.4381,65.97859,2.871659,1.636391,0.7139047,0.3544935,68.825196108,4.35477659282563,8.807988250000001,7.4191383,0.6508159943601755,41.59638,14.44999,3.33343,1.56695,2.72583,0.7869457778283347,0.6883643947323664,0.21695915766807564,0.14174816648314797,0.3927621953047903
4160,Aus_CLK463,1.494364,20.90959,4.878778,2.388043,66.25743,2.652231,1.536466,0.7056022,0.3599525,68.54702559199997,3.6467910109216106,8.888192944,7.266814849000001,0.6931278331886128,41.59638,14.44999,3.33343,1.56695,2.72583,0.7869457778283347,0.6883643947323664,0.21695915766807564,0.14174816648314797,0.3927621953047903
4162,Man_CLK462,1.386789,20.97552,4.982611,2.454842,66.29375,2.857031,1.391384,0.6356837,0.3538338,67.83868147300002,4.700567419475213,9.050326486,7.470084206000001,0.7169603403451548,41.59638,14.44999,3.33343,1.56695,2.72583,0.7869457778283347,0.6883643947323664,0.21695915766807564,0.14174816648314797,0.3927621953047903
4163,Aus_CLK463,1.504426,20.91093,4.911815,2.404187,66.31087,2.642335,1.451577,0.670722,0.3531241,68.468404944,3.679042171704033,8.948425346,7.315941041,0.7071421178776967,41.59638,14.44999,3.33343,1.56695,2.72583,0.7869457778283347,0.6883643947323664,0.21695915766807564,0.14174816648314797,0.3927621953047903
4164,Man_CLK461,2.465064,20.77913,4.917577,2.420444,66.5425,2.894222,1.427097,0.6819163,0.3496101,66.44033675000004,1.880870911646383,8.936187802,7.3654110919999995,0.7227708448157016,41.59638,14.44999,3.33343,1.56695,2.72583,0.7869457778283347,0.6883643947323664,0.21695915766807564,0.14174816648314797,0.3927621953047903
4165,Man_CLK461,2.149718,20.77735,4.853887,2.401951,66.65161,2.897835,1.274938,0.6160599,0.3341631,68.63613953599997,1.1877328080783727,8.798699458000002,7.309136893,0.7494360442788023,41.59638,14.44999,3.33343,1.56695,2.72583,0.7869457778283347,0.6883643947323664,0.21695915766807564,0.14174816648314797,0.3927621953047903
4166,Man_CLK462,1.364452,21.09977,4.8914,2.42728,66.47998,2.84348,1.387024,0.6431959,0.3576393,68.395626888,4.70523310292802,8.855252239999999,7.38621304,0.7273636436525798,41.59638,14.44999,3.33343,1.56695,2.72583,0.7869457778283347,0.6883643947323664,0.21695915766807564,0.14174816648314797,0.3927621953047903
4167,Aus_CLK463,1.541341,20.94703,4.907392,2.389769,66.27798,2.617179,1.488044,0.6863303,0.3562879,67.96020024299999,4.052558538142421,8.961099651999998,7.272067067,0.7014827627393184,41.59638,14.44999,3.33343,1.56695,2.72583,0.7869457778283347,0.6883643947323664,0.21695915766807564,0.14174816648314797,0.3927621953047903
4168,Man_CLK461,1.586674,20.83715,4.858885,2.459543,66.59377,2.91341,1.318422,0.6384496,0.3516372,70.12241189600003,1.967135102040011,8.714498493999999,7.484389349000001,0.7562728633601126,41.59638,14.44999,3.33343,1.56695,2.72583,0.7869457778283347,0.6883643947323664,0.21695915766807564,0.14174816648314797,0.3927621953047903
4169,Aus_CLK463,1.594097,20.87645,4.899904,2.397124,66.16341,2.612482,1.51686,0.6969278,0.3571354,67.855210831,3.7673874469808055,8.928811792000001,7.294448332,0.6948234599903309,41.59638,14.44999,3.33343,1.56695,2.72583,0.7869457778283347,0.6883643947323664,0.21695915766807564,0.14174816648314797,0.3927621953047903
4170,Man_CLK461,1.592484,20.78324,4.816461,2.420746,66.19643,2.877996,1.644274,0.6995096,0.3519397,69.231388388,2.4669198129312093,8.667719418,7.366330078,0.6382409872590699,41.59638,14.44999,3.33343,1.56695,2.72583,0.7869457778283347,0.6883643947323664,0.21695915766807564,0.14174816648314797,0.3927621953047903
4171,Man_CLK462,1.265204,20.9923,4.900151,2.427582,66.42073,2.80389,1.276111,0.6140019,0.3448136,69.31600966799999,4.007586569571231,8.877931406,7.387132026000001,0.758143752936999,41.59638,14.44999,3.33343,1.56695,2.72583,0.7869457778283347,0.6883643947323664,0.21695915766807564,0.14174816648314797,0.3927621953047903
4172,Man_CLK461,1.509272,20.86473,4.889712,2.42773,66.07744,2.903981,1.588071,0.6933392,0.3575558,67.96432481199997,3.911981970294441,8.85001764,7.38758239,0.6620851570705983,41.59638,14.44999,3.33343,1.56695,2.72583,0.7869457778283347,0.6883643947323664,0.21695915766807564,0.14174816648314797,0.3927621953047903
4173,Man_CLK462,1.296188,21.26,4.88,2.41,66.8,2.81,1.34,0.64,0.36,68.859878652,5.023723696000012,8.85428,7.333630000000001,0.753132074698573,41.59638,14.44999,3.33343,1.56695,2.72583,0.7869457778283347,0.6883643947323664,0.21695915766807564,0.14174816648314797,0.3927621953047903
4174,Aus_CLK463,1.636277,20.86187,4.937809,2.418468,66.10716,2.621938,1.470141,0.6913908,0.3551621,67.28014259099996,4.029876437204834,8.993145993999999,7.359398124,0.7119666613930327,41.59638,14.44999,3.33343,1.56695,2.72583,0.7869457778283347,0.6883643947323664,0.21695915766807564,0.14174816648314797,0.3927621953047903
4175,Man_CLK461,1.341869,20.85039,4.924785,2.455511,65.82629,2.862799,1.633166,0.680168,0.3437127,67.45702753099995,4.767696058328028,8.895955638,7.472119973000001,0.6260028931800194,41.59638,14.44999,3.33343,1.56695,2.72583,0.7869457778283347,0.6883643947323664,0.21695915766807564,0.14174816648314797,0.3927621953047903
4176,Man_CLK462,1.296512,21.02769,4.905384,2.422011,66.25531,2.775694,1.437176,0.6720431,0.3651467,68.21897721599996,4.840499028940833,8.901224988,7.370179473,0.7258043598878284,41.59638,14.44999,3.33343,1.56695,2.72583,0.7869457778283347,0.6883643947323664,0.21695915766807564,0.14174816648314797,0.3927621953047903
4177,Aus_CLK463,1.746118,20.80689,4.940005,2.398867,66.24874,2.628992,1.442776,0.6832556,0.3543546,67.84047676199998,3.1121931294240355,9.032130286,7.299752281000001,0.7199495067807187,41.59638,14.44999,3.33343,1.56695,2.72583,0.7869457778283347,0.6883643947323664,0.21695915766807564,0.14174816648314797,0.3927621953047903
4178,Man_CLK461,1.905239,20.91927,4.957313,2.436311,65.87065,2.875252,1.523809,0.7111257,0.3579403,64.62958271699998,5.367998624721629,9.014641238,7.413694373,0.7002661182044672,41.59638,14.44999,3.33343,1.56695,2.72583,0.7869457778283347,0.6883643947323664,0.21695915766807564,0.14174816648314797,0.3927621953047903
4179,Man_CLK462,1.202959,21.04995,4.867136,2.410117,66.22791,2.856863,1.311121,0.640898,0.3480943,68.59306856299995,4.9094203927712385,8.819992436,7.333986031,0.7585867680151943,41.59638,14.44999,3.33343,1.56695,2.72583,0.7869457778283347,0.6883643947323664,0.21695915766807564,0.14174816648314797,0.3927621953047903
4180,Aus_CLK463,1.750788,20.8665,4.937198,2.403129,66.09242,2.620157,1.479184,0.7050113,0.3612393,66.74481323800003,4.095321233521602,9.017480432000003,7.312721547,0.7207520111275731,41.59638,14.44999,3.33343,1.56695,2.72583,0.7869457778283347,0.6883643947323664,0.21695915766807564,0.14174816648314797,0.3927621953047903
4181,Man_CLK461,1.904441,20.96423,5.028669,2.485005,65.98174,2.867156,1.562014,0.6837384,0.3539996,64.19438073699995,5.827666106028822,9.121344389999999,7.561870215000001,0.6649611966960288,41.59638,14.44999,3.33343,1.56695,2.72583,0.7869457778283347,0.6883643947323664,0.21695915766807564,0.14174816648314797,0.3927621953047903
4182,Man_CLK462,1.48694,21.07242,4.877811,2.38182,66.4008,2.748695,1.503021,0.7002016,0.3719181,67.93879516199996,4.595273966971227,8.896159710000001,7.24787826,0.7157655002157615,41.59638,14.44999,3.33343,1.56695,2.72583,0.7869457778283347,0.6883643947323664,0.21695915766807564,0.14174816648314797,0.3927621953047903
4183,Aus_CLK463,1.776457,20.82534,4.931246,2.397881,66.13725,2.631706,1.42024,0.6846954,0.3530931,67.18312384499998,3.56782032395526,9.010587248,7.296751883,0.7310901603684604,41.59638,14.44999,3.33343,1.56695,2.72583,0.7869457778283347,0.6883643947323664,0.21695915766807564,0.14174816648314797,0.3927621953047903
4184,Man_CLK461,1.336349,20.88881,4.967882,2.471873,65.68587,2.812283,1.854487,0.7598751,0.3764698,66.302934325,5.765446929382428,8.982478184000001,7.521909539,0.6106646725681686,41.59638,14.44999,3.33343,1.56695,2.72583,0.7869457778283347,0.6883643947323664,0.21695915766807564,0.14174816648314797,0.3927621953047903
4185,Man_CLK462,1.038948,21.1813,4.884749,2.44127,66.35403,2.745013,1.210279,0.6273466,0.3457896,68.61305893999995,5.77462451874883,8.81395601,7.42878461,0.8098067710273896,41.59638,14.44999,3.33343,1.56695,2.72583,0.7869457778283347,0.6883643947323664,0.21695915766807564,0.14174816648314797,0.3927621953047903
4186,Aus_CLK463,1.770687,20.86779,4.936682,2.405532,66.21615,2.619355,1.459095,0.6943181,0.3583231,67.15773543699999,3.7263980959984195,9.012047156000001,7.320033876,0.7218593774725909,41.59638,14.44999,3.33343,1.56695,2.72583,0.7869457778283347,0.6883643947323664,0.21695915766807564,0.14174816648314797,0.3927621953047903
4188,Man_CLK462,1.04855,20.99854,4.986379,2.504853,66.11047,2.794123,1.428834,0.6890612,0.3648087,68.19773840799996,5.534480106724821,8.975693073999999,7.622267679000001,0.739873188246916,41.59638,14.44999,3.33343,1.56695,2.72583,0.7869457778283347,0.6883643947323664,0.21695915766807564,0.14174816648314797,0.3927621953047903
4189,Aus_CLK463,1.78259,20.9104,4.95315,2.400486,66.41093,2.635839,1.44712,0.6921439,0.35628,67.47497546,3.5726790466000224,9.064225187999998,7.304678898,0.724732411500173,41.59638,14.44999,3.33343,1.56695,2.72583,0.7869457778283347,0.6883643947323664,0.21695915766807564,0.14174816648314797,0.3927621953047903
4190,Aus_CLK463,1.743213,20.76705,4.951826,2.412218,66.10482,2.612857,1.46015,0.6958476,0.3581468,67.470683289,3.285865772227197,9.040866043999998,7.340379374000001,0.7220735038386891,41.59638,14.44999,3.33343,1.56695,2.72583,0.7869457778283347,0.6883643947323664,0.21695915766807564,0.14174816648314797,0.3927621953047903
4191,Man_CLK461,0.9393615,21.06162,4.908161,2.49194,65.3733,2.766547,1.859833,0.735189,0.365096,65.70575183549997,7.930620752731201,8.79026417,7.58297342,0.5897219690481202,41.59638,14.44999,3.33343,1.56695,2.72583,0.7869457778283347,0.6883643947323664,0.21695915766807564,0.14174816648314797,0.3927621953047903
4192,Man_CLK462,1.169344,20.89561,5.026355,2.441077,65.99613,2.776842,1.44822,0.6783866,0.3612487,67.84541680599996,5.134193222328037,9.189538465999998,7.428197311,0.7205242661412286,41.59638,14.44999,3.33343,1.56695,2.72583,0.7869457778283347,0.6883643947323664,0.21695915766807564,0.14174816648314797,0.3927621953047903
4193,Aus_CLK463,1.71481,20.73316,4.942844,2.406164,66.07143,2.609288,1.464935,0.7017336,0.3608508,67.77694350799999,3.0448906586608118,9.027307111999999,7.321957052,0.7255161632360848,41.59638,14.44999,3.33343,1.56695,2.72583,0.7869457778283347,0.6883643947323664,0.21695915766807564,0.14174816648314797,0.3927621953047903
4194,Aus_CLK463,1.83,20.91215,4.984555,2.423276,66.10504,2.611645,1.469143,0.6960864,0.3598326,65.77982267000004,4.710915751991983,9.108887758000002,7.374028868,0.7192724509997098,41.59638,14.44999,3.33343,1.56695,2.72583,0.7869457778283347,0.6883643947323664,0.21695915766807564,0.14174816648314797,0.3927621953047903
4195,Man_CLK461,1.021013,20.96828,4.91421,2.470123,65.77755,2.831643,1.861199,0.7385235,0.3745689,67.718995457,5.893458967968002,8.843208383999999,7.516584289000001,0.5973812300432634,41.59638,14.44999,3.33343,1.56695,2.72583,0.7869457778283347,0.6883643947323664,0.21695915766807564,0.14174816648314797,0.3927621953047903
4196,Man_CLK462,1.408763,20.99307,4.965493,2.451109,66.11789,2.749355,1.27459,0.6403512,0.3465539,67.020256173,5.300817593217623,9.011280022000001,7.458724687000001,0.7784040885786773,41.59638,14.44999,3.33343,1.56695,2.72583,0.7869457778283347,0.6883643947323664,0.21695915766807564,0.14174816648314797,0.3927621953047903
4197,Aus_CLK463,1.560197,20.84586,4.958007,2.41144,66.00137,2.60335,1.471322,0.7039737,0.3608009,67.15522905699999,4.3118645726463996,9.05856207,7.33801192,0.7236186922907332,41.59638,14.44999,3.33343,1.56695,2.72583,0.7869457778283347,0.6883643947323664,0.21695915766807564,0.14174816648314797,0.3927621953047903
4198,Aus_CLK463,1.69,20.78181,4.927495,2.397367,66.20956,2.606853,1.45776,0.6935087,0.3598899,68.18622653999998,2.9518026284640584,9.001516786,7.295187781,0.7234347455883651,41.59638,14.44999,3.33343,1.56695,2.72583,0.7869457778283347,0.6883643947323664,0.21695915766807564,0.14174816648314797,0.3927621953047903
4199,Man_CLK461,1.016255,20.99747,4.818053,2.41652,65.90725,2.864524,1.570743,0.6767759,0.350125,68.76716499100002,5.201020192217619,8.67908861,7.353470359999999,0.6543105287816589,41.59638,14.44999,3.33343,1.56695,2.72583,0.7869457778283347,0.6883643947323664,0.21695915766807564,0.14174816648314797,0.3927621953047903
4200,Man_CLK462,1.171926,20.71922,5.040668,2.420418,65.74048,2.744437,1.955736,0.7087513,0.3592266,68.06810597,4.45255664568959,9.262422943999999,7.365331974000001,0.5454267801446965,41.59638,14.44999,3.33343,1.56695,2.72583,0.7869457778283347,0.6883643947323664,0.21695915766807564,0.14174816648314797,0.3927621953047903
4201,Aus_CLK463,2.063392,20.72572,4.928614,2.386015,66.20016,2.620542,1.465336,0.7019416,0.3542748,67.06288022600003,2.4916975868848468,9.02368972,7.260643645,0.7196478354292307,41.59638,14.44999,3.33343,1.56695,2.72583,0.7869457778283347,0.6883643947323664,0.21695915766807564,0.14174816648314797,0.3927621953047903
4203,Man_CLK461,1.081345,21.10087,4.744032,2.376733,66.22176,2.866464,1.529999,0.6792693,0.3535954,69.55088229900001,4.706329694446417,8.550252564,7.232398519000001,0.676048586271724,41.59638,14.44999,3.33343,1.56695,2.72583,0.7869457778283347,0.6883643947323664,0.21695915766807564,0.14174816648314797,0.3927621953047903
4204,Man_CLK462,1.044918,20.9161,5.065713,2.438211,65.96447,2.76917,1.680087,0.7024453,0.3791844,67.80703452800006,5.604026095633593,9.298686437999999,7.419476073,0.6470474331284212,41.59638,14.44999,3.33343,1.56695,2.72583,0.7869457778283347,0.6883643947323664,0.21695915766807564,0.14174816648314797,0.3927621953047903
4205,Aus_CLK463,2.502968,20.66252,4.965053,2.410386,66.10549,2.628457,1.448135,0.6962782,0.3584239,65.088637028,2.4498629723136247,9.079017338,7.334804598,0.7285644246581051,41.59638,14.44999,3.33343,1.56695,2.72583,0.7869457778283347,0.6883643947323664,0.21695915766807564,0.14174816648314797,0.3927621953047903
4206,Aus_CLK463,1.771973,20.78407,4.944475,2.410673,66.36275,2.636899,1.448605,0.686622,0.3562172,68.32587572699998,2.601178306375992,9.024000034,7.335677939000001,0.720689384414912,41.59638,14.44999,3.33343,1.56695,2.72583,0.7869457778283347,0.6883643947323664,0.21695915766807564,0.14174816648314797,0.3927621953047903
4207,Man_CLK461,1.157232,20.87653,4.873326,2.450972,65.94639,2.836933,1.814918,0.7347823,0.3788539,68.85114019,4.357971060427239,8.767269275999997,7.458307796000001,0.6139067331049425,41.59638,14.44999,3.33343,1.56695,2.72583,0.7869457778283347,0.6883643947323664,0.21695915766807564,0.14174816648314797,0.3927621953047903
4208,Man_CLK462,1.218384,21.00232,4.948129,2.43129,66.32827,2.751052,1.381386,0.6680368,0.3634097,68.72643858400004,4.6248781589088,8.998799169999998,7.398415470000001,0.7510266495985136,41.59638,14.44999,3.33343,1.56695,2.72583,0.7869457778283347,0.6883643947323664,0.21695915766807564,0.14174816648314797,0.3927621953047903
4209,Aus_CLK463,1.716747,20.78807,4.917977,2.407318,66.10072,2.617852,1.478917,0.694692,0.3599513,67.63638785699996,3.3024039702064485,8.959456993999998,7.325468674000001,0.7138199942019287,41.59638,14.44999,3.33343,1.56695,2.72583,0.7869457778283347,0.6883643947323664,0.21695915766807564,0.14174816648314797,0.3927621953047903
4210,Man_CLK461,1.033784,20.93126,4.950183,2.477859,65.96611,2.849752,1.586265,0.6865376,0.3646965,68.46325538199999,5.186631125537623,8.925447522,7.540124937000001,0.6649982494609628,41.59638,14.44999,3.33343,1.56695,2.72583,0.7869457778283347,0.6883643947323664,0.21695915766807564,0.14174816648314797,0.3927621953047903
4211,Aus_CLK463,1.821918,20.80331,4.952744,2.413744,66.016,2.614665,1.490547,0.7020609,0.3630738,66.50476371000003,3.876797085932779,9.040716751999998,7.345022992,0.7151609180244014,41.59638,14.44999,3.33343,1.56695,2.72583,0.7869457778283347,0.6883643947323664,0.21695915766807564,0.14174816648314797,0.3927621953047903
4212,Man_CLK462,1.989459,20.57973,5.020579,2.387256,65.87734,2.735633,1.968557,0.8219211,0.399452,66.53958974900002,2.6949748424528366,9.265297197999999,7.264420008,0.617167424988358,41.59638,14.44999,3.33343,1.56695,2.72583,0.7869457778283347,0.6883643947323664,0.21695915766807564,0.14174816648314797,0.3927621953047903
4213,Man_CLK461,1.5878,20.84717,4.900404,2.424314,65.92139,2.791139,1.686808,0.6946451,0.3480946,67.07586979800004,4.290715671908778,8.884131312000001,7.377187502,0.6167516645223293,41.59638,14.44999,3.33343,1.56695,2.72583,0.7869457778283347,0.6883643947323664,0.21695915766807564,0.14174816648314797,0.3927621953047903
4214,Man_CLK462,1.921377,20.57347,5.020381,2.417606,66.47986,2.802245,1.430464,0.6591238,0.3612845,69.27511615499998,0.8224371802832025,9.213420298,7.356775058000001,0.7180397227186506,41.59638,14.44999,3.33343,1.56695,2.72583,0.7869457778283347,0.6883643947323664,0.21695915766807564,0.14174816648314797,0.3927621953047903
4215,Aus_CLK463,1.789145,20.72074,4.944704,2.402747,66.20242,2.64769,1.483498,0.6943557,0.357247,68.094368843,2.5415219889328,9.038017675999999,7.311559121000001,0.7090706507486614,41.59638,14.44999,3.33343,1.56695,2.72583,0.7869457778283347,0.6883643947323664,0.21695915766807564,0.14174816648314797,0.3927621953047903
4216,Aus_CLK463,1.703513,20.7285,4.900224,2.394261,66.24782,2.629754,1.454189,0.6873863,0.3551347,68.87977573500001,2.2342487282447934,8.934503988,7.285736223000001,0.7174087684626427,41.59638,14.44999,3.33343,1.56695,2.72583,0.7869457778283347,0.6883643947323664,0.21695915766807564,0.14174816648314797,0.3927621953047903
4217,Man_CLK461,1.373651,21.00744,4.88815,2.454074,66.08162,2.861353,1.460927,0.6902837,0.3671013,67.421680279,5.147016691840022,8.801304292000001,7.467747182,0.726357022723172,41.59638,14.44999,3.33343,1.56695,2.72583,0.7869457778283347,0.6883643947323664,0.21695915766807564,0.14174816648314797,0.3927621953047903
4218,Man_CLK462,1.178645,20.92993,4.957066,2.432606,66.22419,2.756936,1.337342,0.6623574,0.3641353,68.95274972699993,4.368651825243255,9.020255548000002,7.402420058,0.7728467553788896,41.59638,14.44999,3.33343,1.56695,2.72583,0.7869457778283347,0.6883643947323664,0.21695915766807564,0.14174816648314797,0.3927621953047903
4219,Man_CLK461,1.476539,20.86281,4.957823,2.477317,66.14583,2.808185,1.481696,0.6839945,0.360309,67.862109437,4.0841169680336264,8.946610586,7.538475631000001,0.7066482041073754,41.59638,14.44999,3.33343,1.56695,2.72583,0.7869457778283347,0.6883643947323664,0.21695915766807564,0.14174816648314797,0.3927621953047903
4220,Man_CLK462,1.4088,20.93106,4.979328,2.437443,66.64989,2.757677,1.24846,0.6215734,0.3623596,69.58375239599997,3.189019739577617,9.071065643999999,7.417139049,0.7982309505241826,41.59638,14.44999,3.33343,1.56695,2.72583,0.7869457778283347,0.6883643947323664,0.21695915766807564,0.14174816648314797,0.3927621953047903
