Repository: jcordonc/Proyecto2-model-PD

ProyectoFinal_DataScienceAtWork
==============================

Proyecto final para predecir la calidad del clinker con base a sus variables de operación y la concentración de sus compuestos químicos.

Project Organization
------------

    ├── LICENSE
    ├── Makefile           <- Makefile with commands like `make data` or `make train`
    ├── README.md          <- The top-level README for developers using this project.
    ├── data
    │   ├── external       <- Data from third party sources.
    │   ├── interim        <- Intermediate data that has been transformed.
    │   ├── processed      <- The final, canonical data sets for modeling.

File: data/raw/dataset_train.csv (part 22 of 53)
,id_eq,FCAO,SiO2,Al2O3,Fe2O3,CaO,MgO,SO3,K2O,Na2O,C3S,C2S,C3A,C4AF,A/S," ""CaO""  [CurrentProduct.Dry basis]"," ""SiO2""  [CurrentProduct.Dry basis]"," ""Al2O3""  [CurrentProduct.Dry basis]"," ""Fe2O3""  [CurrentProduct.Dry basis]"," ""MgO""  [CurrentProduct.Dry basis]"," ""CaO""  [Rolling.Analysis1.Dry basis]"," ""SiO2""  [Rolling.Analysis1.Dry basis]"," ""Al2O3""  [Rolling.Analysis1.Dry basis]"," ""Fe2O3""  [Rolling.Analysis1.Dry basis]"," ""MgO""  [Rolling.Analysis1.Dry basis]"
4512,Man_CLK461,1.69,20.77,4.98,2.44,65.93,2.77,1.69,0.72,0.41,66.72420000000005,4.020589063999992,9.068520000000001,7.42492,0.6756202458646892,41.52484,14.43232,3.32545,1.56672,2.7571,0.6975844350066298,0.7360463646180941,0.21691143216934386,0.1359875931777908,0.3620020383359892
4513,Man_CLK462,1.942175,20.53343,4.96066,2.437622,66.39451,2.764755,1.505292,0.6741058,0.3852799,69.51987444499996,0.4591228107120173,9.021292575999999,7.417683746000001,0.7113851788679517,41.52484,14.43232,3.32545,1.56672,2.7571,0.6975844350066298,0.7360463646180941,0.21691143216934386,0.1359875931777908,0.3620020383359892
4514,Man_CLK461,1.526562,20.84098,4.978874,2.440401,66.18248,2.779114,1.425959,0.6845726,0.3894561,67.88494521600003,3.8506742896208266,9.064857608,7.426140243000001,0.7609889055179035,41.52484,14.43232,3.32545,1.56672,2.7571,0.6975844350066298,0.7360463646180941,0.21691143216934386,0.1359875931777908,0.3620020383359892
4515,Man_CLK462,1.638108,20.72329,4.911134,2.426847,66.37626,2.746439,1.590302,0.7002282,0.4029351,69.58862337,1.885426379172813,8.908279976,7.384895421,0.7016624211511633,41.52484,14.43232,3.32545,1.56672,2.7571,0.6975844350066298,0.7360463646180941,0.21691143216934386,0.1359875931777908,0.3620020383359892
4516,Aus_CLK463,1.839944,20.73194,4.904712,2.405967,66.20063,2.665315,1.537099,0.688011,0.4027633,68.05922068,2.4441361843424048,8.926590636,7.321357581,0.7190401250933778,41.52484,14.43232,3.32545,1.56672,2.7571,0.6975844350066298,0.7360463646180941,0.21691143216934386,0.1359875931777908,0.3620020383359892
4517,Aus_CLK463,1.637269,20.78721,4.929773,2.402885,66.01152,2.669875,1.588299,0.7056939,0.4082781,67.53043925699998,3.623955819273604,8.99821703,7.311979055,0.7098166055663276,41.52484,14.43232,3.32545,1.56672,2.7571,0.6975844350066298,0.7360463646180941,0.21691143216934386,0.1359875931777908,0.3620020383359892
4518,Man_CLK461,1.426506,20.8406,4.974225,2.468409,66.35799,2.758031,1.252559,0.6295626,0.3748166,69.00084294399998,3.315039808712001,9.005148221999999,7.511368587,0.8138796496032951,41.52484,14.43232,3.32545,1.56672,2.7571,0.6975844350066298,0.7360463646180941,0.21691143216934386,0.1359875931777908,0.3620020383359892
4520,Man_CLK462,1.494286,20.94838,4.883562,2.407596,66.49207,2.719367,1.398691,0.6416625,0.3852418,69.14765886799997,3.305123748174445,8.867786868000001,7.3263146279999996,0.7458273044076484,41.52484,14.43232,3.32545,1.56672,2.7571,0.6975844350066298,0.7360463646180941,0.21691143216934386,0.1359875931777908,0.3620020383359892
4522,Man_CLK462,1.444972,20.86794,4.936755,2.422172,66.37221,2.746446,1.53473,0.6870301,0.4127364,69.09361584799996,3.2667236250560308,8.984085726,7.370669396000001,0.7279909592301577,41.52484,14.43232,3.32545,1.56672,2.7571,0.6975844350066298,0.7360463646180941,0.21691143216934386,0.1359875931777908,0.3620020383359892
4523,Aus_CLK463,1.667608,20.68985,4.914491,2.402882,66.21885,2.667908,1.579256,0.7011655,0.4082895,69.09357438400001,2.0724195634112164,8.957724806,7.311969926000001,0.7114500480194493,41.52484,14.43232,3.32545,1.56672,2.7571,0.6975844350066298,0.7360463646180941,0.21691143216934386,0.1359875931777908,0.3620020383359892
4524,Man_CLK461,1.856424,20.75637,5.044947,2.443937,66.19312,2.78237,1.530494,0.7107809,0.3939799,66.77949355999993,3.428990377318442,9.233968145999999,7.436900291000001,0.7273998305017462,41.52484,14.43232,3.32545,1.56672,2.7571,0.6975844350066298,0.7360463646180941,0.21691143216934386,0.1359875931777908,0.3620020383359892
4525,Man_CLK461,1.143773,20.83045,5.005176,2.489473,66.23961,2.794421,1.433264,0.6360316,0.38448,69.509013669,3.7708947226112386,9.051528083999997,7.575466339,0.7238071389277576,41.52484,14.43232,3.32545,1.56672,2.7571,0.6975844350066298,0.7360463646180941,0.21691143216934386,0.1359875931777908,0.3620020383359892
4526,Man_CLK462,1.513408,20.78377,4.905312,2.393702,66.28506,2.722373,1.64039,0.7049223,0.4098029,69.351863416,2.6204081997504503,8.948933016000002,7.284035186000001,0.6880752795519947,41.52484,14.43232,3.32545,1.56672,2.7571,0.6975844350066298,0.7360463646180941,0.21691143216934386,0.1359875931777908,0.3620020383359892
4527,Aus_CLK463,1.809624,20.6517,4.907408,2.402498,66.15229,2.661292,1.568266,0.6985471,0.4067788,68.58253420199995,1.9124180273136773,8.939604584000001,7.310801414,0.7137717971189249,41.52484,14.43232,3.32545,1.56672,2.7571,0.6975844350066298,0.7360463646180941,0.21691143216934386,0.1359875931777908,0.3620020383359892
4528,Aus_CLK463,2.084939,20.60708,4.935742,2.399457,66.04758,2.664807,1.602704,0.7171534,0.4070646,67.188565245,1.9905655923184113,9.019835056000002,7.301547651,0.708545036582068,41.52484,14.43232,3.32545,1.56672,2.7571,0.6975844350066298,0.7360463646180941,0.21691143216934386,0.1359875931777908,0.3620020383359892
4529,Man_CLK461,1.467819,20.70485,4.90188,2.413838,66.00624,2.745689,1.700148,0.7140654,0.3856871,68.99643371100001,2.80229195185602,8.905768104,7.3453090340000005,0.6501645787520273,41.52484,14.43232,3.32545,1.56672,2.7571,0.6975844350066298,0.7360463646180941,0.21691143216934386,0.1359875931777908,0.3620020383359892
4530,Man_CLK462,1.660508,20.62927,4.927551,2.4048,66.18732,2.759803,1.621278,0.69204,0.3948101,69.36404803400004,1.7164966348912216,8.98908855,7.3178064,0.6774918304342202,41.52484,14.43232,3.32545,1.56672,2.7571,0.6975844350066298,0.7360463646180941,0.21691143216934386,0.1359875931777908,0.3620020383359892
4531,Aus_CLK463,2.337306,20.5422,4.893985,2.37958,66.31038,2.667714,1.620151,0.7123508,0.405327,68.03307362399994,0.3923974698000663,8.942810889999999,7.24106194,0.6970082298780554,41.52484,14.43232,3.32545,1.56672,2.7571,0.6975844350066298,0.7360463646180941,0.21691143216934386,0.1359875931777908,0.3620020383359892
4532,Man_CLK461,1.724414,20.5949,4.965531,2.4225,65.98023,2.755171,1.719919,0.7456098,0.4053473,68.24157467800005,2.2684860403231966,9.05978715,7.3716675,0.6730493157575689,41.52484,14.43232,3.32545,1.56672,2.7571,0.6975844350066298,0.7360463646180941,0.21691143216934386,0.1359875931777908,0.3620020383359892
4534,Aus_CLK463,1.910002,20.58578,4.919891,2.406582,66.09904,2.665003,1.571705,0.6965362,0.4030801,68.36840569999998,1.5766867898351933,8.965774406,7.323229026000001,0.7080846092594708,41.52484,14.43232,3.32545,1.56672,2.7571,0.6975844350066298,0.7360463646180941,0.21691143216934386,0.1359875931777908,0.3620020383359892
4536,Man_CLK461,1.680196,20.7226,5.088459,2.467775,65.6332,2.757439,1.756247,0.7655506,0.4211982,65.14773347199997,5.10439640513281,9.308941050000001,7.509439325000001,0.6804361652540968,41.52484,14.43232,3.32545,1.56672,2.7571,0.6975844350066298,0.7360463646180941,0.21691143216934386,0.1359875931777908,0.3620020383359892
4537,Man_CLK462,1.650825,20.70376,4.861525,2.383641,66.55896,2.742258,1.507799,0.6078395,0.3681196,70.82411000500004,0.8583267794879887,8.849920678,7.2534195630000005,0.6581137439566029,41.52484,14.43232,3.32545,1.56672,2.7571,0.6975844350066298,0.7360463646180941,0.21691143216934386,0.1359875931777908,0.3620020383359892
4538,Aus_CLK463,1.761344,20.71796,4.881754,2.389469,66.2155,2.667922,1.614775,0.7145322,0.4131701,68.723809034,2.1440834347248057,8.893666552,7.271154167000001,0.7067456582593348,41.52484,14.43232,3.32545,1.56672,2.7571,0.6975844350066298,0.7360463646180941,0.21691143216934386,0.1359875931777908,0.3620020383359892
4539,Man_CLK461,2.293764,20.6882,5.005876,2.400342,65.90945,3.022224,1.590293,0.7242996,0.3931978,64.68717367800004,3.46885094228319,9.204192736,7.304240706000001,0.7066478890929923,41.53824,14.52063,3.36411,1.56409,2.72555,0.6723156512836821,0.7486396325604211,0.20548270899385832,0.14024209203499008,0.3432461765908305
4540,Man_CLK462,1.022506,21.25012,4.93506,2.461909,66.26913,2.701509,1.253083,0.5736676,0.3694199,67.44383135400001,6.904492801807976,8.912358972,7.491589087,0.7700196901486404,41.53824,14.52063,3.36411,1.56409,2.72555,0.6723156512836821,0.7486396325604211,0.20548270899385832,0.14024209203499008,0.3432461765908305
4541,Aus_CLK463,1.924526,20.5799,4.929247,2.402698,66.25445,2.678585,1.601481,0.7097442,0.415022,68.92934111800005,1.0920535877983895,8.997139534,7.311410014000001,0.7115600341719901,41.53824,14.52063,3.36411,1.56409,2.72555,0.6723156512836821,0.7486396325604211,0.20548270899385832,0.14024209203499008,0.3432461765908305
4542,Man_CLK461,2.282665,20.67397,5.04487,2.45034,65.97385,2.763944,1.4357,0.7021645,0.3884024,64.76921927499997,3.4002451653840353,9.22293022,7.456384620000001,0.7653069552186477,41.53824,14.52063,3.36411,1.56409,2.72555,0.6723156512836821,0.7486396325604211,0.20548270899385832,0.14024209203499008,0.3432461765908305
4543,Man_CLK462,1.366744,21.00467,4.9605,2.43301,65.87964,2.679333,1.679784,0.7207483,0.4151648,66.19266431599998,6.087457263024056,9.028672079999998,7.40364943,0.6840756458209333,41.53824,14.52063,3.36411,1.56409,2.72555,0.6723156512836821,0.7486396325604211,0.20548270899385832,0.14024209203499008,0.3432461765908305
4544,Man_CLK461,1.655743,20.82113,5.058267,2.481516,66.10054,2.78058,1.311436,0.6699129,0.3912997,66.58417500099996,4.378329559822461,9.205682477999998,7.5512531880000004,0.8197437595182302,41.53824,14.52063,3.36411,1.56409,2.72555,0.6723156512836821,0.7486396325604211,0.20548270899385832,0.14024209203499008,0.3432461765908305
4546,Man_CLK462,1.589823,20.75199,5.011614,2.458649,66.10193,2.758143,1.558253,0.6946803,0.3995068,67.729772675,3.5183173199648294,9.120742991999998,7.4816689069999995,0.710224797742751,41.53824,14.52063,3.36411,1.56409,2.72555,0.6723156512836821,0.7486396325604211,0.20548270899385832,0.14024209203499008,0.3432461765908305
4547,Aus_CLK463,1.798004,20.63371,4.865199,2.393719,66.04244,2.669046,1.708446,0.7278302,0.4051867,68.61547790399999,1.871674875612804,8.842604802,7.284086917,0.6685909334177992,41.53824,14.52063,3.36411,1.56409,2.72555,0.6723156512836821,0.7486396325604211,0.20548270899385832,0.14024209203499008,0.3432461765908305
4548,Man_CLK461,1.175462,20.86083,4.948421,2.466936,65.92796,2.721802,1.507345,0.7345991,0.4054815,68.29390060000003,4.677353416571208,8.939259938,7.506886248000001,0.7618645093778308,41.53824,14.52063,3.36411,1.56409,2.72555,0.6723156512836821,0.7486396325604211,0.20548270899385832,0.14024209203499008,0.3432461765908305
4549,Man_CLK462,1.932595,20.74878,4.958568,2.417877,66.2338,2.766685,1.446213,0.6773534,0.3901063,67.31025362099999,2.772890946129614,9.049157315999999,7.357599711,0.7466631446856996,41.53824,14.52063,3.36411,1.56409,2.72555,0.6723156512836821,0.7486396325604211,0.20548270899385832,0.14024209203499008,0.3432461765908305
4550,Aus_CLK463,1.952867,20.65642,4.845211,2.387221,66.15698,2.676535,1.548281,0.6937376,0.3962027,68.42229849500004,1.6069095690112007,8.800631218,7.2643135029999995,0.711527344872142,41.53824,14.52063,3.36411,1.56409,2.72555,0.6723156512836821,0.7486396325604211,0.20548270899385832,0.14024209203499008,0.3432461765908305
4551,Man_CLK461,1.408754,20.80746,4.98438,2.470049,65.79027,2.718541,1.661116,0.7537013,0.4073609,66.94322072599999,4.826816904896006,9.029284092,7.516359107,0.7025848180593965,41.53824,14.52063,3.36411,1.56409,2.72555,0.6723156512836821,0.7486396325604211,0.20548270899385832,0.14024209203499008,0.3432461765908305
4552,Man_CLK462,1.820275,20.72868,4.942518,2.412372,66.30135,2.736092,1.554492,0.7140175,0.412069,68.31096044100002,2.305283981889616,9.015939276,7.340847996,0.73295739287753,41.53824,14.52063,3.36411,1.56409,2.72555,0.6723156512836821,0.7486396325604211,0.20548270899385832,0.14024209203499008,0.3432461765908305
4553,Aus_CLK463,1.719972,20.93719,4.914942,2.428969,65.9634,2.678702,1.45545,0.6666583,0.3917807,65.92034536199996,5.014608969694457,8.914780751999999,7.3913526670000005,0.7371550034892403,41.53824,14.52063,3.36411,1.56409,2.72555,0.6723156512836821,0.7486396325604211,0.20548270899385832,0.14024209203499008,0.3432461765908305
4554,Man_CLK461,1.534953,20.77829,4.973184,2.455315,66.07256,2.7646,1.573755,0.7416354,0.4155683,67.89664353499995,3.6363467240688294,9.02454462,7.471523545000001,0.7417903200435326,41.53824,14.52063,3.36411,1.56409,2.72555,0.6723156512836821,0.7486396325604211,0.20548270899385832,0.14024209203499008,0.3432461765908305
4555,Man_CLK462,1.914527,20.68632,4.95985,2.39389,66.43964,2.746598,1.621774,0.7334026,0.4242947,68.72216802299995,1.5841596635040318,9.09314062,7.2846072699999995,0.7224492794865249,41.53824,14.52063,3.36411,1.56409,2.72555,0.6723156512836821,0.7486396325604211,0.20548270899385832,0.14024209203499008,0.3432461765908305
4556,Aus_CLK463,1.921888,20.7404,4.824893,2.398766,66.12106,2.666421,1.55851,0.6835516,0.3989155,67.88392265800003,2.3489725004336393,8.727254378,7.299444938000001,0.7035410231391177,41.53824,14.52063,3.36411,1.56409,2.72555,0.6723156512836821,0.7486396325604211,0.20548270899385832,0.14024209203499008,0.3432461765908305
4557,Man_CLK461,1.785094,20.76772,4.946581,2.416622,66.17754,2.761648,1.530675,0.7437007,0.4158235,67.62007504799993,3.0464621667632557,9.019515226,7.353780746,0.7640310435398436,41.53824,14.52063,3.36411,1.56409,2.72555,0.6723156512836821,0.7486396325604211,0.20548270899385832,0.14024209203499008,0.3432461765908305
4558,Man_CLK462,2.0,20.71431,4.903797,2.383972,66.45047,2.734288,1.559524,0.6945207,0.4060812,68.59631916399995,1.4968459089184165,8.961381425999999,7.254426796000001,0.7149984153780221,41.53824,14.52063,3.36411,1.56409,2.72555,0.6723156512836821,0.7486396325604211,0.20548270899385832,0.14024209203499008,0.3432461765908305
4559,Aus_CLK463,1.835121,20.80025,4.7958,2.382357,66.24178,2.660099,1.512172,0.6650392,0.3935855,68.492653879,2.32781116527201,8.677921955999999,7.249512351,0.710132886057376,41.53824,14.52063,3.36411,1.56409,2.72555,0.6723156512836821,0.7486396325604211,0.20548270899385832,0.14024209203499008,0.3432461765908305
4561,Man_CLK462,1.914198,20.70853,4.905095,2.372821,66.59946,2.725785,1.533231,0.6971059,0.4114379,69.60331136199997,0.984111610992052,8.983688618000002,7.220494303000001,0.7332027789188338,41.53824,14.52063,3.36411,1.56409,2.72555,0.6723156512836821,0.7486396325604211,0.20548270899385832,0.14024209203499008,0.3432461765908305
4562,Aus_CLK463,1.502417,20.86637,4.858152,2.410142,66.29117,2.676334,1.437343,0.6454222,0.3921075,69.08703326699998,3.0907654100944413,8.796142536,7.334062106,0.7341606357369288,41.53824,14.52063,3.36411,1.56409,2.72555,0.6723156512836821,0.7486396325604211,0.20548270899385832,0.14024209203499008,0.3432461765908305
4564,Aus_CLK463,1.688724,20.82733,4.864723,2.409451,66.28134,2.665822,1.468452,0.6650594,0.3980691,68.54210769200004,2.81775053061763,8.814724857999998,7.331959393,0.7352269930423989,41.53824,14.52063,3.36411,1.56409,2.72555,0.6723156512836821,0.7486396325604211,0.20548270899385832,0.14024209203499008,0.3432461765908305
4565,Man_CLK461,2.122379,20.87724,4.995131,2.43576,66.82117,2.798805,1.457592,0.6824222,0.3956982,67.681327303,2.2783902955072293,9.11579123,7.412017680000001,0.7487439377030575,41.53824,14.52063,3.36411,1.56409,2.72555,0.6723156512836821,0.7486396325604211,0.20548270899385832,0.14024209203499008,0.3432461765908305
4566,Man_CLK462,1.83964,20.56726,4.950005,2.392745,66.45568,2.742503,1.643234,0.7223673,0.4229594,70.06496389999998,0.4597995725440356,9.06898871,7.281123035000001,0.7062504459907675,41.53824,14.52063,3.36411,1.56409,2.72555,0.6723156512836821,0.7486396325604211,0.20548270899385832,0.14024209203499008,0.3432461765908305
4568,Man_CLK461,1.527214,20.80195,4.911544,2.428218,66.23997,2.716689,1.267352,0.6587892,0.3733952,68.88270534399996,2.9840626411728124,8.907046744,7.389067374000001,0.8225590977399997,41.53824,14.52063,3.36411,1.56409,2.72555,0.6723156512836821,0.7486396325604211,0.20548270899385832,0.14024209203499008,0.3432461765908305
4569,Man_CLK462,1.589823,20.45294,5.168478,2.4746,65.90951,2.812298,1.75476,0.7930063,0.4463555,68.14258857300001,2.3495126565136317,9.5094435,7.5302078,0.7128277139714636,41.53824,14.52063,3.36411,1.56409,2.72555,0.6723156512836821,0.7486396325604211,0.20548270899385832,0.14024209203499008,0.3432461765908305
4570,Aus_CLK463,1.738616,20.74998,4.867531,2.402493,66.25375,2.655846,1.49493,0.6861939,0.3996486,68.80562426599998,2.2439647427312437,8.833938994,7.310786199000001,0.7355999420801402,41.53824,14.52063,3.36411,1.56409,2.72555,0.6723156512836821,0.7486396325604211,0.20548270899385832,0.14024209203499008,0.3432461765908305
4572,Aus_CLK463,1.83609,20.77396,4.891905,2.407353,66.07458,2.657637,1.465972,0.6826096,0.3949689,67.32646420999997,3.1292352652000304,8.890306974000001,7.325575179,0.7439307372501742,41.53824,14.52063,3.36411,1.56409,2.72555,0.6723156512836821,0.7486396325604211,0.20548270899385832,0.14024209203499008,0.3432461765908305
4573,Man_CLK461,1.89597,20.45805,5.027677,2.450729,66.28577,2.861204,1.482247,0.672654,0.3792297,69.36921924399995,0.49856569303842946,9.176710581999998,7.4575683470000005,0.7163449374652081,41.53824,14.52063,3.36411,1.56409,2.72555,0.6723156512836821,0.7486396325604211,0.20548270899385832,0.14024209203499008,0.3432461765908305
4574,Aus_CLK463,2.067757,20.65449,4.879732,2.405493,66.24107,2.663986,1.516411,0.6953169,0.3999656,68.05353865699998,1.526722832662422,8.861195643999999,7.319915199,0.7305695546860829,41.53824,14.52063,3.36411,1.56409,2.72555,0.6723156512836821,0.7486396325604211,0.20548270899385832,0.14024209203499008,0.3432461765908305
4575,Man_CLK462,1.677937,20.52402,4.965798,2.430471,66.29235,2.766226,1.61609,0.6873956,0.4173219,70.22691882899998,0.7102678676736502,9.047007768,7.395923252999999,0.6951948238542628,41.53824,14.52063,3.36411,1.56409,2.72555,0.6723156512836821,0.7486396325604211,0.20548270899385832,0.14024209203499008,0.3432461765908305
4576,Aus_CLK463,2.004248,20.69256,4.877025,2.408359,66.13539,2.661884,1.464644,0.6769252,0.3927179,67.60661576199999,2.1680746075120396,8.849172822,7.328636437,0.7393191296895613,41.53824,14.52063,3.36411,1.56409,2.72555,0.6723156512836821,0.7486396325604211,0.20548270899385832,0.14024209203499008,0.3432461765908305
4577,Man_CLK461,2.261632,20.55453,4.973091,2.395676,66.07039,2.748586,1.818876,0.8002754,0.4132386,66.71598380000003,1.6537672864832302,9.125207358,7.290042068,0.6676082061573765,41.53824,14.52063,3.36411,1.56409,2.72555,0.6723156512836821,0.7486396325604211,0.20548270899385832,0.14024209203499008,0.3432461765908305
4578,Man_CLK462,1.43472,20.63608,4.994999,2.467131,65.8469,2.75025,1.803693,0.7302322,0.4282308,68.30337616800003,3.229623376572789,9.062361698,7.507479633000001,0.6509034983967334,41.53824,14.52063,3.36411,1.56409,2.72555,0.6723156512836821,0.7486396325604211,0.20548270899385832,0.14024209203499008,0.3432461765908305
4579,Aus_CLK463,1.805282,20.79004,4.85457,2.397241,66.19955,2.656076,1.506619,0.6788553,0.399072,68.103705138,2.683602440336017,8.808478727999999,7.294804363000001,0.7252535673535165,41.53824,14.52063,3.36411,1.56409,2.72555,0.6723156512836821,0.7486396325604211,0.20548270899385832,0.14024209203499008,0.3432461765908305
4580,Man_CLK461,2.544549,20.45606,5.01375,2.415101,66.29594,2.785557,1.712237,0.7494153,0.3977005,66.929889831,0.34119903397602513,9.200086608,7.349152343,0.6721979438611709,41.53824,14.52063,3.36411,1.56409,2.72555,0.6723156512836821,0.7486396325604211,0.20548270899385832,0.14024209203499008,0.3432461765908305
4582,Man_CLK462,1.322254,20.91901,4.95312,2.427846,66.1206,2.722448,1.571891,0.697804,0.4187621,68.06271062599996,4.567743121936047,9.017852568,7.387935378000001,0.7215601706665654,41.53824,14.52063,3.36411,1.56409,2.72555,0.6723156512836821,0.7486396325604211,0.20548270899385832,0.14024209203499008,0.3432461765908305
4583,Aus_CLK463,1.846096,20.79799,4.872734,2.410818,66.20055,2.661716,1.505971,0.6857066,0.3954377,67.73976148199999,2.855607762228793,8.833641044,7.336119174,0.7263236002916194,41.53824,14.52063,3.36411,1.56409,2.72555,0.6723156512836821,0.7486396325604211,0.20548270899385832,0.14024209203499008,0.3432461765908305
4584,Man_CLK461,1.603056,20.69098,4.962614,2.424553,66.04244,2.772034,1.614898,0.7014759,0.381052,68.27533262200002,2.891190533908805,9.048583424,7.377914779,0.6741483152232816,41.53824,14.52063,3.36411,1.56409,2.72555,0.6723156512836821,0.7486396325604211,0.20548270899385832,0.14024209203499008,0.3432461765908305
4585,Man_CLK462,1.422293,20.89431,4.93308,2.436507,66.28596,2.714201,1.458104,0.6619669,0.4074935,68.63859590700002,3.755244350615996,8.950092156,7.414290801000001,0.746979741926853,41.53824,14.52063,3.36411,1.56409,2.72555,0.6723156512836821,0.7486396325604211,0.20548270899385832,0.14024209203499008,0.3432461765908305
4586,Aus_CLK463,1.744103,20.74118,4.865574,2.409497,66.07237,2.659589,1.509535,0.6710747,0.39225,68.11490011500001,2.722965974156793,8.816902176,7.332099371,0.7136346202727221,41.53824,14.52063,3.36411,1.56409,2.72555,0.6723156512836821,0.7486396325604211,0.20548270899385832,0.14024209203499008,0.3432461765908305
4588,Man_CLK462,1.359597,20.85629,4.985722,2.449579,66.12877,2.758298,1.616534,0.7243608,0.4197738,68.170520917,4.191906380902417,9.067475632,7.454068897,0.7164222277409387,41.53824,14.52063,3.36411,1.56409,2.72555,0.6723156512836821,0.7486396325604211,0.20548270899385832,0.14024209203499008,0.3432461765908305
4589,Aus_CLK463,1.957677,20.7137,4.8322,2.387715,66.14255,2.663614,1.537085,0.6804923,0.3900058,67.99534593299998,2.078452050640024,8.765316219999999,7.265816745,0.7041742475538464,41.53824,14.52063,3.36411,1.56409,2.72555,0.6723156512836821,0.7486396325604211,0.20548270899385832,0.14024209203499008,0.3432461765908305
4590,Man_CLK461,2.467132,20.63609,4.954868,2.401484,66.32427,2.764386,1.517778,0.6857314,0.3876369,66.40719945399995,1.4894228439056505,9.067089272,7.3077158120000005,0.714055571137974,41.53824,14.52063,3.36411,1.56409,2.72555,0.6723156512836821,0.7486396325604211,0.20548270899385832,0.14024209203499008,0.3432461765908305
4591,Man_CLK462,1.543991,20.93124,4.915738,2.433661,66.18583,2.737095,1.580566,0.6899986,0.4190298,67.57543945499997,4.289413566249628,8.908951288,7.405630423,0.7136155427657279,41.53824,14.52063,3.36411,1.56409,2.72555,0.6723156512836821,0.7486396325604211,0.20548270899385832,0.14024209203499008,0.3432461765908305
4592,Aus_CLK463,1.646152,20.8339,4.870494,2.41586,66.25045,2.671422,1.43143,0.6332538,0.3832421,68.491798666,3.0052853755247995,8.819173979999999,7.35146198,0.7219670816869774,41.53824,14.52063,3.36411,1.56409,2.72555,0.6723156512836821,0.7486396325604211,0.20548270899385832,0.14024209203499008,0.3432461765908305
4593,Man_CLK461,1.839317,20.71091,4.917862,2.39269,66.20895,2.740414,1.506856,0.6820381,0.3728606,68.18611632700004,2.290038717070388,8.98390282,7.28095567,0.7044922733557232,41.53824,14.52063,3.36411,1.56409,2.72555,0.6723156512836821,0.7486396325604211,0.20548270899385832,0.14024209203499008,0.3432461765908305
4594,Man_CLK461,1.523806,20.88315,5.011374,2.475207,66.50793,2.786574,1.192693,0.6060616,0.371516,68.63247226200002,3.4161053996928388,9.092090855999999,7.532054901,0.834391239198978,41.53824,14.52063,3.36411,1.56409,2.72555,0.6723156512836821,0.7486396325604211,0.20548270899385832,0.14024209203499008,0.3432461765908305
4595,Man_CLK462,1.402955,20.96722,4.859537,2.40521,66.24696,2.716532,1.547791,0.6826434,0.4056251,68.54325248899997,4.095594533646427,8.808157730000001,7.31905403,0.7135074000232785,41.53824,14.52063,3.36411,1.56409,2.72555,0.6723156512836821,0.7486396325604211,0.20548270899385832,0.14024209203499008,0.3432461765908305
4596,Aus_CLK463,1.664703,20.87323,4.907149,2.431094,66.01822,2.665342,1.5159,0.6627642,0.3933875,66.90392830499998,4.258960752180805,8.890533802,7.397819042,0.7069407035367905,41.53824,14.52063,3.36411,1.56409,2.72555,0.6723156512836821,0.7486396325604211,0.20548270899385832,0.14024209203499008,0.3432461765908305
4597,Man_CLK461,1.401168,20.84858,4.793238,2.38513,66.26048,2.674491,1.574764,0.6881528,0.389592,69.98134236800001,2.676046816137614,8.666440739999999,7.257950590000001,0.6911266147089457,41.53824,14.52063,3.36411,1.56409,2.72555,0.6723156512836821,0.7486396325604211,0.20548270899385832,0.14024209203499008,0.3432461765908305
4598,Man_CLK462,1.622745,20.93696,4.954656,2.44739,66.27669,2.759974,1.421425,0.6514263,0.4087682,67.30016738700002,4.271611730699213,8.98885452,7.44740777,0.7611011487850609,41.53824,14.52063,3.36411,1.56409,2.72555,0.6723156512836821,0.7486396325604211,0.20548270899385832,0.14024209203499008,0.3432461765908305
4599,Aus_CLK463,1.772506,20.74546,4.856186,2.402368,66.07515,2.652313,1.500995,0.6596667,0.384414,68.05132393599993,2.6959683779472456,8.804086244,7.310405824000001,0.704490376451111,41.53824,14.52063,3.36411,1.56409,2.72555,0.6723156512836821,0.7486396325604211,0.20548270899385832,0.14024209203499008,0.3432461765908305
4600,Man_CLK461,1.669932,20.53583,4.939838,2.418603,66.14744,2.737388,1.969761,0.7105567,0.3942946,69.77119309399997,1.1125112871695961,8.998294424,7.359808929000001,0.5652951460555012,41.53824,14.52063,3.36411,1.56409,2.72555,0.6723156512836821,0.7486396325604211,0.20548270899385832,0.14024209203499008,0.3432461765908305
4601,Man_CLK462,1.615321,20.9493,4.934232,2.444034,66.35161,2.739688,1.385926,0.6372181,0.3901281,67.68361332299997,4.040519206238422,8.940409271999998,7.437195462,0.7545167443066498,41.53824,14.52063,3.36411,1.56409,2.72555,0.6723156512836821,0.7486396325604211,0.20548270899385832,0.14024209203499008,0.3432461765908305
4602,Aus_CLK463,1.88,20.9191,4.836698,2.398381,66.53314,2.657427,1.481861,0.6442211,0.3883578,68.29515094600002,2.679719630577644,8.759189048,7.298273383000001,0.7081501674620102,41.53824,14.52063,3.36411,1.56409,2.72555,0.6723156512836821,0.7486396325604211,0.20548270899385832,0.14024209203499008,0.3432461765908305
4603,Man_CLK462,1.96,20.82685,4.875412,2.400379,66.38302,2.717458,1.541322,0.6800036,0.4004118,67.79649463400003,2.5457322103504083,8.858400531999997,7.3043532970000005,0.7106800883798976,41.53824,14.52063,3.36411,1.56409,2.72555,0.6723156512836821,0.7486396325604211,0.20548270899385832,0.14024209203499008,0.3432461765908305
4604,Aus_CLK463,1.77,20.89724,4.845117,2.408594,66.39429,2.642519,1.500937,0.6530321,0.387665,68.27267516399998,2.9718306045184377,8.764219002,7.329351542,0.7035504509688325,41.53824,14.52063,3.36411,1.56409,2.72555,0.6723156512836821,0.7486396325604211,0.20548270899385832,0.14024209203499008,0.3432461765908305
4605,Man_CLK461,1.143266,21.12126,4.807938,2.38703,66.07757,2.687909,1.70289,0.7110103,0.4018649,68.1127952,5.659511284961631,8.702180939999998,7.263732290000001,0.6598491410337015,41.53824,14.52063,3.36411,1.56409,2.72555,0.6723156512836821,0.7486396325604211,0.20548270899385832,0.14024209203499008,0.3432461765908305
4606,Man_CLK462,1.850075,20.80011,4.956754,2.420785,66.27856,2.748997,1.592151,0.7005886,0.4193621,67.44633051299995,3.070829970052827,9.03942988,7.366448755,0.714353101004899,41.53824,14.52063,3.36411,1.56409,2.72555,0.6723156512836821,0.7486396325604211,0.20548270899385832,0.14024209203499008,0.3432461765908305
4607,Aus_CLK463,1.97,20.88034,4.834467,2.411049,66.32232,2.634649,1.506475,0.6549614,0.3888089,67.36196134400001,2.9961883303263903,8.731842642,7.336822107000001,0.703033811163554,41.53824,14.52063,3.36411,1.56409,2.72555,0.6723156512836821,0.7486396325604211,0.20548270899385832,0.14024209203499008,0.3432461765908305
4608,Man_CLK461,1.418332,20.86126,4.901783,2.446321,66.02944,2.722414,1.79442,0.6860998,0.4086134,68.0578274439999,4.11078660336964,8.850549818,7.444154803000001,0.619229511585052,41.53824,14.52063,3.36411,1.56409,2.72555,0.6723156512836821,0.7486396325604211,0.20548270899385832,0.14024209203499008,0.3432461765908305
4609,Man_CLK462,1.671332,20.93745,4.884613,2.396176,66.18707,2.693269,1.551463,0.6876197,0.4014852,67.27758758399996,4.140832196553575,8.889894658,7.291563568000001,0.7111053725896057,41.53824,14.52063,3.36411,1.56409,2.72555,0.6723156512836821,0.7486396325604211,0.20548270899385832,0.14024209203499008,0.3432461765908305
4610,Aus_CLK463,2.182908,20.87387,4.833522,2.384517,66.11555,2.621029,1.58157,0.6793985,0.3909085,65.74691347599999,3.5421559076864355,8.774230536,7.256085231000001,0.6845157368171065,41.53824,14.52063,3.36411,1.56409,2.72555,0.6723156512836821,0.7486396325604211,0.20548270899385832,0.14024209203499008,0.3432461765908305
4611,Aus_CLK463,2.370981,20.8505,4.755438,2.352486,66.4397,2.634952,1.579214,0.6665037,0.391473,67.048867585,1.915357211801627,8.621504388,7.158614898,0.6790489718950472,41.53824,14.52063,3.36411,1.56409,2.72555,0.6723156512836821,0.7486396325604211,0.20548270899385832,0.14024209203499008,0.3432461765908305
4612,Man_CLK461,1.427325,20.81696,4.902425,2.458905,66.27381,2.724025,1.754823,0.6778014,0.4093646,69.33041913499996,2.9961163682160645,8.83095899,7.482447915000001,0.6297299741432173,41.53824,14.52063,3.36411,1.56409,2.72555,0.6723156512836821,0.7486396325604211,0.20548270899385832,0.14024209203499008,0.3432461765908305
4613,Man_CLK462,1.602584,20.65305,4.96906,2.46073,66.10062,2.709357,1.584135,0.6293117,0.3805628,68.70733557600005,2.4579917840640064,9.00445384,7.48800139,0.6480717866377949,41.53824,14.52063,3.36411,1.56409,2.72555,0.6723156512836821,0.7486396325604211,0.20548270899385832,0.14024209203499008,0.3432461765908305
4614,Aus_CLK463,2.088662,20.90253,4.830438,2.391146,66.297,2.632838,1.514428,0.6493483,0.3893648,66.66269473400001,3.222903518201605,8.754841668000001,7.276257278,0.6966610790425275,41.53824,14.52063,3.36411,1.56409,2.72555,0.6723156512836821,0.7486396325604211,0.20548270899385832,0.14024209203499008,0.3432461765908305
4615,Aus_CLK463,2.187971,20.93002,4.827221,2.394346,66.23568,2.624992,1.5669,0.6646749,0.3879993,65.816885881,3.6348014801232367,8.740902217999999,7.285994878,0.680531638280658,41.53824,14.52063,3.36411,1.56409,2.72555,0.6723156512836821,0.7486396325604211,0.20548270899385832,0.14024209203499008,0.3432461765908305
4616,Man_CLK461,1.969563,21.13859,4.905497,2.408679,66.75729,2.759015,1.490122,0.6421912,0.4026396,66.69801280100002,4.238815959134428,8.924082182000003,7.329610197,0.715431803482933,41.53824,14.52063,3.36411,1.56409,2.72555,0.6723156512836821,0.7486396325604211,0.20548270899385832,0.14024209203499008,0.3432461765908305
4617,Man_CLK462,2.260695,20.79217,4.889125,2.408036,66.04655,2.691737,1.773888,0.7128371,0.4053817,65.36309047499999,3.3585815700320367,8.881784338,7.327653548000001,0.636873936590556,41.53824,14.52063,3.36411,1.56409,2.72555,0.6723156512836821,0.7486396325604211,0.20548270899385832,0.14024209203499008,0.3432461765908305
4618,Aus_CLK463,1.98598,20.95875,4.818423,2.390224,66.26364,2.630979,1.559417,0.6651649,0.3906822,66.59966782600002,3.7469868551536365,8.724561942000001,7.2734516320000004,0.6862845869643408,41.53824,14.52063,3.36411,1.56409,2.72555,0.6723156512836821,0.7486396325604211,0.20548270899385832,0.14024209203499008,0.3432461765908305
4620,Man_CLK461,2.177295,20.91568,4.891334,2.414373,66.01845,2.725878,1.577021,0.7073825,0.40614,64.625638803,4.525153225548806,8.876915983999998,7.346937039,0.7140547097836324,41.53824,14.52063,3.36411,1.56409,2.72555,0.6723156512836821,0.7486396325604211,0.20548270899385832,0.14024209203499008,0.3432461765908305
4621,Man_CLK462,1.8120560000000001,20.99711,4.820998,2.399014,66.40419,2.692326,1.429087,0.625935,0.3805914,67.55848693,3.6677806923536167,8.716513012,7.300199602000001,0.7163988726489201,41.53824,14.52063,3.36411,1.56409,2.72555,0.6723156512836821,0.7486396325604211,0.20548270899385832,0.14024209203499008,0.3432461765908305
4622,Aus_CLK463,2.327182,20.92713,4.842491,2.375185,66.09301,2.648943,1.589594,0.6911166,0.3901266,64.61612870000005,4.10482747860317,8.813788129999999,7.227687955,0.6866995608412302,41.53824,14.52063,3.36411,1.56409,2.72555,0.6723156512836821,0.7486396325604211,0.20548270899385832,0.14024209203499008,0.3432461765908305
4623,Aus_CLK463,2.364669,20.86524,4.843717,2.386898,66.09297,2.624999,1.543363,0.6646186,0.3874623,64.908734425,3.591518424774428,8.797218634,7.263330614,0.6904300581927514,41.53824,14.52063,3.36411,1.56409,2.72555,0.6723156512836821,0.7486396325604211,0.20548270899385832,0.14024209203499008,0.3432461765908305
4625,Aus_CLK463,2.058537,20.89665,4.800432,2.375921,66.28076,2.611544,1.559998,0.6627925,0.3862609,66.987260627,3.0537118158224246,8.701086468,7.229927603,0.6810777223397582,41.53824,14.52063,3.36411,1.56409,2.72555,0.6723156512836821,0.7486396325604211,0.20548270899385832,0.14024209203499008,0.3432461765908305
4626,Man_CLK461,2.491781,20.87926,4.857346,2.420744,66.58067,2.725042,1.432169,0.6379209,0.3838082,66.13017677099995,2.3198760639632283,8.776068052,7.366323992000001,0.7248779936949433,41.53824,14.52063,3.36411,1.56409,2.72555,0.6723156512836821,0.7486396325604211,0.20548270899385832,0.14024209203499008,0.3432461765908305
4627,Man_CLK462,1.778766,20.85106,4.912457,2.424442,66.02381,2.697627,1.613239,0.6909282,0.4004386,66.60467993799998,4.07084633341443,8.915855185999998,7.377577006,0.6847832018330423,41.53824,14.52063,3.36411,1.56409,2.72555,0.6723156512836821,0.7486396325604211,0.20548270899385832,0.14024209203499008,0.3432461765908305
4628,Aus_CLK463,1.907229,20.93681,4.800322,2.397055,66.25769,2.62593,1.500694,0.635074,0.3765408,67.17461888499997,3.492198906406422,8.66503624,7.294238365,0.683915313456635,41.53824,14.52063,3.36411,1.56409,2.72555,0.6723156512836821,0.7486396325604211,0.20548270899385832,0.14024209203499008,0.3432461765908305
4629,Man_CLK461,2.366166,20.84952,4.867931,2.451381,66.43598,2.726887,1.26764,0.6059756,0.3732395,66.16362550599999,2.5951618231551947,8.752280497999998,7.459552383,0.7867559162951048,41.53824,14.52063,3.36411,1.56409,2.72555,0.6723156512836821,0.7486396325604211,0.20548270899385832,0.14024209203499008,0.3432461765908305
4630,Man_CLK461,1.790296,20.8666,4.882054,2.480733,66.62065,2.734993,1.396695,0.6296181,0.3944953,68.99312417199998,2.2781466808128243,8.740042864,7.548870519,0.748102760472221,41.53824,14.52063,3.36411,1.56409,2.72555,0.6723156512836821,0.7486396325604211,0.20548270899385832,0.14024209203499008,0.3432461765908305
4632,Aus_CLK463,2.012114,20.96819,4.803571,2.39176,66.21689,2.618713,1.588798,0.6621462,0.3915933,66.32879231800005,3.898138060227211,8.68260523,7.2781256800000005,0.6727163291182509,41.53824,14.52063,3.36411,1.56409,2.72555,0.6723156512836821,0.7486396325604211,0.20548270899385832,0.14024209203499008,0.3432461765908305
4633,Man_CLK461,1.747504,20.82895,4.794054,2.438131,66.29694,2.68032,1.651002,0.6723068,0.3945634,68.78775185399996,2.45655818893281,8.578925448,7.419232633,0.6549295909490898,41.53824,14.52063,3.36411,1.56409,2.72555,0.6723156512836821,0.7486396325604211,0.20548270899385832,0.14024209203499008,0.3432461765908305
4634,Man_CLK462,1.766704,20.83263,4.913462,2.43791,66.25564,2.707041,1.520849,0.6619705,0.3950115,67.71162143999997,3.2199752151744434,8.895730579999999,7.41856013,0.7055739307457127,41.53824,14.52063,3.36411,1.56409,2.72555,0.6723156512836821,0.7486396325604211,0.20548270899385832,0.14024209203499008,0.3432461765908305
4635,Aus_CLK463,2.054126,20.87106,4.773905,2.372061,66.21391,2.618702,1.633184,0.6755567,0.3940479,67.11128364399997,2.900329219144041,8.637321038,7.218181623,0.6633611249964683,41.53824,14.52063,3.36411,1.56409,2.72555,0.6723156512836821,0.7486396325604211,0.20548270899385832,0.14024209203499008,0.3432461765908305
4636,Aus_CLK463,2.073997,20.92239,4.806306,2.387867,66.37473,2.619585,1.614996,0.668723,0.3948977,67.05470652499993,3.0291470396672437,8.696439936,7.266279281,0.6679096275171251,41.53824,14.52063,3.36411,1.56409,2.72555,0.6723156512836821,0.7486396325604211,0.20548270899385832,0.14024209203499008,0.3432461765908305
4638,Man_CLK462,2.201363,20.70335,4.936866,2.44253,66.26205,2.736002,1.610292,0.6918715,0.4064492,66.786913089,2.2120210575472186,8.94993414,7.43261879,0.6913512512983977,41.53824,14.52063,3.36411,1.56409,2.72555,0.6723156512836821,0.7486396325604211,0.20548270899385832,0.14024209203499008,0.3432461765908305
4639,Aus_CLK463,1.982852,20.86707,4.796322,2.381129,66.19257,2.65087,1.588356,0.6659223,0.3872541,67.18132431200004,3.054945238102377,8.681383032,7.245775547000001,0.6714018095793025,41.53824,14.52063,3.36411,1.56409,2.72555,0.6723156512836821,0.7486396325604211,0.20548270899385832,0.14024209203499008,0.3432461765908305
4640,Man_CLK461,1.87,21.03952,4.851806,2.447544,66.45094,2.708745,1.342239,0.6275234,0.3896449,66.914234112,4.097439054147209,8.716041451999999,7.447876392000001,0.772463086669611,41.53824,14.52063,3.36411,1.56409,2.72555,0.6723156512836821,0.7486396325604211,0.20548270899385832,0.14024209203499008,0.3432461765908305
4641,Man_CLK462,1.71,20.828,4.924616,2.431914,66.32915,2.731608,1.544726,0.6745918,0.4063645,68.21055234199997,3.004454725435238,8.935433912,7.400314302,0.711104733896914,41.53824,14.52063,3.36411,1.56409,2.72555,0.6723156512836821,0.7486396325604211,0.20548270899385832,0.14024209203499008,0.3432461765908305
4642,Aus_CLK463,1.8,20.93737,4.795527,2.386694,66.2746,2.624756,1.60356,0.6698298,0.3861028,67.72276179400001,3.4096030888463957,8.669860302,7.262709842,0.6661834145176605,41.53824,14.52063,3.36411,1.56409,2.72555,0.6723156512836821,0.7486396325604211,0.20548270899385832,0.14024209203499008,0.3432461765908305
4643,Man_CLK461,0.97,21.19666,4.807533,2.443642,66.32338,2.647959,1.507656,0.6591802,0.4037904,69.16757922599997,5.612082040145637,8.605320186,7.436002606000001,0.7176864593114456,41.53824,14.52063,3.36411,1.56409,2.72555,0.6723156512836821,0.7486396325604211,0.20548270899385832,0.14024209203499008,0.3432461765908305
4644,Man_CLK462,1.31,20.94965,4.907521,2.43849,66.58188,2.807579,1.475988,0.6427412,0.4007115,70.04871670199998,3.1949790422512265,8.87900557,7.42032507,0.7209143190921851,41.53824,14.52063,3.36411,1.56409,2.72555,0.6723156512836821,0.7486396325604211,0.20548270899385832,0.14024209203499008,0.3432461765908305
4646,Man_CLK462,1.17,20.91913,4.904936,2.437491,66.28638,2.72055,1.592936,0.6789497,0.4142816,69.666422802,3.8258434564111994,8.873845627999998,7.417285113,0.6983246251831211,41.53824,14.52063,3.36411,1.56409,2.72555,0.6723156512836821,0.7486396325604211,0.20548270899385832,0.14024209203499008,0.3432461765908305
4647,Aus_CLK463,1.5,21.05885,4.837832,2.413024,66.18714,2.625395,1.605611,0.6690807,0.3982695,67.342907244,4.965797241366424,8.737418192,7.3428320320000005,0.6747129360791508,41.53824,14.52063,3.36411,1.56409,2.72555,0.6723156512836821,0.7486396325604211,0.20548270899385832,0.14024209203499008,0.3432461765908305
4648,Man_CLK461,1.049354,21.01943,4.7446,2.408986,65.96409,2.629953,1.861245,0.6728864,0.3902149,69.20114947599998,4.8349292124560534,8.497185688,7.330544398000001,0.578200276357996,41.53824,14.52063,3.36411,1.56409,2.72555,0.6723156512836821,0.7486396325604211,0.20548270899385832,0.14024209203499008,0.3432461765908305
4649,Man_CLK462,1.499773,20.84284,4.907699,2.448288,66.15561,2.706801,1.51832,0.6596884,0.3903223,68.337354705,3.5969825606527905,8.862899054,7.450140384,0.7014849396632907,41.53824,14.52063,3.36411,1.56409,2.72555,0.6723156512836821,0.7486396325604211,0.20548270899385832,0.14024209203499008,0.3432461765908305
4650,Aus_CLK463,1.656924,21.00881,4.814605,2.407556,66.21262,2.628108,1.566154,0.6623088,0.3930701,67.35196094599999,4.3335633601200385,8.685118498,7.326192908,0.6837477602050875,41.53824,14.52063,3.36411,1.56409,2.72555,0.6723156512836821,0.7486396325604211,0.20548270899385832,0.14024209203499008,0.3432461765908305
4651,Man_CLK461,1.557825,20.8288,4.879196,2.43877,66.07941,2.695293,1.81968,0.6989456,0.4129036,68.10261270699998,3.5555321242992335,8.803470560000001,7.42117711,0.6196837673979017,41.53824,14.52063,3.36411,1.56409,2.72555,0.6723156512836821,0.7486396325604211,0.20548270899385832,0.14024209203499008,0.3432461765908305
4652,Aus_CLK463,1.78634,20.98252,4.811127,2.412317,66.29044,2.618697,1.525587,0.6489596,0.3855197,67.35827460399999,3.8559693533664117,8.667846185999998,7.340680631,0.6880963306233862,41.53824,14.52063,3.36411,1.56409,2.72555,0.6723156512836821,0.7486396325604211,0.20548270899385832,0.14024209203499008,0.3432461765908305
