Repository: jcordonc/Proyecto2-model-PD

ProyectoFinal_DataScienceAtWork
==============================

Proyecto final para predecir la calidad del clinker con base a sus variables de operación y la concentración de sus compuestos químicos.

Project Organization
------------

    ├── LICENSE
    ├── Makefile           <- Makefile with commands like `make data` or `make train`
    ├── README.md          <- The top-level README for developers using this project.
    ├── data
    │   ├── external       <- Data from third party sources.
    │   ├── interim        <- Intermediate data that has been transformed.
    │   ├── processed      <- The final, canonical data sets for modeling.

File: data/raw/dataset_train.csv (part 23 of 53)
,id_eq,FCAO,SiO2,Al2O3,Fe2O3,CaO,MgO,SO3,K2O,Na2O,C3S,C2S,C3A,C4AF,A/S," ""CaO""  [CurrentProduct.Dry basis]"," ""SiO2""  [CurrentProduct.Dry basis]"," ""Al2O3""  [CurrentProduct.Dry basis]"," ""Fe2O3""  [CurrentProduct.Dry basis]"," ""MgO""  [CurrentProduct.Dry basis]"," ""CaO""  [Rolling.Analysis1.Dry basis]"," ""SiO2""  [Rolling.Analysis1.Dry basis]"," ""Al2O3""  [Rolling.Analysis1.Dry basis]"," ""Fe2O3""  [Rolling.Analysis1.Dry basis]"," ""MgO""  [Rolling.Analysis1.Dry basis]"
4653,Man_CLK462,2.245629,20.83309,4.92346,2.41782,66.49986,2.718695,1.515002,0.6693156,0.3960893,66.71420352099999,2.5028896608480053,8.95621756,7.3574262599999996,0.713341147809888,41.53824,14.52063,3.36411,1.56409,2.72555,0.6723156512836821,0.7486396325604211,0.20548270899385832,0.14024209203499008,0.3432461765908305
4654,Aus_CLK463,1.893819,20.96983,4.811646,2.400531,66.21168,2.61329,1.529197,0.649615,0.384156,66.70990697300003,3.978630200603213,8.689163447999999,7.304815833,0.6856860110748038,41.53824,14.52063,3.36411,1.56409,2.72555,0.6723156512836821,0.7486396325604211,0.20548270899385832,0.14024209203499008,0.3432461765908305
4655,Man_CLK461,1.557995,20.93678,4.840498,2.496952,66.71359,2.711478,1.387614,0.6164854,0.3955387,70.039792321,2.4031803858896055,8.602476916,7.598224936,0.7459141675285398,41.53824,14.52063,3.36411,1.56409,2.72555,0.6723156512836821,0.7486396325604211,0.20548270899385832,0.14024209203499008,0.3432461765908305
4657,Man_CLK462,1.870903,20.59131,4.889796,2.446185,66.53817,2.734382,1.731674,0.6546624,0.403725,70.41879387899995,0.1658078362752633,8.819014379999999,7.443740955,0.622573863921656,41.49292,14.48533,3.38959,1.55624,2.73366,0.763334315099455,0.8421503843746064,0.23404915360694195,0.1441253603440213,0.3352901765979811
4658,Man_CLK461,1.705649,20.91705,4.854776,2.487233,66.41155,2.709456,1.536047,0.6309985,0.3981271,68.27701461300006,3.2229845657952083,8.656758164,7.568650019,0.6840496333099015,41.49292,14.48533,3.38959,1.55624,2.73366,0.763334315099455,0.8421503843746064,0.23404915360694195,0.1441253603440213,0.3352901765979811
4659,Man_CLK462,1.504569,20.73144,4.965297,2.493068,66.3101,2.732981,1.763876,0.676472,0.4121456,69.34242021500002,2.504648045038387,8.939765993999998,7.586405924,0.6278908637893923,41.49292,14.48533,3.38959,1.55624,2.73366,0.763334315099455,0.8421503843746064,0.23404915360694195,0.1441253603440213,0.3352901765979811
4660,Aus_CLK463,1.655085,21.06876,4.792867,2.39849,66.28777,2.608521,1.508616,0.6433614,0.3842685,67.36876342899993,4.4984120845984705,8.642852470000001,7.29860507,0.6916086927368673,41.49292,14.48533,3.38959,1.55624,2.73366,0.763334315099455,0.8421503843746064,0.23404915360694195,0.1441253603440213,0.3352901765979811
4661,Man_CLK461,1.34448,21.0373,4.850506,2.457606,66.66051,2.713823,1.229802,0.5688913,0.3736847,69.91800224199996,3.4389889013232136,8.695571548,7.478495058000001,0.7857660135227063,41.49292,14.48533,3.38959,1.55624,2.73366,0.763334315099455,0.8421503843746064,0.23404915360694195,0.1441253603440213,0.3352901765979811
4662,Man_CLK462,1.535626,21.04449,4.910489,2.463155,66.27827,2.691128,1.582612,0.67229,0.4127593,67.11820297200006,4.984730792500812,8.84513759,7.495380665,0.6980576081117481,41.49292,14.48533,3.38959,1.55624,2.73366,0.763334315099455,0.8421503843746064,0.23404915360694195,0.1441253603440213,0.3352901765979811
4663,Aus_CLK463,1.821926,21.0216,4.808965,2.406798,66.14904,2.608479,1.545893,0.6564084,0.3874219,66.36317308399998,4.609425914888028,8.671455033999997,7.323886314000001,0.684746403932848,41.49292,14.48533,3.38959,1.55624,2.73366,0.763334315099455,0.8421503843746064,0.23404915360694195,0.1441253603440213,0.3352901765979811
4664,Man_CLK461,1.353396,21.01023,4.87133,2.485739,66.19074,2.697464,1.651276,0.7031668,0.4151109,67.99487771399997,4.784801871288003,8.703154112,7.564103777000001,0.6867820991337424,41.49292,14.48533,3.38959,1.55624,2.73366,0.763334315099455,0.8421503843746064,0.23404915360694195,0.1441253603440213,0.3352901765979811
4665,Man_CLK462,1.384179,21.12525,4.879599,2.423214,66.36633,2.681377,1.450309,0.6483287,0.3959326,67.744094619,5.2092153859968136,8.830859261999999,7.373840202000001,0.7327058444624746,41.49292,14.48533,3.38959,1.55624,2.73366,0.763334315099455,0.8421503843746064,0.23404915360694195,0.1441253603440213,0.3352901765979811
4666,Aus_CLK463,1.806618,20.90584,4.841855,2.404846,66.19858,2.608377,1.556123,0.6547866,0.3921727,67.288781632,3.6262762602960024,8.761916317999999,7.317946378,0.6832971955378478,41.49292,14.48533,3.38959,1.55624,2.73366,0.763334315099455,0.8421503843746064,0.23404915360694195,0.1441253603440213,0.3352901765979811
4668,Man_CLK462,1.417101,21.1168,4.89538,2.458785,66.21142,2.702114,1.395722,0.6387776,0.3836883,66.886767259,5.730648187848047,8.81249278,7.482082755000001,0.744218539263301,41.49292,14.48533,3.38959,1.55624,2.73366,0.763334315099455,0.8421503843746064,0.23404915360694195,0.1441253603440213,0.3352901765979811
4669,Aus_CLK463,1.843468,20.84408,4.832673,2.391131,66.40434,2.611867,1.638909,0.6735391,0.3964257,68.52708736799998,2.4018601586176302,8.760789798,7.276211633000001,0.6618682295450884,41.49292,14.48533,3.38959,1.55624,2.73366,0.763334315099455,0.8421503843746064,0.23404915360694195,0.1441253603440213,0.3352901765979811
4671,Man_CLK462,1.380629,20.90921,4.928288,2.450993,66.13962,2.703511,1.556482,0.6882278,0.4101081,68.11069758699996,4.324166053457674,8.912883044,7.458371699000001,0.7162932363943344,41.49292,14.48533,3.38959,1.55624,2.73366,0.763334315099455,0.8421503843746064,0.23404915360694195,0.1441253603440213,0.3352901765979811
4672,Aus_CLK463,2.485117,20.65573,4.842299,2.377705,66.24695,2.594406,1.627468,0.6808293,0.3890198,66.660191311,1.2996388112208024,8.809015489999998,7.235356315000001,0.6644617428713967,41.49292,14.48533,3.38959,1.55624,2.73366,0.763334315099455,0.8421503843746064,0.23404915360694195,0.1441253603440213,0.3352901765979811
4673,Aus_CLK463,2.511253,20.81442,4.856051,2.383368,66.22733,2.601081,1.565788,0.6741253,0.3892932,65.16739060900002,2.8005039903232216,8.835876494,7.252588824,0.6872178519863998,41.49292,14.48533,3.38959,1.55624,2.73366,0.763334315099455,0.8421503843746064,0.23404915360694195,0.1441253603440213,0.3352901765979811
4674,Man_CLK461,1.869302,20.86125,4.846248,2.418854,66.05125,2.669969,1.844017,0.7000461,0.3937209,66.72315502399996,3.7326326994896277,8.749856231999999,7.360572722000001,0.5985904048799726,41.49292,14.48533,3.38959,1.55624,2.73366,0.763334315099455,0.8421503843746064,0.23404915360694195,0.1441253603440213,0.3352901765979811
4675,Man_CLK462,1.579081,21.08253,4.878891,2.420089,66.23743,2.680986,1.563814,0.6819845,0.4079857,66.759793771,5.230718011643219,8.834270562,7.364330827,0.7077859014664497,41.49292,14.48533,3.38959,1.55624,2.73366,0.763334315099455,0.8421503843746064,0.23404915360694195,0.1441253603440213,0.3352901765979811
4676,Aus_CLK463,1.992261,20.77773,4.829106,2.390126,66.46564,2.608428,1.542417,0.6432475,0.3872085,68.70056362099999,1.6237967563712417,8.753037708,7.273153418000001,0.6788492034377253,41.49292,14.48533,3.38959,1.55624,2.73366,0.763334315099455,0.8421503843746064,0.23404915360694195,0.1441253603440213,0.3352901765979811
4677,Man_CLK461,1.504569,20.97358,4.870922,2.493726,66.40793,2.694159,1.338519,0.5823621,0.3735456,68.53349245499994,3.8091185271824415,8.688558908,7.5884082180000005,0.7303756179251706,41.49292,14.48533,3.38959,1.55624,2.73366,0.763334315099455,0.8421503843746064,0.23404915360694195,0.1441253603440213,0.3352901765979811
4678,Man_CLK462,1.702977,21.08063,4.890276,2.424828,66.2281,2.684735,1.568194,0.6861922,0.4124971,66.14860952499996,5.30584337011522,8.856422424,7.378751604000001,0.7118045881330836,41.49292,14.48533,3.38959,1.55624,2.73366,0.763334315099455,0.8421503843746064,0.23404915360694195,0.1441253603440213,0.3352901765979811
4679,Man_CLK461,1.134685,21.21909,4.84491,2.470743,65.80914,2.617858,1.703812,0.6966259,0.4034453,65.94335443499999,7.602969652632034,8.658514343999997,7.518470949000001,0.6535038414027722,41.49292,14.48533,3.38959,1.55624,2.73366,0.763334315099455,0.8421503843746064,0.23404915360694195,0.1441253603440213,0.3352901765979811
4680,Man_CLK462,1.615191,21.07705,4.844222,2.400527,66.33991,2.683656,1.59331,0.672691,0.4026343,67.33251404300005,4.672047004182389,8.775496616000002,7.304803661,0.6853852092534801,41.49292,14.48533,3.38959,1.55624,2.73366,0.763334315099455,0.8421503843746064,0.23404915360694195,0.1441253603440213,0.3352901765979811
4681,Man_CLK461,1.417101,20.85292,4.892519,2.48213,65.78918,2.667635,1.822011,0.7035101,0.4066133,67.159153067,4.768616374292833,8.765411389999999,7.553121590000001,0.6165683536381752,41.49292,14.48533,3.38959,1.55624,2.73366,0.763334315099455,0.8421503843746064,0.23404915360694195,0.1441253603440213,0.3352901765979811
4682,Man_CLK462,1.735343,21.08,4.9,2.42,66.26,2.7,1.6,0.64,0.41,66.09307864700004,5.246221295999966,8.890360000000001,7.36406,0.6710706932052162,41.49292,14.48533,3.38959,1.55624,2.73366,0.763334315099455,0.8421503843746064,0.23404915360694195,0.1441253603440213,0.3352901765979811
4683,Man_CLK461,1.355851,21.06773,4.821438,2.468177,66.65568,2.630202,1.384812,0.612382,0.3849956,69.800942265,3.5796195703216185,8.600655216,7.510662611,0.7350778924083545,41.49292,14.48533,3.38959,1.55624,2.73366,0.763334315099455,0.8421503843746064,0.23404915360694195,0.1441253603440213,0.3352901765979811
4684,Man_CLK462,2.329031,20.86289,4.903246,2.411099,66.79441,2.71416,1.580815,0.6688381,0.3977748,67.492715711,1.7448755782272158,8.914022392,7.3369742570000005,0.6847617977721806,41.49292,14.48533,3.38959,1.55624,2.73366,0.763334315099455,0.8421503843746064,0.23404915360694195,0.1441253603440213,0.3352901765979811
4685,Man_CLK462,1.746545,21.09846,4.910555,2.442674,66.68422,2.73483,1.383733,0.6181652,0.3793786,67.53084661499999,4.18039791597603,8.879966342,7.433056982,0.7339702216733573,41.49292,14.48533,3.38959,1.55624,2.73366,0.763334315099455,0.8421503843746064,0.23404915360694195,0.1441253603440213,0.3352901765979811
4686,Man_CLK461,1.41936,20.98443,4.782524,2.45148,66.47512,2.61495,1.567564,0.6514165,0.3865897,69.72571832800003,3.2025009555328054,8.525784439999999,7.45985364,0.6718848102096211,41.49292,14.48533,3.38959,1.55624,2.73366,0.763334315099455,0.8421503843746064,0.23404915360694195,0.1441253603440213,0.3352901765979811
4687,Man_CLK462,1.777512,21.01059,4.896924,2.422904,66.48087,2.687839,1.505846,0.6623695,0.3915178,67.36459826599994,3.958787694420849,8.877295032,7.372896872,0.7098355220047544,41.49292,14.48533,3.38959,1.55624,2.73366,0.763334315099455,0.8421503843746064,0.23404915360694195,0.1441253603440213,0.3352901765979811
4689,Man_CLK462,1.896401,20.99,4.91,2.4,66.75,2.69,1.57,0.65,0.39,68.07762152900001,2.9964168719999975,8.950700000000001,7.3032,0.6728772584798185,41.49292,14.48533,3.38959,1.55624,2.73366,0.763334315099455,0.8421503843746064,0.23404915360694195,0.1441253603440213,0.3352901765979811
4691,Man_CLK462,1.976248,20.70006,4.930539,2.436751,66.72391,2.852206,1.466057,0.6264853,0.3919853,69.65936106999999,0.7269785943568436,8.942945658,7.4150332930000005,0.7086808102238672,41.49292,14.48533,3.38959,1.55624,2.73366,0.763334315099455,0.8421503843746064,0.23404915360694195,0.1441253603440213,0.3352901765979811
4693,Man_CLK462,1.639759,21.08939,4.850036,2.393736,66.91706,2.714032,1.23765,0.5778902,0.385352,69.45894404299999,3.0277946743392548,8.802394088,7.284138648000001,0.7991353241265987,41.49292,14.48533,3.38959,1.55624,2.73366,0.763334315099455,0.8421503843746064,0.23404915360694195,0.1441253603440213,0.3352901765979811
4694,Man_CLK461,1.376756,20.9213,4.941211,2.442932,66.27145,2.694675,1.430718,0.6549667,0.3943009,68.49597101599998,4.080072420595194,8.960768206000001,7.433842076,0.7452159146133732,41.49292,14.48533,3.38959,1.55624,2.73366,0.763334315099455,0.8421503843746064,0.23404915360694195,0.1441253603440213,0.3352901765979811
4696,Man_CLK461,1.421858,20.999,4.774073,2.407499,66.2705,2.626526,1.554012,0.754907,0.412281,68.89147559799999,3.8659540973696096,8.577805141999999,7.326019457,0.7557531900810027,41.49292,14.48533,3.38959,1.55624,2.73366,0.763334315099455,0.8421503843746064,0.23404915360694195,0.1441253603440213,0.3352901765979811
4697,Man_CLK462,1.405159,20.79332,4.983503,2.428046,66.17248,2.663118,1.786414,0.7271956,0.4164891,68.68725285699996,3.4816205140976564,9.098029118,7.388543978,0.6472716641623981,41.49292,14.48533,3.38959,1.55624,2.73366,0.763334315099455,0.8421503843746064,0.23404915360694195,0.1441253603440213,0.3352901765979811
4699,Man_CLK462,1.342221,20.7765,4.911586,2.406519,66.41338,2.768375,1.65945,0.6639712,0.4088937,70.56593137100003,2.209415322267212,8.943872752,7.323037317,0.6584631332875193,41.49292,14.48533,3.38959,1.55624,2.73366,0.763334315099455,0.8421503843746064,0.23404915360694195,0.1441253603440213,0.3352901765979811
4701,Man_CLK462,1.549044,21.00386,4.901928,2.427015,66.4188,2.663747,1.425919,0.6561157,0.400216,68.05365692200006,4.1213292655375895,8.88359982,7.385406645,0.7537623682418257,41.49292,14.48533,3.38959,1.55624,2.73366,0.763334315099455,0.8421503843746064,0.23404915360694195,0.1441253603440213,0.3352901765979811
4702,Man_CLK461,1.358359,20.83802,4.923444,2.45428,65.81705,2.672377,1.901492,0.7124181,0.42152,67.45706186899993,4.681561895764872,8.894484839999999,7.46837404,0.6048987062734386,41.49292,14.48533,3.38959,1.55624,2.73366,0.763334315099455,0.8421503843746064,0.23404915360694195,0.1441253603440213,0.3352901765979811
4703,Man_CLK462,1.712468,20.9484,4.945326,2.43209,66.36062,2.690058,1.485871,0.6935897,0.4196023,67.27419802399999,4.048447594131211,8.99001762,7.400849870000001,0.7616485071474063,41.49292,14.48533,3.38959,1.55624,2.73366,0.763334315099455,0.8421503843746064,0.23404915360694195,0.1441253603440213,0.3352901765979811
4704,Aus_CLK463,1.405804,20.75307,4.831548,2.401725,65.90417,2.575633,1.967238,0.6815903,0.3965356,68.95670977199994,3.160964567673652,8.739883499999998,7.308449175,0.5549586220749635,41.49292,14.48533,3.38959,1.55624,2.73366,0.763334315099455,0.8421503843746064,0.23404915360694195,0.1441253603440213,0.3352901765979811
4705,Man_CLK461,1.577989,21.16527,4.869052,2.426499,66.4695,2.657758,1.427378,0.6665868,0.402777,67.137104375,5.1866441813264,8.797351492,7.383836457000001,0.7615503202081951,41.49292,14.48533,3.38959,1.55624,2.73366,0.763334315099455,0.8421503843746064,0.23404915360694195,0.1441253603440213,0.3352901765979811
4706,Man_CLK462,2.247566,20.79032,4.961339,2.419842,66.38889,2.696829,1.527762,0.6951215,0.4088799,66.32224854199995,2.670010065436813,9.053175686,7.363579206000001,0.7325615728754755,41.49292,14.48533,3.38959,1.55624,2.73366,0.763334315099455,0.8421503843746064,0.23404915360694195,0.1441253603440213,0.3352901765979811
4707,Man_CLK461,1.22,20.9592,4.942496,2.450523,65.7975,2.63836,1.920334,0.7470073,0.4150115,66.89714648199997,5.876308082219211,8.951329483999999,7.456941489,0.6099197344287195,41.49292,14.48533,3.38959,1.55624,2.73366,0.763334315099455,0.8421503843746064,0.23404915360694195,0.1441253603440213,0.3352901765979811
4708,Man_CLK462,1.95,20.79707,4.940667,2.442762,66.62798,2.701447,1.505788,0.6721108,0.3962891,68.56177401399992,1.9137378100784872,8.959614246000001,7.433324766000001,0.7194571650743068,41.49292,14.48533,3.38959,1.55624,2.73366,0.763334315099455,0.8421503843746064,0.23404915360694195,0.1441253603440213,0.3352901765979811
4709,Man_CLK462,1.74,20.8208,4.947306,2.443822,66.57996,2.697459,1.507626,0.6709174,0.3967763,68.99472999200006,2.300093834275188,8.975414076,7.436550346,0.718323344960708,41.49292,14.48533,3.38959,1.55624,2.73366,0.763334315099455,0.8421503843746064,0.23404915360694195,0.1441253603440213,0.3352901765979811
4711,Man_CLK462,2.218517,20.84395,4.970481,2.411076,66.43488,2.684951,1.662928,0.717001,0.4171457,66.17126373499998,3.0268844103951977,9.092234057999999,7.3369042680000005,0.6906288986356047,41.49292,14.48533,3.38959,1.55624,2.73366,0.763334315099455,0.8421503843746064,0.23404915360694195,0.1441253603440213,0.3352901765979811
4713,Man_CLK462,1.6624,21.01717,4.996829,2.446997,66.79742,2.750065,1.480466,0.6773419,0.4233524,68.36627148799995,3.5755179219328284,9.101277925999998,7.446211871000001,0.7583574042090019,41.49292,14.48533,3.38959,1.55624,2.73366,0.763334315099455,0.8421503843746064,0.23404915360694195,0.1441253603440213,0.3352901765979811
4714,Man_CLK461,1.362554,20.95665,4.922481,2.415524,66.40719,2.658818,1.854138,0.6776956,0.4194122,69.00274647799996,3.8427261104672326,8.957508042,7.350439532,0.6029428473091117,41.49292,14.48533,3.38959,1.55624,2.73366,0.763334315099455,0.8421503843746064,0.23404915360694195,0.1441253603440213,0.3352901765979811
4715,Man_CLK462,1.434644,21.118,4.961288,2.456345,66.72076,2.710415,1.324339,0.6377863,0.4043276,68.440472102,4.508096252305592,8.99127746,7.4746578349999995,0.8038046778973469,41.49292,14.48533,3.38959,1.55624,2.73366,0.763334315099455,0.8421503843746064,0.23404915360694195,0.1441253603440213,0.3352901765979811
4716,Aus_CLK463,2.21642,20.64411,4.880564,2.377808,66.45914,2.600652,1.928396,0.6923345,0.4008633,68.448982728,0.7420721496288252,8.910243464,7.235669744,0.5737741723202937,41.49292,14.48533,3.38959,1.55624,2.73366,0.763334315099455,0.8421503843746064,0.23404915360694195,0.1441253603440213,0.3352901765979811
4718,Man_CLK461,1.486817,20.80317,4.93208,2.424374,66.07317,2.698258,1.936746,0.7153009,0.4070136,68.22638280299999,3.6067558535760185,8.967971192,7.377370082,0.5854900756805139,41.49292,14.48533,3.38959,1.55624,2.73366,0.763334315099455,0.8421503843746064,0.23404915360694195,0.1441253603440213,0.3352901765979811
4719,Man_CLK462,1.704681,20.90492,4.985516,2.430751,66.51811,2.701806,1.618826,0.7089022,0.4243635,68.00940704100002,3.3930638933152295,9.098786707999999,7.396775293,0.7109391792127187,41.49292,14.48533,3.38959,1.55624,2.73366,0.763334315099455,0.8421503843746064,0.23404915360694195,0.1441253603440213,0.3352901765979811
4721,Aus_CLK463,2.107273,20.73514,4.946192,2.418264,66.47965,2.624158,1.707823,0.6827546,0.3997151,67.78624739099999,1.8382308603343915,9.015706112,7.358777352000001,0.6422381968363757,41.49292,14.48533,3.38959,1.55624,2.73366,0.763334315099455,0.8421503843746064,0.23404915360694195,0.1441253603440213,0.3352901765979811
4722,Man_CLK461,1.395211,21.02624,4.940862,2.444266,66.60893,2.697466,1.41945,0.6349921,0.3940426,68.99761475299997,3.94581706331045,8.957586228,7.437901438,0.7389206192727938,41.49292,14.48533,3.38959,1.55624,2.73366,0.763334315099455,0.8421503843746064,0.23404915360694195,0.1441253603440213,0.3352901765979811
4723,Man_CLK462,1.540395,21.08783,5.010808,2.468389,66.57764,2.710431,1.370517,0.6431991,0.4175083,67.30671198099996,4.95212900262559,9.102127011999999,7.511307727000001,0.7924920861678303,41.49292,14.48533,3.38959,1.55624,2.73366,0.763334315099455,0.8421503843746064,0.23404915360694195,0.1441253603440213,0.3352901765979811
4724,Aus_CLK463,2.024979,20.78684,4.927606,2.415158,66.53886,2.6239,1.673663,0.6798344,0.4055881,68.09869250299998,2.0034844063872086,8.971708564,7.349325794,0.6583893842165801,41.49292,14.48533,3.38959,1.55624,2.73366,0.763334315099455,0.8421503843746064,0.23404915360694195,0.1441253603440213,0.3352901765979811
4725,Aus_CLK463,1.974725,20.85476,4.93993,2.403714,66.21777,2.606742,1.723032,0.7015534,0.4045755,66.41349943499999,3.623858892135992,9.023730412,7.314501702,0.6494943951302482,41.49292,14.48533,3.38959,1.55624,2.73366,0.763334315099455,0.8421503843746064,0.23404915360694195,0.1441253603440213,0.3352901765979811
4726,Man_CLK461,1.371341,21.02303,4.920873,2.426925,66.90494,2.758948,1.33591,0.6007992,0.3852497,70.48332596499999,2.8891021014656033,8.93395635,7.385132775000001,0.754852389144389,41.49292,14.48533,3.38959,1.55624,2.73366,0.763334315099455,0.8421503843746064,0.23404915360694195,0.1441253603440213,0.3352901765979811
4727,Man_CLK462,1.613017,21.04356,4.915905,2.405463,66.66992,2.682947,1.503173,0.6782461,0.417787,68.45073423300002,3.739122569904012,8.957104854,7.319823909000001,0.7426362257732512,41.49292,14.48533,3.38959,1.55624,2.73366,0.763334315099455,0.8421503843746064,0.23404915360694195,0.1441253603440213,0.3352901765979811
4728,Aus_CLK463,1.870474,20.89273,4.947086,2.41917,66.33079,2.612125,1.680775,0.6893893,0.4043137,66.93926158799995,3.6562556652752605,9.01654226,7.36153431,0.6594632801216903,41.49292,14.48533,3.38959,1.55624,2.73366,0.763334315099455,0.8421503843746064,0.23404915360694195,0.1441253603440213,0.3352901765979811
4730,Man_CLK462,2.059252,20.81421,5.040147,2.437108,66.22339,2.706773,1.7214,0.7536243,0.4379345,65.67943781199995,3.801781986342448,9.232802814,7.416119644,0.7008592756897128,41.49292,14.48533,3.38959,1.55624,2.73366,0.763334315099455,0.8421503843746064,0.23404915360694195,0.1441253603440213,0.3352901765979811
4731,Aus_CLK463,1.951578,20.88493,4.944921,2.40284,66.24018,2.616799,1.642908,0.7001847,0.4048676,66.33739026399996,3.8388612368112334,9.03843537,7.31184212,0.6806903848493271,41.49292,14.48533,3.38959,1.55624,2.73366,0.763334315099455,0.8421503843746064,0.23404915360694195,0.1441253603440213,0.3352901765979811
4732,Man_CLK462,1.858296,20.71459,5.044681,2.475544,66.49144,2.729812,1.472403,0.6714051,0.4001425,68.26045034599998,2.186224101947211,9.179784201999999,7.533080392000001,0.7387389858418432,41.49292,14.48533,3.38959,1.55624,2.73366,0.763334315099455,0.8421503843746064,0.23404915360694195,0.1441253603440213,0.3352901765979811
4733,Man_CLK461,1.689511,20.66563,4.934284,2.417222,66.57326,2.725954,1.773445,0.6787775,0.3965133,70.47780680700001,0.8914482134527901,8.985912975999998,7.355606546000001,0.6142355941343167,41.49292,14.48533,3.38959,1.55624,2.73366,0.763334315099455,0.8421503843746064,0.23404915360694195,0.1441253603440213,0.3352901765979811
4734,Man_CLK462,1.669823,20.91662,4.995456,2.450184,66.69096,2.718921,1.455147,0.6591355,0.4136513,68.67150019899998,3.034179293859232,9.092247072,7.455909912000001,0.752301998273679,41.49292,14.48533,3.38959,1.55624,2.73366,0.763334315099455,0.8421503843746064,0.23404915360694195,0.1441253603440213,0.3352901765979811
4735,Aus_CLK463,1.969204,20.89322,4.932018,2.395836,66.28313,2.621883,1.639674,0.6944878,0.4114313,66.47417834199999,3.7053034323056053,9.016093188,7.290528948,0.6842412233057937,41.49292,14.48533,3.38959,1.55624,2.73366,0.763334315099455,0.8421503843746064,0.23404915360694195,0.1441253603440213,0.3352901765979811
4736,Man_CLK461,1.212471,21.11801,4.897175,2.412363,66.40675,2.684339,1.683264,0.6860837,0.4050679,68.56013306900002,5.100182052696049,8.895795554,7.3408206090000006,0.6573949655794408,41.49292,14.48533,3.38959,1.55624,2.73366,0.763334315099455,0.8421503843746064,0.23404915360694195,0.1441253603440213,0.3352901765979811
4737,Man_CLK462,1.872547,20.97707,4.933182,2.401414,66.70174,2.690307,1.541008,0.6820777,0.4129732,67.91877400700001,3.152747756726413,9.009739812000003,7.307502802,0.722488335385513,41.49292,14.48533,3.38959,1.55624,2.73366,0.763334315099455,0.8421503843746064,0.23404915360694195,0.1441253603440213,0.3352901765979811
4738,Aus_CLK463,2.113788,20.87442,4.907821,2.367233,66.64017,2.630116,1.625638,0.6934288,0.4097391,67.685424454,2.2935988209712335,9.000367414,7.203490019000001,0.6882514945615149,41.49292,14.48533,3.38959,1.55624,2.73366,0.763334315099455,0.8421503843746064,0.23404915360694195,0.1441253603440213,0.3352901765979811
4739,Aus_CLK463,1.877504,20.84521,4.918341,2.388426,66.37613,2.619682,1.648611,0.6989722,0.4050784,67.69344642799996,2.929468510307231,8.992386858,7.267980318,0.6778747466190759,41.49292,14.48533,3.38959,1.55624,2.73366,0.763334315099455,0.8421503843746064,0.23404915360694195,0.1441253603440213,0.3352901765979811
4740,Aus_CLK463,1.810547,20.90761,4.934175,2.393972,66.34103,2.633856,1.640417,0.6991211,0.4093692,67.23459268299999,3.6601643963519948,9.024963126,7.284856796000001,0.6847130963844613,41.49292,14.48533,3.38959,1.55624,2.73366,0.763334315099455,0.8421503843746064,0.23404915360694195,0.1441253603440213,0.3352901765979811
4741,Man_CLK461,1.417486,21.12865,4.928498,2.435358,66.66824,2.715811,1.415457,0.6403502,0.4016246,68.46586803000001,4.572166118681629,8.939893964,7.410794394,0.7511384548874336,41.49292,14.48533,3.38959,1.55624,2.73366,0.763334315099455,0.8421503843746064,0.23404915360694195,0.1441253603440213,0.3352901765979811
4742,Man_CLK462,1.770202,20.94356,4.921793,2.398353,66.57002,2.683303,1.488406,0.6927695,0.4065565,68.13475291400002,3.20805821511361,8.984738173999999,7.298188179000001,0.7485726986372346,41.49292,14.48533,3.38959,1.55624,2.73366,0.763334315099455,0.8421503843746064,0.23404915360694195,0.1441253603440213,0.3352901765979811
4743,Man_CLK461,1.33682,20.98783,4.850334,2.364484,66.31237,2.637227,1.797106,0.686466,0.3946986,69.04220011800003,3.981388637652813,8.852678172000001,7.195124812,0.608486588497148,41.49292,14.48533,3.38959,1.55624,2.73366,0.763334315099455,0.8421503843746064,0.23404915360694195,0.1441253603440213,0.3352901765979811
4744,Man_CLK462,2.0,20.82563,4.92819,2.388762,66.57668,2.678035,1.578264,0.6995273,0.4035301,68.09336619999998,2.1954280649600335,9.017918196,7.269002766,0.7071227519469009,41.49292,14.48533,3.38959,1.55624,2.73366,0.763334315099455,0.8421503843746064,0.23404915360694195,0.1441253603440213,0.3352901765979811
4745,Aus_CLK463,1.969096,20.92039,4.917716,2.373539,66.45565,2.629933,1.613692,0.7020001,0.4049458,67.09842047600004,3.312603241955223,9.015919411999999,7.222679177000001,0.6940343035067663,41.49292,14.48533,3.38959,1.55624,2.73366,0.763334315099455,0.8421503843746064,0.23404915360694195,0.1441253603440213,0.3352901765979811
4746,Man_CLK461,1.476501,20.82166,4.934594,2.4031,66.29357,2.668294,1.815032,0.7153056,0.4012287,69.03863640700001,3.078684676036829,9.010628899999999,7.3126333,0.6206420465408645,41.49292,14.48533,3.38959,1.55624,2.73366,0.763334315099455,0.8421503843746064,0.23404915360694195,0.1441253603440213,0.3352901765979811
4747,Man_CLK462,1.934493,20.90165,4.961676,2.430225,66.8252,2.703717,1.472084,0.6618959,0.4154443,68.50976707899997,2.3004272171792337,9.0365007,7.395174675000001,0.7468139188149526,41.49292,14.48533,3.38959,1.55624,2.73366,0.763334315099455,0.8421503843746064,0.23404915360694195,0.1441253603440213,0.3352901765979811
4748,Aus_CLK463,1.850569,20.66343,4.894038,2.38694,66.01817,2.615967,1.523845,0.6830749,0.3775104,67.89276418699998,2.340661692161653,8.93049822,7.263458420000001,0.7011543391709257,41.49292,14.48533,3.38959,1.55624,2.73366,0.763334315099455,0.8421503843746064,0.23404915360694195,0.1441253603440213,0.3352901765979811
4749,Man_CLK462,1.702824,20.90107,4.960986,2.457037,66.88699,2.682778,1.363165,0.6382105,0.4016716,69.67514092799992,2.131099447539242,8.989306295999999,7.476763591000001,0.7786612829879703,41.49292,14.48533,3.38959,1.55624,2.73366,0.763334315099455,0.8421503843746064,0.23404915360694195,0.1441253603440213,0.3352901765979811
4750,Aus_CLK463,2.097159,21.11538,4.792549,2.300751,66.80305,2.610461,1.590824,0.6933563,0.4098033,67.454376149,3.2098043418128057,8.807384158000001,7.001185293000001,0.7033266531671697,41.49292,14.48533,3.38959,1.55624,2.73366,0.763334315099455,0.8421503843746064,0.23404915360694195,0.1441253603440213,0.3352901765979811
4751,Aus_CLK463,2.243047,20.80165,4.927938,2.377006,66.56621,2.632028,1.612921,0.7014825,0.4080637,67.26205050899999,2.0073851544176193,9.037141548000001,7.233229258000001,0.696587241055412,41.49292,14.48533,3.38959,1.55624,2.73366,0.763334315099455,0.8421503843746064,0.23404915360694195,0.1441253603440213,0.3352901765979811
4753,Man_CLK462,1.735021,20.8218,4.973193,2.404323,66.60945,2.682178,1.550004,0.6815282,0.411304,69.01002799499996,2.3067113384016267,9.110846934000001,7.316354889000001,0.7166038530930744,41.49292,14.48533,3.38959,1.55624,2.73366,0.763334315099455,0.8421503843746064,0.23404915360694195,0.1441253603440213,0.3352901765979811
4754,Aus_CLK463,2.190774,20.81338,4.978045,2.397309,66.36656,2.642144,1.560651,0.6943832,0.4020838,66.207278626,2.997273845087996,9.135572422,7.295011287,0.7111021182721362,41.49292,14.48533,3.38959,1.55624,2.73366,0.763334315099455,0.8421503843746064,0.23404915360694195,0.1441253603440213,0.3352901765979811
4755,Aus_CLK463,1.988388,20.85187,4.956524,2.400604,66.53545,2.652249,1.548679,0.6832975,0.4031951,67.56608544999997,2.7041010805488526,9.072966632,7.305037972,0.7114331176244569,41.49292,14.48533,3.38959,1.55624,2.73366,0.763334315099455,0.8421503843746064,0.23404915360694195,0.1441253603440213,0.3352901765979811
4757,Man_CLK462,1.660993,20.96244,4.975319,2.424433,66.95682,2.680228,1.318894,0.6035795,0.4046001,69.61363548499993,2.4819167380928775,9.082454713999999,7.377549619000001,0.7853165804168905,41.49292,14.48533,3.38959,1.55624,2.73366,0.763334315099455,0.8421503843746064,0.23404915360694195,0.1441253603440213,0.3352901765979811
4758,Aus_CLK463,2.093865,20.72763,4.934575,2.375003,66.44696,2.650805,1.556798,0.6939232,0.4024748,67.90473260500002,1.7684925903520394,9.058118674,7.227134129,0.7129346638104995,41.49292,14.48533,3.38959,1.55624,2.73366,0.763334315099455,0.8421503843746064,0.23404915360694195,0.1441253603440213,0.3352901765979811
4759,Aus_CLK463,1.991939,20.80313,4.924566,2.384157,66.36757,2.623914,1.569158,0.6850957,0.4049064,67.47682690300003,2.6207944507231886,9.016106256,7.254989751000001,0.7045307363442738,41.49292,14.48533,3.38959,1.55624,2.73366,0.763334315099455,0.8421503843746064,0.23404915360694195,0.1441253603440213,0.3352901765979811
4760,Aus_CLK463,2.20722,20.79344,4.92708,2.380556,66.58026,2.62357,1.605399,0.6974359,0.4121199,67.52818331999995,1.8931070271040227,9.028861247999998,7.244031908,0.7009659785438586,41.49292,14.48533,3.38959,1.55624,2.73366,0.763334315099455,0.8421503843746064,0.23404915360694195,0.1441253603440213,0.3352901765979811
4763,Aus_CLK463,1.95,20.84295,4.908169,2.385242,66.53554,2.618114,1.563665,0.6725312,0.4086524,68.137337938,2.365470345812824,8.970818386000001,7.258291406,0.7032583053775858,41.49292,14.48533,3.38959,1.55624,2.73366,0.763334315099455,0.8421503843746064,0.23404915360694195,0.1441253603440213,0.3352901765979811
4766,Man_CLK462,1.886023,20.69674,5.017544,2.460659,66.79353,2.704969,1.674083,0.6665978,0.4179019,69.71663403500001,0.9513490571007921,9.133056572,7.487785337000001,0.6609860650041012,41.49292,14.48533,3.38959,1.55624,2.73366,0.763334315099455,0.8421503843746064,0.23404915360694195,0.1441253603440213,0.3352901765979811
4767,Man_CLK461,1.710946,20.81588,5.049366,2.453856,66.89796,2.758952,1.325116,0.6146134,0.4028412,69.74499112599996,1.8092207471552015,9.228895547999999,7.467083808000001,0.7870030478967476,41.49292,14.48533,3.38959,1.55624,2.73366,0.763334315099455,0.8421503843746064,0.23404915360694195,0.1441253603440213,0.3352901765979811
4768,Man_CLK462,1.724412,20.72365,5.009708,2.451195,66.55634,2.690863,1.694483,0.6965572,0.4367747,69.27061169400005,1.8613129077775667,9.12830426,7.458986384999999,0.682447033320717,41.49292,14.48533,3.38959,1.55624,2.73366,0.763334315099455,0.8421503843746064,0.23404915360694195,0.1441253603440213,0.3352901765979811
4769,Aus_CLK463,1.84831,20.85846,4.924983,2.389593,66.36455,2.610479,1.628834,0.7040054,0.4133875,67.61816325599996,3.1139094003696357,9.008013594000001,7.271531499000001,0.695317483378506,41.49292,14.48533,3.38959,1.55624,2.73366,0.763334315099455,0.8421503843746064,0.23404915360694195,0.1441253603440213,0.3352901765979811
4770,Man_CLK461,1.405107,20.79906,4.972368,2.420455,65.97168,2.674873,1.885379,0.7258768,0.4130754,67.91204380900002,4.083054500353597,9.08136534,7.365444565000001,0.6103642851069915,41.49292,14.48533,3.38959,1.55624,2.73366,0.763334315099455,0.8421503843746064,0.23404915360694195,0.1441253603440213,0.3352901765979811
4771,Man_CLK462,1.465838,20.87796,4.928873,2.42089,66.59629,2.667776,1.495231,0.6789419,0.4096925,69.89953257799995,2.6233845093056516,8.96536757,7.366768270000001,0.7399915982801247,41.49292,14.48533,3.38959,1.55624,2.73366,0.763334315099455,0.8421503843746064,0.23404915360694195,0.1441253603440213,0.3352901765979811
4772,Aus_CLK463,1.844114,20.89835,4.905283,2.385843,66.2151,2.599081,1.635746,0.7068807,0.410425,66.86137732199998,3.812079936409617,8.962153594,7.260120249,0.691538442341275,41.49292,14.48533,3.38959,1.55624,2.73366,0.763334315099455,0.8421503843746064,0.23404915360694195,0.1441253603440213,0.3352901765979811
4773,Man_CLK462,1.773107,20.90662,5.009746,2.447577,66.6767,2.709241,1.331515,0.6365778,0.4033058,68.17670636500002,3.0615798249072412,9.134526615999999,7.447976811,0.7977100679081296,41.49292,14.48533,3.38959,1.55624,2.73366,0.763334315099455,0.8421503843746064,0.23404915360694195,0.1441253603440213,0.3352901765979811
4774,Aus_CLK463,1.669177,20.88128,4.942304,2.39929,66.15799,2.600615,1.627516,0.6972026,0.4101986,67.20284675099997,4.042795645940842,9.037506919999998,7.301039470000001,0.6897950195406063,41.49292,14.48533,3.38959,1.55624,2.73366,0.763334315099455,0.8421503843746064,0.23404915360694195,0.1441253603440213,0.3352901765979811
4777,Man_CLK462,1.562021,21.04828,4.904412,2.410763,66.7935,2.656374,1.272771,0.6073107,0.3908354,69.19519210299998,3.347652790526432,8.917680804,7.335951809000001,0.8023155085622234,41.49292,14.48533,3.38959,1.55624,2.73366,0.763334315099455,0.8421503843746064,0.23404915360694195,0.1441253603440213,0.3352901765979811
4778,Aus_CLK463,2.09619,20.80548,4.915129,2.379317,66.38702,2.615628,1.657699,0.7193806,0.4207138,67.18406099799998,2.5282227480927872,8.999287486,7.240261631,0.6968064314689643,41.49292,14.48533,3.38959,1.55624,2.73366,0.763334315099455,0.8421503843746064,0.23404915360694195,0.1441253603440213,0.3352901765979811
4780,Aus_CLK463,2.406814,20.76614,4.924687,2.379306,66.31039,2.629353,1.608489,0.694291,0.4064673,65.84233905,2.4736532563264504,9.024634797999997,7.240228158000001,0.6934209018095115,41.49292,14.48533,3.38959,1.55624,2.73366,0.763334315099455,0.8421503843746064,0.23404915360694195,0.1441253603440213,0.3352901765979811
4781,Man_CLK461,1.97754,20.80829,4.97641,2.401644,66.83308,2.697226,1.613881,0.693936,0.4292071,69.01802603999995,1.5171292091680186,9.123904851999999,7.308202692000001,0.709097785208736,41.49292,14.48533,3.38959,1.55624,2.73366,0.763334315099455,0.8421503843746064,0.23404915360694195,0.1441253603440213,0.3352901765979811
4783,Aus_CLK463,2.426147,20.7681,4.943241,2.390825,66.32316,2.632995,1.619189,0.6996088,0.4077266,65.65960713499999,2.557750750323237,9.054312750000001,7.275280475000001,0.6926372297431173,41.49292,14.48533,3.38959,1.55624,2.73366,0.763334315099455,0.8421503843746064,0.23404915360694195,0.1441253603440213,0.3352901765979811
4784,Man_CLK461,1.521109,20.77459,4.993142,2.409723,66.1392,2.684557,1.874664,0.7455367,0.4277499,68.18353261500003,3.4518268743824194,9.154574983999998,7.332787089000001,0.6328785713000548,41.49292,14.48533,3.38959,1.55624,2.73366,0.763334315099455,0.8421503843746064,0.23404915360694195,0.1441253603440213,0.3352901765979811
4785,Man_CLK462,1.881384,20.79028,5.042106,2.428062,66.43594,2.709748,1.643431,0.7251567,0.4350623,67.45047270799999,2.943367464563188,9.253299995999999,7.388592666000001,0.7171127646827226,41.49292,14.48533,3.38959,1.55624,2.73366,0.763334315099455,0.8421503843746064,0.23404915360694195,0.1441253603440213,0.3352901765979811
4786,Aus_CLK463,2.198183,20.78941,4.925125,2.3738,66.47114,2.652886,1.575746,0.6840045,0.4076516,67.174168197,2.1763761205040026,9.035111650000001,7.2234734000000005,0.7032437676363013,41.49292,14.48533,3.38959,1.55624,2.73366,0.763334315099455,0.8421503843746064,0.23404915360694195,0.1441253603440213,0.3352901765979811
4787,Aus_CLK463,2.119807,20.76774,4.940944,2.398507,66.40705,2.638164,1.610571,0.6905287,0.4074229,67.255415451,2.2936607263488398,9.035227756000001,7.298656801,0.6913020088787984,41.5915,14.48773,3.36047,1.5554,2.68574,0.7985115918870773,0.7580866406747947,0.26325133124088657,0.1436558294310686,0.321676465397617
4788,Man_CLK461,1.785028,20.86807,5.064552,2.449248,66.39918,2.719851,1.616554,0.684315,0.4204083,66.920795816,3.8619045661024245,9.276935184,7.453061664,0.6958369885951823,41.5915,14.48773,3.36047,1.5554,2.68574,0.7985115918870773,0.7580866406747947,0.26325133124088657,0.1436558294310686,0.321676465397617
4789,Man_CLK462,1.746318,20.95342,4.986271,2.425367,66.73402,2.689592,1.365066,0.6389531,0.4009441,68.35289945399995,3.145108728099231,9.109897186000001,7.380391781,0.7773522292305848,41.5915,14.48773,3.36047,1.5554,2.68574,0.7985115918870773,0.7580866406747947,0.26325133124088657,0.1436558294310686,0.321676465397617
4790,Aus_CLK463,2.06456,20.82863,4.937147,2.390793,66.42937,2.64165,1.618122,0.694192,0.4141167,67.144965974,2.721227950910418,9.038217794000001,7.275183099,0.6953405436425174,41.5915,14.48773,3.36047,1.5554,2.68574,0.7985115918870773,0.7580866406747947,0.26325133124088657,0.1436558294310686,0.321676465397617
4791,Aus_CLK463,1.950987,20.83361,4.954142,2.402148,66.38776,2.641211,1.631184,0.6997302,0.4147056,67.26966928700001,2.9902305588384053,9.064041883999998,7.309736364,0.6931278530379082,41.5915,14.48773,3.36047,1.5554,2.68574,0.7985115918870773,0.7580866406747947,0.26325133124088657,0.1436558294310686,0.321676465397617
4792,Man_CLK461,1.213761,21.02813,5.049095,2.477978,66.17137,2.742239,1.73599,0.6993456,0.4282457,67.16530948899992,5.890789201952032,9.187362974,7.540487054,0.661157519026633,41.5915,14.48773,3.36047,1.5554,2.68574,0.7985115918870773,0.7580866406747947,0.26325133124088657,0.1436558294310686,0.321676465397617
4793,Man_CLK462,1.374174,21.13082,4.974158,2.421279,66.59538,2.68034,1.387257,0.6591349,0.4125828,68.04247521200004,5.03081323644961,9.084714632,7.3679519970000005,0.7881241727857433,41.5915,14.48773,3.36047,1.5554,2.68574,0.7985115918870773,0.7580866406747947,0.26325133124088657,0.1436558294310686,0.321676465397617
4794,Aus_CLK463,2.106471,20.82501,4.932216,2.388688,66.48873,2.641606,1.579739,0.6859159,0.4115216,67.27964946100002,2.480528700971199,9.028712303999999,7.268777584,0.7056569633776106,41.5915,14.48773,3.36047,1.5554,2.68574,0.7985115918870773,0.7580866406747947,0.26325133124088657,0.1436558294310686,0.321676465397617
4795,Aus_CLK463,1.940297,20.86636,4.952385,2.398042,66.3439,2.647327,1.608821,0.688715,0.4147741,66.903409323,3.3932620517360093,9.066333185999998,7.297241806,0.696990412624331,41.5915,14.48773,3.36047,1.5554,2.68574,0.7985115918870773,0.7580866406747947,0.26325133124088657,0.1436558294310686,0.321676465397617
4797,Man_CLK462,1.570589,21.17484,4.937629,2.399325,66.9098,2.679453,1.271284,0.6100193,0.3999376,68.46511760900005,4.234954789356792,9.025058949999998,7.301145975000001,0.8143057553081451,41.5915,14.48773,3.36047,1.5554,2.68574,0.7985115918870773,0.7580866406747947,0.26325133124088657,0.1436558294310686,0.321676465397617
4798,Aus_CLK463,1.831719,21.00566,4.94329,2.408721,66.33932,2.645433,1.562683,0.6854979,0.4139306,66.31393442099998,4.570795688872025,9.024162568000001,7.329738003,0.7151203846750149,41.5915,14.48773,3.36047,1.5554,2.68574,0.7985115918870773,0.7580866406747947,0.26325133124088657,0.1436558294310686,0.321676465397617
4800,Man_CLK462,1.380629,21.13394,5.015845,2.41124,66.24532,2.678116,1.712672,0.7452334,0.4507915,66.30169315100001,6.333179909975989,9.212171169999998,7.33740332,0.7099477559639352,41.5915,14.48773,3.36047,1.5554,2.68574,0.7985115918870773,0.7580866406747947,0.26325133124088657,0.1436558294310686,0.321676465397617
4801,Aus_CLK463,1.545988,21.02994,4.930327,2.398317,66.2766,2.646917,1.572525,0.6880891,0.4089885,67.13924735600003,4.895316674422411,9.007414186,7.298078631,0.7079918229948933,41.5915,14.48773,3.36047,1.5554,2.68574,0.7985115918870773,0.7580866406747947,0.26325133124088657,0.1436558294310686,0.321676465397617
4802,Aus_CLK463,1.599138,21.2224,4.924067,2.399997,66.25198,2.653897,1.534616,0.6807865,0.4045502,65.39960196600002,6.5962556950783835,8.987982625999999,7.303190871,0.7176994271022608,41.5915,14.48773,3.36047,1.5554,2.68574,0.7985115918870773,0.7580866406747947,0.26325133124088657,0.1436558294310686,0.321676465397617
4803,Man_CLK461,1.175998,21.03733,5.026382,2.438881,65.90513,2.646592,1.915333,0.7258119,0.4213803,66.373754266,6.6302911678943985,9.193325647999998,7.4215148829999995,0.6063847756229236,41.5915,14.48773,3.36047,1.5554,2.68574,0.7985115918870773,0.7580866406747947,0.26325133124088657,0.1436558294310686,0.321676465397617
