Repository: jcordonc/Proyecto2-model-PD

ProyectoFinal_DataScienceAtWork
==============================

Proyecto final para predecir la calidad del clinker con base a sus variables de operación y la concentración de sus compuestos químicos.

Project Organization
------------

    ├── LICENSE
    ├── Makefile           <- Makefile with commands like `make data` or `make train`
    ├── README.md          <- The top-level README for developers using this project.
    ├── data
    │   ├── external       <- Data from third party sources.
    │   ├── interim        <- Intermediate data that has been transformed.
    │   ├── processed      <- The final, canonical data sets for modeling.

File: data/raw/dataset_train.csv (part 29 of 53)
,id_eq,FCAO,SiO2,Al2O3,Fe2O3,CaO,MgO,SO3,K2O,Na2O,C3S,C2S,C3A,C4AF,A/S," ""CaO""  [CurrentProduct.Dry basis]"," ""SiO2""  [CurrentProduct.Dry basis]"," ""Al2O3""  [CurrentProduct.Dry basis]"," ""Fe2O3""  [CurrentProduct.Dry basis]"," ""MgO""  [CurrentProduct.Dry basis]"," ""CaO""  [Rolling.Analysis1.Dry basis]"," ""SiO2""  [Rolling.Analysis1.Dry basis]"," ""Al2O3""  [Rolling.Analysis1.Dry basis]"," ""Fe2O3""  [Rolling.Analysis1.Dry basis]"," ""MgO""  [Rolling.Analysis1.Dry basis]"
5699,Aus_CLK463,1.566456,21.13054,4.861223,2.441573,65.92402,2.808116,1.490193,0.6603349,0.3366568,65.25839354,6.539792441209599,8.751099434,7.429706639,0.6686268288093635,41.43356,14.46857,3.37388,1.56571,2.82999,0.8081880405596233,0.8054537616158308,0.24818909748712317,0.15666209790087196,0.3808095328001513
5700,Aus_CLK463,1.6,21.04728,4.855408,2.446157,65.75755,2.802382,1.575947,0.6680871,0.3389092,65.10942259599999,6.31045062981763,8.727933555999998,7.4436557510000005,0.6382746117133596,41.43356,14.46857,3.37388,1.56571,2.82999,0.8081880405596233,0.8054537616158308,0.24818909748712317,0.15666209790087196,0.3808095328001513
5702,Man_CLK462,1.725847,20.83125,4.929087,2.423126,66.38128,2.873846,1.509439,0.674148,0.3642843,68.316091097,2.8854853281104127,8.962151358,7.373572418,0.6915067364682642,41.43356,14.46857,3.37388,1.56571,2.82999,0.8081880405596233,0.8054537616158308,0.24818909748712317,0.15666209790087196,0.3808095328001513
5703,Aus_CLK463,1.494769,21.14867,4.811882,2.43489,66.00584,2.812029,1.524054,0.6565961,0.3408842,66.08656206499998,6.18716323491838,8.63165342,7.409370270000001,0.6552627217503598,41.43356,14.46857,3.37388,1.56571,2.82999,0.8081880405596233,0.8054537616158308,0.24818909748712317,0.15666209790087196,0.3808095328001513
5704,Aus_CLK463,1.61,21.17539,4.799342,2.430389,65.88644,2.795183,1.633613,0.6807423,0.3457987,65.01898741399994,6.7152546771184305,8.606038112,7.395673727,0.6277784395104056,41.43356,14.46857,3.37388,1.56571,2.82999,0.8081880405596233,0.8054537616158308,0.24818909748712317,0.15666209790087196,0.3808095328001513
5706,Man_CLK462,1.864634,20.80492,4.948595,2.432313,66.2991,2.90242,1.598503,0.6884732,0.3717794,67.47245028599998,3.020202429920033,8.998303153999998,7.401528459000001,0.666654984780499,41.43356,14.46857,3.37388,1.56571,2.82999,0.8081880405596233,0.8054537616158308,0.24818909748712317,0.15666209790087196,0.3808095328001513
5707,Aus_CLK463,1.516071,21.16768,4.794644,2.428178,65.64462,2.792869,1.636511,0.6919986,0.3488489,64.51024204699998,7.365418825052828,8.597329423999998,7.3889456540000005,0.6349255163128327,41.43356,14.46857,3.37388,1.56571,2.82999,0.8081880405596233,0.8054537616158308,0.24818909748712317,0.15666209790087196,0.3808095328001513
5708,Aus_CLK463,1.49,21.12088,4.81857,2.422771,65.54951,2.788665,1.724646,0.7047692,0.3544888,64.43186142000002,7.370441844992008,8.669881968,7.3724921530000005,0.6130002781404946,41.43356,14.46857,3.37388,1.56571,2.82999,0.8081880405596233,0.8054537616158308,0.24818909748712317,0.15666209790087196,0.3808095328001513
5711,Aus_CLK463,1.683584,21.15231,4.763739,2.400062,65.89738,2.792128,1.623886,0.6841755,0.3457791,65.22192025399998,6.270003368580824,8.563003446,7.303388666000001,0.6333225373713162,41.43356,14.46857,3.37388,1.56571,2.82999,0.8081880405596233,0.8054537616158308,0.24818909748712317,0.15666209790087196,0.3808095328001513
5712,Man_CLK462,1.748785,20.7829,4.789465,2.403411,66.54423,2.889133,1.579687,0.5914645,0.3315459,70.21971299499997,1.2403271951280388,8.625510837999999,7.313579673000001,0.5894681692281534,41.43356,14.46857,3.37388,1.56571,2.82999,0.8081880405596233,0.8054537616158308,0.24818909748712317,0.15666209790087196,0.3808095328001513
5714,Aus_CLK463,1.705855,21.11374,4.789636,2.418336,65.99071,2.801478,1.646633,0.6897385,0.3496422,65.60422557700002,5.802614185099188,8.600710887999998,7.358996448,0.6304760776494542,41.43356,14.46857,3.37388,1.56571,2.82999,0.8081880405596233,0.8054537616158308,0.24818909748712317,0.15666209790087196,0.3808095328001513
5715,Man_CLK462,1.542215,21.09128,4.815756,2.40455,66.40041,2.881054,1.590794,0.633769,0.3694202,67.953228537,4.468698547211247,8.6932548,7.31704565,0.6387056389116863,41.43356,14.46857,3.37388,1.56571,2.82999,0.8081880405596233,0.8054537616158308,0.24818909748712317,0.15666209790087196,0.3808095328001513
5717,Man_CLK462,1.33823,21.22695,4.834699,2.388425,66.05231,2.908014,1.696594,0.7055826,0.3840197,66.23124404800001,6.7832005978767995,8.77073725,7.267977275,0.6460031805545786,41.43356,14.46857,3.37388,1.56571,2.82999,0.8081880405596233,0.8054537616158308,0.24818909748712317,0.15666209790087196,0.3808095328001513
5718,Aus_CLK463,1.570739,21.12611,4.766494,2.418904,65.78268,2.805087,1.609013,0.6736649,0.3399132,65.36803639899996,6.431223269820819,8.538423532,7.3607248720000005,0.6289131953605029,41.43356,14.46857,3.37388,1.56571,2.82999,0.8081880405596233,0.8054537616158308,0.24818909748712317,0.15666209790087196,0.3808095328001513
5720,Man_CLK462,1.54512,21.11764,4.742362,2.356749,66.31196,2.8866,1.529596,0.6535814,0.3580509,67.94240265399996,4.543517986574429,8.579639992,7.171587207000001,0.665692542770787,41.43356,14.46857,3.37388,1.56571,2.82999,0.8081880405596233,0.8054537616158308,0.24818909748712317,0.15666209790087196,0.3808095328001513
5721,Aus_CLK463,1.574491,21.18334,4.799112,2.428064,66.0092,2.811684,1.559824,0.6702052,0.3436404,65.60775040300004,6.402938433878418,8.609362511999999,7.388598752,0.6499415139126302,41.43356,14.46857,3.37388,1.56571,2.82999,0.8081880405596233,0.8054537616158308,0.24818909748712317,0.15666209790087196,0.3808095328001513
5723,Man_CLK462,1.578685,20.98375,4.912221,2.39725,66.10792,2.929208,1.630613,0.6945539,0.3743462,66.79364750699997,4.9231926735152385,8.961238649999999,7.294831750000001,0.658732057800575,41.43356,14.46857,3.37388,1.56571,2.82999,0.8081880405596233,0.8054537616158308,0.24818909748712317,0.15666209790087196,0.3808095328001513
5724,Aus_CLK463,1.751364,21.14134,4.803853,2.430459,65.70943,2.793538,1.592955,0.6865683,0.3442416,63.951261861999974,6.988973682033652,8.617873822,7.3958867370000005,0.6456529886192203,41.43356,14.46857,3.37388,1.56571,2.82999,0.8081880405596233,0.8054537616158308,0.24818909748712317,0.15666209790087196,0.3808095328001513
5726,Man_CLK462,1.878746,20.94614,4.757772,2.369443,66.4911,2.956728,1.495227,0.6529002,0.3665759,68.49521334799996,2.6101674721584374,8.598998244,7.210215049,0.6879630356936931,41.43356,14.46857,3.37388,1.56571,2.82999,0.8081880405596233,0.8054537616158308,0.24818909748712317,0.15666209790087196,0.3808095328001513
5727,Aus_CLK463,1.774603,21.23675,4.830247,2.429579,65.76602,2.806768,1.568632,0.6848491,0.3443355,63.18586129099997,7.768561599782451,8.689306882,7.393208897,0.6548088836897897,41.43356,14.46857,3.37388,1.56571,2.82999,0.8081880405596233,0.8054537616158308,0.24818909748712317,0.15666209790087196,0.3808095328001513
5729,Aus_CLK463,1.752978,21.08711,4.772861,2.405984,65.90854,2.814285,1.593603,0.6807863,0.3432139,65.41061958399999,5.7275999504432065,8.577156721999998,7.321409312000001,0.6414704546276401,41.43356,14.46857,3.37388,1.56571,2.82999,0.8081880405596233,0.8054537616158308,0.24818909748712317,0.15666209790087196,0.3808095328001513
5730,Man_CLK462,1.463662,20.99926,4.85605,2.4079,66.34166,2.85224,1.488862,0.6729857,0.3583765,68.457712958,4.065543180015979,8.794365699999998,7.327239700000001,0.6952793996734574,41.43356,14.46857,3.37388,1.56571,2.82999,0.8081880405596233,0.8054537616158308,0.24818909748712317,0.15666209790087196,0.3808095328001513
5732,Man_CLK462,1.453291,20.94024,4.911606,2.422596,65.80119,2.930613,1.701548,0.7207949,0.3885029,66.35399144100003,5.515231377691208,8.916723467999999,7.371959628,0.6551308177031946,41.43356,14.46857,3.37388,1.56571,2.82999,0.8081880405596233,0.8054537616158308,0.24818909748712317,0.15666209790087196,0.3808095328001513
5733,Aus_CLK463,1.888538,21.18848,4.804682,2.415455,65.82583,2.802777,1.610427,0.6877748,0.3468341,63.52431340599996,7.02493034618243,8.645457439999998,7.350229565000001,0.6413628970992729,41.43356,14.46857,3.37388,1.56571,2.82999,0.8081880405596233,0.8054537616158308,0.24818909748712317,0.15666209790087196,0.3808095328001513
5735,Man_CLK462,1.622582,21.05051,4.832233,2.389183,66.04334,2.887455,1.531754,0.659762,0.3630201,66.39355683400004,5.281607181353593,8.762919813999998,7.270283869000001,0.6723746807425667,41.43356,14.46857,3.37388,1.56571,2.82999,0.8081880405596233,0.8054537616158308,0.24818909748712317,0.15666209790087196,0.3808095328001513
5736,Aus_CLK463,1.903062,21.07117,4.779082,2.412183,65.70365,2.800118,1.615374,0.6861319,0.3436214,64.036007182,6.257975228870436,8.583153664,7.3402728690000005,0.6359669613142807,41.43356,14.46857,3.37388,1.56571,2.82999,0.8081880405596233,0.8054537616158308,0.24818909748712317,0.15666209790087196,0.3808095328001513
5738,Man_CLK462,1.444518,21.21454,4.81737,2.384685,66.06196,2.893842,1.537244,0.6797829,0.3707607,66.05391117199996,6.554973340360043,8.73114348,7.256596455000001,0.6875548328851364,41.43356,14.46857,3.37388,1.56571,2.82999,0.8081880405596233,0.8054537616158308,0.24818909748712317,0.15666209790087196,0.3808095328001513
5739,Aus_CLK463,1.616786,21.10563,4.731017,2.414803,66.30774,2.83528,1.499187,0.6519033,0.3391292,67.71794523799991,4.458318066646449,8.451348373999998,7.348245529000001,0.6619570364904879,41.43356,14.46857,3.37388,1.56571,2.82999,0.8081880405596233,0.8054537616158308,0.24818909748712317,0.15666209790087196,0.3808095328001513
5741,Man_CLK462,1.917264,21.04806,4.910216,2.403595,65.92627,2.874306,1.678597,0.7123808,0.3719165,64.19143548800001,6.030847096419215,8.945189659999999,7.314139585,0.6470724003315922,41.43356,14.46857,3.37388,1.56571,2.82999,0.8081880405596233,0.8054537616158308,0.24818909748712317,0.15666209790087196,0.3808095328001513
5742,Aus_CLK463,1.673579,21.12845,4.78283,2.42198,66.16894,2.810088,1.60118,0.6768363,0.3451302,66.38991129100002,5.351191290079996,8.57650934,7.3700851400000005,0.6378796786992105,41.43356,14.46857,3.37388,1.56571,2.82999,0.8081880405596233,0.8054537616158308,0.24818909748712317,0.15666209790087196,0.3808095328001513
5744,Man_CLK462,1.28119,21.08,4.92,2.41,65.95,2.85,1.69,0.7,0.38,66.55986551000005,6.28885490399999,8.960280000000001,7.333630000000001,0.6426433499977664,41.43356,14.46857,3.37388,1.56571,2.82999,0.8081880405596233,0.8054537616158308,0.24818909748712317,0.15666209790087196,0.3808095328001513
5745,Aus_CLK463,1.677309,21.03216,4.795203,2.435688,66.30577,2.810884,1.544153,0.6647042,0.337917,67.560841137,4.180322948505648,8.586103854000001,7.411798584,0.6487230459750624,41.43356,14.46857,3.37388,1.56571,2.82999,0.8081880405596233,0.8054537616158308,0.24818909748712317,0.15666209790087196,0.3808095328001513
5747,Man_CLK462,1.639689,21.01485,4.916981,2.419829,66.29787,2.928321,1.596788,0.6737972,0.3640192,67.01796102300001,4.655781065995178,8.935648982,7.3635396470000005,0.6532780926962765,41.43356,14.46857,3.37388,1.56571,2.82999,0.8081880405596233,0.8054537616158308,0.24818909748712317,0.15666209790087196,0.3808095328001513
5748,Aus_CLK463,1.800101,21.13271,4.766312,2.425631,66.70338,2.841373,1.540917,0.6542256,0.3487828,68.123916463,3.6667015991504,8.526559148,7.381195133,0.653396689933005,41.43356,14.46857,3.37388,1.56571,2.82999,0.8081880405596233,0.8054537616158308,0.24818909748712317,0.15666209790087196,0.3808095328001513
5750,Aus_CLK463,1.632994,21.08535,4.792205,2.434001,66.36826,2.820505,1.539131,0.6592922,0.3423337,67.61395326600002,4.428849450143979,8.581013558,7.406665043,0.6515498992006903,41.43356,14.46857,3.37388,1.56571,2.82999,0.8081880405596233,0.8054537616158308,0.24818909748712317,0.15666209790087196,0.3808095328001513
5751,Man_CLK462,1.404433,21.01424,4.889528,2.40317,65.97496,2.896031,1.90709,0.7239596,0.3736736,66.87400921299998,5.485138823033651,8.89108556,7.312846309999999,0.5759011444966949,41.43356,14.46857,3.37388,1.56571,2.82999,0.8081880405596233,0.8054537616158308,0.24818909748712317,0.15666209790087196,0.3808095328001513
5754,Aus_CLK463,1.722961,21.07834,4.790503,2.433259,66.3961,2.822803,1.569199,0.6566939,0.3393553,67.42680534499999,4.273632904105604,8.577758722,7.404407137000001,0.6352070272690257,41.43356,14.46857,3.37388,1.56571,2.82999,0.8081880405596233,0.8054537616158308,0.24818909748712317,0.15666209790087196,0.3808095328001513
5755,Man_CLK462,1.724252,21.27728,4.723314,2.334003,66.85574,2.9125,1.636551,0.6565371,0.3704109,68.37411190599998,4.12538094382883,8.567649024000001,7.102371129000001,0.6334691232418062,41.40901,14.46382,3.39037,1.56247,2.83129,0.823532129875136,0.9030093955998335,0.24028746162848913,0.13544718293236332,0.359545828379716
5758,Aus_CLK463,1.856804,20.93728,4.786494,2.422582,66.44115,2.813577,1.648651,0.6817225,0.3443084,68.17958561399995,2.890262860068873,8.585200356000001,7.371917025999999,0.6213918318236752,41.40901,14.46382,3.39037,1.56247,2.83129,0.823532129875136,0.9030093955998335,0.24028746162848913,0.13544718293236332,0.359545828379716
5760,Man_CLK462,1.977315,21.19188,4.954252,2.428857,66.42664,2.912186,1.660604,0.6953952,0.3725048,64.55898362899998,5.98147434556644,9.019141756,7.391011851,0.6458355254873342,41.40901,14.46382,3.39037,1.56247,2.83129,0.823532129875136,0.9030093955998335,0.24028746162848913,0.13544718293236332,0.359545828379716
5761,Aus_CLK463,1.672288,21.08722,4.768924,2.429738,66.22988,2.815031,1.610508,0.677733,0.3484507,67.03892825999998,4.7473313493248455,8.526531904,7.393692734,0.6373193110526644,41.40901,14.46382,3.39037,1.56247,2.83129,0.823532129875136,0.9030093955998335,0.24028746162848913,0.13544718293236332,0.359545828379716
5764,Aus_CLK463,1.769761,21.13201,4.792559,2.411187,66.44891,2.831414,1.5923,0.6695226,0.352549,67.06113080699996,4.559639265252834,8.620552946,7.3372420410000005,0.6435397874577513,41.40901,14.46382,3.39037,1.56247,2.83129,0.823532129875136,0.9030093955998335,0.24028746162848913,0.13544718293236332,0.359545828379716
5766,Man_CLK462,1.960836,21.10931,4.869491,2.387228,66.0871,2.878065,1.637462,0.7044659,0.3664635,64.50028816600002,5.839635698043239,8.864961374,7.264334804,0.6549169237764105,41.40901,14.46382,3.39037,1.56247,2.83129,0.823532129875136,0.9030093955998335,0.24028746162848913,0.13544718293236332,0.359545828379716
5774,Man_CLK462,1.221212,21.35752,5.007563,2.422427,66.86266,2.715099,1.22583,0.5950183,0.3379573,67.80430396400007,6.330209668969573,9.171295466,7.371445361,0.7688443655934023,41.40901,14.46382,3.39037,1.56247,2.83129,0.823532129875136,0.9030093955998335,0.24028746162848913,0.13544718293236332,0.359545828379716
5776,Man_CLK462,1.188784,21.36071,4.897454,2.383486,66.95558,2.673972,1.339312,0.6447192,0.3427746,69.085749564,5.4722244926368475,8.945394787999998,7.252947898,0.7399224362515789,41.40901,14.46382,3.39037,1.56247,2.83129,0.823532129875136,0.9030093955998335,0.24028746162848913,0.13544718293236332,0.359545828379716
5778,Man_CLK462,1.479684,21.06714,5.008541,2.463788,66.60994,2.729,1.429329,0.6478334,0.340989,67.86441289799996,4.658534541307233,9.103904353999999,7.497306884,0.693565568822642,41.40901,14.46382,3.39037,1.56247,2.83129,0.823532129875136,0.9030093955998335,0.24028746162848913,0.13544718293236332,0.359545828379716
5779,Aus_CLK463,1.668555,21.05157,4.918565,2.458138,66.4474,2.879047,1.464457,0.6175312,0.3443576,67.164688985,4.561713557624039,8.875027754000001,7.480113934,0.6622870150382569,41.40901,14.46382,3.39037,1.56247,2.83129,0.823532129875136,0.9030093955998335,0.24028746162848913,0.13544718293236332,0.359545828379716
5782,Aus_CLK463,1.966323,20.9928,4.825331,2.415035,66.08711,2.814727,1.709992,0.68203,0.3550084,65.62037016899995,4.643760196891208,8.70088793,7.3489515050000005,0.6073282323358805,41.40901,14.46382,3.39037,1.56247,2.83129,0.823532129875136,0.9030093955998335,0.24028746162848913,0.13544718293236332,0.359545828379716
5785,Aus_CLK463,1.98,20.96276,4.802465,2.400733,66.37474,2.828219,1.635582,0.6696912,0.3515742,67.13800247999998,3.3707294133280143,8.664492013999999,7.305430519,0.6258286570034804,41.40901,14.46382,3.39037,1.56247,2.83129,0.823532129875136,0.9030093955998335,0.24028746162848913,0.13544718293236332,0.359545828379716
5787,Aus_CLK463,2.050971,20.90667,4.822693,2.406275,66.40143,2.816979,1.642118,0.670196,0.3596385,67.24020176500004,2.9148567760335666,8.70871915,7.322294825,0.6299360045303932,41.40901,14.46382,3.39037,1.56247,2.83129,0.823532129875136,0.9030093955998335,0.24028746162848913,0.13544718293236332,0.359545828379716
5790,Man_CLK462,1.407301,21.12249,4.767948,2.350917,66.30251,2.702389,1.724897,0.7359169,0.369642,68.26458586499997,4.737632453001623,8.657310635999998,7.153840431,0.6396148144926842,41.40901,14.46382,3.39037,1.56247,2.83129,0.823532129875136,0.9030093955998335,0.24028746162848913,0.13544718293236332,0.359545828379716
5791,Aus_CLK463,2.119957,20.84515,4.800072,2.385896,66.53912,2.816434,1.632568,0.6703029,0.3623486,68.16855759699996,1.8262600870464283,8.683254768,7.260281528,0.635818620625083,41.40901,14.46382,3.39037,1.56247,2.83129,0.823532129875136,0.9030093955998335,0.24028746162848913,0.13544718293236332,0.359545828379716
5793,Man_CLK462,1.631824,21.27796,4.875136,2.347588,66.71405,2.667324,1.443684,0.6506898,0.3459876,67.129031558,5.350480516667226,8.946991504000001,7.143710284,0.692820704596515,41.40901,14.46382,3.39037,1.56247,2.83129,0.823532129875136,0.9030093955998335,0.24028746162848913,0.13544718293236332,0.359545828379716
5795,Man_CLK462,1.354368,21.21699,5.03067,2.452113,66.64214,2.70363,1.246716,0.6111119,0.3363681,67.234833162,5.947975231464028,9.182300303999998,7.461779859000001,0.7653054816664445,41.40901,14.46382,3.39037,1.56247,2.83129,0.823532129875136,0.9030093955998335,0.24028746162848913,0.13544718293236332,0.359545828379716
5798,Man_CLK462,1.668,21.2759,4.967682,2.362327,66.5366,2.390111,1.520988,0.7232329,0.3533787,65.632215314,6.362670300158399,9.167300015999999,7.188561061000001,0.7044696459348527,41.40901,14.46382,3.39037,1.56247,2.83129,0.823532129875136,0.9030093955998335,0.24028746162848913,0.13544718293236332,0.359545828379716
5799,Aus_CLK463,1.788482,20.71235,4.749627,2.391606,66.456,2.787726,1.855405,0.6703025,0.3698385,70.519615012,0.6898983297104238,8.539914198000002,7.277657058,0.5646644158595525,41.40901,14.46382,3.39037,1.56247,2.83129,0.823532129875136,0.9030093955998335,0.24028746162848913,0.13544718293236332,0.359545828379716
5802,Aus_CLK463,2.340403,20.70019,4.81694,2.384386,66.57294,2.813398,1.661588,0.6673673,0.3698572,68.39933922700003,0.5595326389439919,8.730509887999998,7.2556865980000005,0.6290411744589871,41.40901,14.46382,3.39037,1.56247,2.83129,0.823532129875136,0.9030093955998335,0.24028746162848913,0.13544718293236332,0.359545828379716
5803,Aus_CLK463,2.298444,20.70935,4.819825,2.394732,66.57716,2.825913,1.539311,0.6562574,0.3601404,68.48354172599996,0.651134896840027,8.720649706,7.287169476,0.6647222208460756,41.40901,14.46382,3.39037,1.56247,2.83129,0.823532129875136,0.9030093955998335,0.24028746162848913,0.13544718293236332,0.359545828379716
5806,Aus_CLK463,1.946875,20.84416,4.806128,2.399021,66.71671,2.839782,1.511996,0.6422905,0.3575985,69.54421435100004,1.3171892323455623,8.677095668,7.300220903,0.666699933148498,41.40901,14.46382,3.39037,1.56247,2.83129,0.823532129875136,0.9030093955998335,0.24028746162848913,0.13544718293236332,0.359545828379716
5810,Aus_CLK463,1.992805,20.92604,4.785337,2.39783,66.45921,2.797461,1.624015,0.6538372,0.3716421,67.82803988899995,2.705562717446405,8.62401469,7.29659669,0.6379223006177582,41.40901,14.46382,3.39037,1.56247,2.83129,0.823532129875136,0.9030093955998335,0.24028746162848913,0.13544718293236332,0.359545828379716
5813,Aus_CLK463,2.219045,20.87501,4.804455,2.393414,66.34665,2.791555,1.68819,0.6852093,0.365991,66.71449324500001,2.7044995143040254,8.682149262,7.283158802,0.6251685548882134,41.40901,14.46382,3.39037,1.56247,2.83129,0.823532129875136,0.9030093955998335,0.24028746162848913,0.13544718293236332,0.359545828379716
5816,Aus_CLK463,2.268822,20.70209,4.756879,2.366303,66.56783,2.796266,1.608095,0.6277373,0.4024579,69.08485115600001,0.2676666154608043,8.601944673999999,7.200660029,0.6551509872036977,41.40901,14.46382,3.39037,1.56247,2.83129,0.823532129875136,0.9030093955998335,0.24028746162848913,0.13544718293236332,0.359545828379716
5819,Aus_CLK463,2.320715,20.66794,4.937491,2.415288,66.77921,2.830192,1.330985,0.6679055,0.3665275,68.71026276699999,0.2929762156991984,8.997683853999998,7.349721384,0.782404702114131,41.40901,14.46382,3.39037,1.56247,2.83129,0.823532129875136,0.9030093955998335,0.24028746162848913,0.13544718293236332,0.359545828379716
5821,Man_CLK462,1.802021,20.87298,5.017414,2.351582,67.01936,2.404382,1.665663,0.719026,0.3667187,69.79538955700006,1.6551997552287787,9.317270355999998,7.155864026000001,0.6514657770698121,41.40901,14.46382,3.39037,1.56247,2.83129,0.823532129875136,0.9030093955998335,0.24028746162848913,0.13544718293236332,0.359545828379716
5823,Man_CLK462,1.889327,20.73263,5.189834,2.3994,66.59093,2.419272,1.74208,0.7960231,0.3760204,67.53579100100004,2.689326551380823,9.6932753,7.301374200000001,0.6673941960118549,41.40901,14.46382,3.39037,1.56247,2.83129,0.823532129875136,0.9030093955998335,0.24028746162848913,0.13544718293236332,0.359545828379716
5878,Man_CLK462,1.884002,20.8662,4.917416,2.507826,66.62088,2.593868,1.463418,0.695326,0.3899782,68.33931847000004,2.482444558547229,8.787910808,7.631314518000001,0.7482240111369363,41.40901,14.46382,3.39037,1.56247,2.83129,0.823532129875136,0.9030093955998335,0.24028746162848913,0.13544718293236332,0.359545828379716
5886,Man_CLK461,2.107998,20.45055,5.0833,2.387207,65.9621,2.363444,1.869654,0.7971897,0.3997338,66.962553832,1.6414791585039978,9.431590756000002,7.264270901000001,0.6387518051661071,41.40901,14.46382,3.39037,1.56247,2.83129,0.823532129875136,0.9030093955998335,0.24028746162848913,0.13544718293236332,0.359545828379716
5889,Man_CLK461,1.82526,20.76063,4.969268,2.349032,67.01107,2.576566,1.398128,0.7109262,0.383898,70.84798632600001,0.4676425596815861,9.193998055999998,7.148104376,0.7870494207487448,41.40901,14.46382,3.39037,1.56247,2.83129,0.823532129875136,0.9030093955998335,0.24028746162848913,0.13544718293236332,0.359545828379716
5893,Man_CLK461,1.648064,20.64,4.96,2.42,66.58,2.47,1.75,0.72,0.4,70.69203145599997,0.7833392800000354,9.04936,7.36406,0.6450828512599275,41.40901,14.46382,3.39037,1.56247,2.83129,0.823532129875136,0.9030093955998335,0.24028746162848913,0.13544718293236332,0.359545828379716
5895,Man_CLK462,2.073786,20.80173,4.806977,2.499222,66.49724,2.737304,1.486763,0.6856639,0.3872156,68.30757428800003,1.7386993945263853,8.509805425999998,7.605132546,0.7285470360366215,41.40901,14.46382,3.39037,1.56247,2.83129,0.823532129875136,0.9030093955998335,0.24028746162848913,0.13544718293236332,0.359545828379716
5904,Man_CLK461,1.763617,20.71812,4.959886,2.411091,66.51687,2.479848,1.732393,0.7194954,0.397896,69.38440668500003,1.6392065346752318,9.064131928,7.336949913,0.6498240896763523,41.40901,14.46382,3.39037,1.56247,2.83129,0.823532129875136,0.9030093955998335,0.24028746162848913,0.13544718293236332,0.359545828379716
5907,Man_CLK461,1.922484,20.63117,5.003457,2.371991,66.78844,2.494552,1.703047,0.7812455,0.4102711,70.26724361999999,0.2360023439104495,9.245752278,7.217968613,0.701255955795801,41.4447,14.48569,3.38196,1.56059,2.7975,0.6439603649453086,0.6689533580215181,0.21051872397489954,0.11041275952241322,0.2675722981663928
5908,Man_CLK461,1.997859,20.47744,5.069092,2.418124,66.50926,2.4951,1.908689,0.7766051,0.4071453,69.48529209499992,0.15367379847043594,9.341627992,7.358351332000001,0.621520470245203,41.4447,14.48569,3.38196,1.56059,2.7975,0.6439603649453086,0.6689533580215181,0.21051872397489954,0.11041275952241322,0.2675722981663928
5909,Man_CLK462,1.720339,20.92226,4.993862,2.418673,65.83277,2.779362,1.929006,0.7233946,0.4089903,64.98506329499996,5.676254334438468,9.141339584,7.360021939000001,0.5927324218163359,41.4447,14.48569,3.38196,1.56059,2.7975,0.6439603649453086,0.6689533580215181,0.21051872397489954,0.11041275952241322,0.2675722981663928
5910,Man_CLK462,1.986418,20.8687,4.892541,2.386755,66.71531,2.797693,1.532205,0.681689,0.3830747,68.628049244,1.9572573942831966,8.926844189999999,7.262895465000001,0.7012447985404698,41.4447,14.48569,3.38196,1.56059,2.7975,0.6439603649453086,0.6689533580215181,0.21051872397489954,0.11041275952241322,0.2675722981663928
5911,Man_CLK461,1.88398,20.65744,4.923906,2.391298,66.72174,2.647852,1.632787,0.7366843,0.4036697,70.45962031199997,0.28444149451522094,9.002274684,7.276719814,0.7029878917056455,41.4447,14.48569,3.38196,1.56059,2.7975,0.6439603649453086,0.6689533580215181,0.21051872397489954,0.11041275952241322,0.2675722981663928
5912,Man_CLK462,2.266181,20.78795,4.883768,2.374622,66.62212,2.758739,1.523332,0.6971017,0.3854903,67.79974478499996,1.491422421641623,8.924124776,7.225974746,0.7159863255435249,41.4447,14.48569,3.38196,1.56059,2.7975,0.6439603649453086,0.6689533580215181,0.21051872397489954,0.11041275952241322,0.2675722981663928
5916,Man_CLK461,1.401452,20.95949,4.923283,2.44461,66.44483,2.752783,1.638562,0.6329067,0.3870715,68.92906034399996,3.786995134921604,8.910419829999999,7.43894823,0.633537880638141,41.4447,14.48569,3.38196,1.56059,2.7975,0.6439603649453086,0.6689533580215181,0.21051872397489954,0.11041275952241322,0.2675722981663928
5919,Man_CLK462,1.71098,20.85685,4.907767,2.485793,66.94888,2.814306,1.356401,0.626241,0.3980105,70.54636820399998,1.3220184499904022,8.799620793999999,7.564268099,0.7715513327649112,41.4447,14.48569,3.38196,1.56059,2.7975,0.6439603649453086,0.6689533580215181,0.21051872397489954,0.11041275952241322,0.2675722981663928
5922,Man_CLK461,1.88,21.02964,4.945114,2.406714,66.43385,2.795709,1.440535,0.6261991,0.3685071,66.31058247800006,4.493796262836817,9.032392011999999,7.323630702,0.7000374420013283,41.4447,14.48569,3.38196,1.56059,2.7975,0.6439603649453086,0.6689533580215181,0.21051872397489954,0.11041275952241322,0.2675722981663928
5923,Man_CLK462,1.804084,20.80468,5.020239,2.442017,66.02135,2.865645,1.854866,0.6619961,0.3973535,66.09487197399997,4.244718311812811,9.171740586,7.431057731,0.5801578818731918,41.4447,14.48569,3.38196,1.56059,2.7975,0.6439603649453086,0.6689533580215181,0.21051872397489954,0.11041275952241322,0.2675722981663928
5925,Man_CLK462,1.206772,21.23753,4.871909,2.42357,66.24948,2.824907,1.498078,0.6410319,0.3986483,67.188446506,6.495148790340792,8.80987841,7.3749235099999995,0.7075359007044985,41.4447,14.48569,3.38196,1.56059,2.7975,0.6439603649453086,0.6689533580215181,0.21051872397489954,0.11041275952241322,0.2675722981663928
5928,Man_CLK461,1.832412,20.85649,4.85436,2.411844,66.16914,2.808418,1.590884,0.6545125,0.3684208,67.34496828799999,3.3631850340640312,8.783213952,7.339241292,0.6489559215586881,41.4447,14.48569,3.38196,1.56059,2.7975,0.6439603649453086,0.6689533580215181,0.21051872397489954,0.11041275952241322,0.2675722981663928
5929,Man_CLK462,1.499439,21.17865,4.960008,2.431454,65.57651,2.775572,1.655856,0.7089063,0.4009153,63.10170307700002,8.510551187057622,9.030001032000001,7.398914522,0.6767705495854874,41.4447,14.48569,3.38196,1.56059,2.7975,0.6439603649453086,0.6689533580215181,0.21051872397489954,0.11041275952241322,0.2675722981663928
5930,Man_CLK461,1.652957,20.93727,4.851431,2.395313,66.11951,2.703115,1.788943,0.7309461,0.4105081,67.30287421499999,4.177672511227222,8.803422554,7.288937459,0.6438269180190673,41.4447,14.48569,3.38196,1.56059,2.7975,0.6439603649453086,0.6689533580215181,0.21051872397489954,0.11041275952241322,0.2675722981663928
5931,Man_CLK462,1.885381,21.16057,4.965288,2.40438,65.89654,2.812404,1.477974,0.6604025,0.3778688,62.974028105000045,7.3697432669535985,9.08980224,7.3165283400000005,0.7101730652990879,41.4447,14.48569,3.38196,1.56059,2.7975,0.6439603649453086,0.6689533580215181,0.21051872397489954,0.11041275952241322,0.2675722981663928
5933,Man_CLK462,1.972923,21.08448,4.963934,2.422335,66.33479,2.832518,1.358192,0.6340397,0.3790255,64.96346489500004,5.381906423756796,9.05583428,7.371165405,0.7573843879285636,41.4447,14.48569,3.38196,1.56059,2.7975,0.6439603649453086,0.6689533580215181,0.21051872397489954,0.11041275952241322,0.2675722981663928
5934,Man_CLK461,2.439379,20.84279,4.866184,2.364717,67.03273,2.759589,1.246376,0.5886602,0.357272,68.48175849899997,0.6022183704448238,8.894286435999998,7.195833831000001,0.7718245002211028,41.4447,14.48569,3.38196,1.56059,2.7975,0.6439603649453086,0.6689533580215181,0.21051872397489954,0.11041275952241322,0.2675722981663928
5935,Man_CLK461,1.865905,20.8407,4.949511,2.443311,66.9864,2.717653,1.202503,0.5849116,0.3606139,69.971465517,1.2336231522431973,8.982121937999999,7.4349953730000005,0.8009172238634705,41.4447,14.48569,3.38196,1.56059,2.7975,0.6439603649453086,0.6689533580215181,0.21051872397489954,0.11041275952241322,0.2675722981663928
5937,Man_CLK462,1.650642,21.12,4.91,2.42,65.58,2.81,1.6,0.67,0.33,63.298436417999966,7.729309919999999,8.91686,7.36406,0.6225120109814687,41.4447,14.48569,3.38196,1.56059,2.7975,0.6439603649453086,0.6689533580215181,0.21051872397489954,0.11041275952241322,0.2675722981663928
5939,Man_CLK462,1.549276,21.24,4.84,2.42,66.95,2.85,1.19,0.55,0.37,68.84662740399997,4.199106087999979,8.731359999999999,7.36406,0.7945415640518391,41.4447,14.48569,3.38196,1.56059,2.7975,0.6439603649453086,0.6689533580215181,0.21051872397489954,0.11041275952241322,0.2675722981663928
5940,Man_CLK461,1.950469,21.08,4.92,2.41,67.01,2.78,1.34,0.58,0.33,68.15049070100007,3.033422759999972,8.960280000000001,7.333630000000001,0.6861369200667903,41.4447,14.48569,3.38196,1.56059,2.7975,0.6439603649453086,0.6689533580215181,0.21051872397489954,0.11041275952241322,0.2675722981663928
5941,Man_CLK462,1.891336,20.83,4.9,2.42,66.12,2.85,1.78,0.63,0.34,66.78809114400003,3.526074032000011,8.890360000000001,7.36406,0.5476853315647822,41.4447,14.48569,3.38196,1.56059,2.7975,0.6439603649453086,0.6689533580215181,0.21051872397489954,0.11041275952241322,0.2675722981663928
5942,Man_CLK461,1.941747,20.99,4.94,2.41,66.84,2.67,1.38,0.59,0.33,68.04356796300002,2.8828419519999784,9.013280000000002,7.333630000000001,0.6724160225995445,41.4447,14.48569,3.38196,1.56059,2.7975,0.6439603649453086,0.6689533580215181,0.21051872397489954,0.11041275952241322,0.2675722981663928
5943,Man_CLK462,1.68645,21.01,4.91,2.4,65.94,2.87,1.7,0.72,0.35,65.48282205,5.656067216000032,8.950700000000001,7.3032,0.6261052121603617,41.4447,14.48569,3.38196,1.56059,2.7975,0.6439603649453086,0.6689533580215181,0.21051872397489954,0.11041275952241322,0.2675722981663928
5944,Man_CLK461,1.64901,20.96877,4.929751,2.407753,66.32335,2.788999,1.632321,0.635443,0.3734019,67.36543213200002,4.2329111966352,8.989922074,7.3267923790000005,0.6264769346331365,41.4447,14.48569,3.38196,1.56059,2.7975,0.6439603649453086,0.6689533580215181,0.21051872397489954,0.11041275952241322,0.2675722981663928
5945,Man_CLK462,1.483498,21.0719,4.859171,2.379715,66.14742,2.826658,1.663758,0.7307487,0.4143577,67.05348323400003,5.272233386435197,8.85032537,7.241472745,0.6951545140628841,41.4447,14.48569,3.38196,1.56059,2.7975,0.6439603649453086,0.6689533580215181,0.21051872397489954,0.11041275952241322,0.2675722981663928
5948,Man_CLK461,2.0,20.96587,4.851987,2.374491,66.24845,2.83658,1.570141,0.6718245,0.3727863,66.223657154,4.008004649262425,8.840126778,7.225576113,0.6705003643367411,41.4447,14.48569,3.38196,1.56059,2.7975,0.6439603649453086,0.6689533580215181,0.21051872397489954,0.11041275952241322,0.2675722981663928
5949,Man_CLK462,1.79,21.10475,4.900288,2.393249,66.0936,2.841555,1.648291,0.6986815,0.4060137,65.04137474599995,5.94303156185763,8.936385892,7.282656707,0.6785884278642421,41.4447,14.48569,3.38196,1.56059,2.7975,0.6439603649453086,0.6689533580215181,0.21051872397489954,0.11041275952241322,0.2675722981663928
5950,Man_CLK461,1.804031,20.97656,4.889716,2.377111,66.326,2.872949,1.526144,0.6530887,0.3726959,66.998698981,4.055813949339246,8.935675587999999,7.233548773000001,0.6793055607443577,41.4447,14.48569,3.38196,1.56059,2.7975,0.6439603649453086,0.6689533580215181,0.21051872397489954,0.11041275952241322,0.2675722981663928
5951,Man_CLK462,1.623824,21.14259,4.940506,2.419161,66.05355,2.870063,1.454554,0.6608671,0.3936602,64.96001100800004,6.623253128787212,8.999120487999999,7.361506923,0.7358879287174444,41.4447,14.48569,3.38196,1.56059,2.7975,0.6439603649453086,0.6689533580215181,0.21051872397489954,0.11041275952241322,0.2675722981663928
5952,Man_CLK461,2.22062,20.81501,4.83358,2.361768,66.244,2.864336,1.655087,0.6963378,0.3906001,66.59578529999999,2.617195707232014,8.812875544,7.1868600240000005,0.6625803017762059,41.4447,14.48569,3.38196,1.56059,2.7975,0.6439603649453086,0.6689533580215181,0.21051872397489954,0.11041275952241322,0.2675722981663928
5953,Man_CLK462,1.36908,21.30797,4.911162,2.419261,65.86385,2.840315,1.445962,0.6631491,0.3850136,64.16490712400001,8.479584153302419,8.921189687999998,7.361811223000001,0.7338878578423508,41.4447,14.48569,3.38196,1.56059,2.7975,0.6439603649453086,0.6689533580215181,0.21051872397489954,0.11041275952241322,0.2675722981663928
5955,Man_CLK462,1.597488,21.38569,4.932001,2.410825,66.36068,2.879564,1.172091,0.5854947,0.3647756,64.539048164,7.718677331267195,8.990686749999998,7.3361404750000005,0.826703349185784,41.4447,14.48569,3.38196,1.56059,2.7975,0.6439603649453086,0.6689533580215181,0.21051872397489954,0.11041275952241322,0.2675722981663928
5959,Man_CLK462,1.893323,21.1315,5.008353,2.421767,65.77199,2.886774,1.591796,0.7038766,0.3995459,62.341411093,7.739254679025599,9.174505686,7.369436981000001,0.7002071946831193,41.4447,14.48569,3.38196,1.56059,2.7975,0.6439603649453086,0.6689533580215181,0.21051872397489954,0.11041275952241322,0.2675722981663928
5961,Man_CLK461,2.192753,20.75563,4.913663,2.402715,66.52501,2.908963,1.410675,0.6326053,0.3828563,67.707959763,1.6935129149456216,8.955813169999999,7.311461745000001,0.7318451226497672,41.4447,14.48569,3.38196,1.56059,2.7975,0.6439603649453086,0.6689533580215181,0.21051872397489954,0.11041275952241322,0.2675722981663928
5962,Man_CLK462,1.834756,21.13474,4.947961,2.399557,65.81659,2.871616,1.574667,0.6919402,0.3964245,63.17425370600003,7.300116060059231,9.052046206,7.301851951000001,0.6988148989384501,41.4447,14.48569,3.38196,1.56059,2.7975,0.6439603649453086,0.6689533580215181,0.21051872397489954,0.11041275952241322,0.2675722981663928
5964,Man_CLK461,2.099509,20.87808,4.955986,2.425765,66.94742,2.943534,1.258331,0.5449148,0.352713,68.559279783,1.688708708683265,9.02896852,7.381602895000001,0.7302298242535878,41.4447,14.48569,3.38196,1.56059,2.7975,0.6439603649453086,0.6689533580215181,0.21051872397489954,0.11041275952241322,0.2675722981663928
5965,Man_CLK462,2.223202,20.98844,4.952066,2.37766,65.71342,2.870072,1.680044,0.7314363,0.40598,62.28850028999995,6.355905587459226,9.09997418,7.235219380000001,0.6823298318459081,41.4447,14.48569,3.38196,1.56059,2.7975,0.6439603649453086,0.6689533580215181,0.21051872397489954,0.11041275952241322,0.2675722981663928
5966,Man_CLK461,1.470812,21.14555,4.915466,2.44738,66.55026,2.913113,1.367841,0.5558668,0.3497292,67.71039881999997,5.026771584563235,8.885017940000001,7.44737734,0.675766855599841,41.4447,14.48569,3.38196,1.56059,2.7975,0.6439603649453086,0.6689533580215181,0.21051872397489954,0.11041275952241322,0.2675722981663928
5967,Man_CLK462,1.801532,21.067,4.938915,2.42643,66.61275,2.916254,1.165414,0.5741989,0.3606625,67.08784260800003,4.255530311968002,8.98260519,7.38362649,0.8186368815163989,41.4447,14.48569,3.38196,1.56059,2.7975,0.6439603649453086,0.6689533580215181,0.21051872397489954,0.11041275952241322,0.2675722981663928
5969,Man_CLK462,1.710747,21.11633,4.956171,2.429662,66.08572,2.905518,1.329329,0.6441557,0.3777412,64.81643364499998,6.389325822139234,9.022865046,7.393461466000001,0.7790589214718678,41.4447,14.48569,3.38196,1.56059,2.7975,0.6439603649453086,0.6689533580215181,0.21051872397489954,0.11041275952241322,0.2675722981663928
5971,Man_CLK462,1.447284,21.07631,4.95699,2.410973,65.88324,2.896235,1.577655,0.6997517,0.405626,65.39007066600003,6.6509743728880295,9.056657184,7.336590838999999,0.7092309464356287,41.4447,14.48569,3.38196,1.56059,2.7975,0.6439603649453086,0.6689533580215181,0.21051872397489954,0.11041275952241322,0.2675722981663928
5974,Man_CLK461,1.716789,20.86469,4.864121,2.389245,66.26136,2.889523,1.57611,0.6463207,0.3771982,68.09551931299995,3.175575750979206,8.84731811,7.270472535,0.6578015018313922,41.4447,14.48569,3.38196,1.56059,2.7975,0.6439603649453086,0.6689533580215181,0.21051872397489954,0.11041275952241322,0.2675722981663928
5975,Man_CLK462,1.99,20.79572,4.952312,2.44552,67.14845,2.969371,1.228552,0.5397733,0.3654969,70.445852334,0.3656721794704083,8.985806960000001,7.441717360000001,0.7577948960570655,41.4447,14.48569,3.38196,1.56059,2.7975,0.6439603649453086,0.6689533580215181,0.21051872397489954,0.11041275952241322,0.2675722981663928
5977,Man_CLK462,1.312256,21.16378,4.876679,2.415822,66.01681,2.874259,1.549559,0.666895,0.3961524,66.35135635200001,6.591249857916786,8.835628526,7.351346346,0.6961558739375086,41.4447,14.48569,3.38196,1.56059,2.7975,0.6439603649453086,0.6689533580215181,0.21051872397489954,0.11041275952241322,0.2675722981663928
5979,Man_CLK462,1.353688,21.06046,4.8306,2.360686,65.68835,2.881936,1.83836,0.7658615,0.4165595,66.01916122199998,6.418395023432041,8.806809287999998,7.1835674979999995,0.6469315859292271,41.4447,14.48569,3.38196,1.56059,2.7975,0.6439603649453086,0.6689533580215181,0.21051872397489954,0.11041275952241322,0.2675722981663928
5980,Man_CLK461,2.112861,20.8513,4.89203,2.387807,66.80244,2.927505,1.267757,0.5856031,0.360554,68.60217455900003,1.5385644693040206,8.923710056,7.266096701,0.7600956530022807,41.4447,14.48569,3.38196,1.56059,2.7975,0.6439603649453086,0.6689533580215181,0.21051872397489954,0.11041275952241322,0.2675722981663928
5981,Man_CLK461,1.801353,20.8093,4.878132,2.422279,66.58987,2.903671,1.291059,0.5801299,0.3548054,69.36822296099997,1.796935211734393,8.828553732,7.370994997,0.7370236324001644,41.4447,14.48569,3.38196,1.56059,2.7975,0.6439603649453086,0.6689533580215181,0.21051872397489954,0.11041275952241322,0.2675722981663928
5982,Man_CLK462,1.643845,21.03663,4.893242,2.397312,65.97046,2.907182,1.551367,0.688133,0.3959737,65.69430574900004,5.704026113766389,8.910839396,7.295020416,0.7068468730059306,41.4447,14.48569,3.38196,1.56059,2.7975,0.6439603649453086,0.6689533580215181,0.21051872397489954,0.11041275952241322,0.2675722981663928
5983,Man_CLK461,1.37208,20.93047,4.86377,2.408935,66.32668,2.913751,1.492632,0.6215138,0.3711598,69.23902068999999,3.560166891912047,8.813072479999999,7.330389205,0.6752259001960021,41.4447,14.48569,3.38196,1.56059,2.7975,0.6439603649453086,0.6689533580215181,0.21051872397489954,0.11041275952241322,0.2675722981663928
5984,Man_CLK462,1.611246,21.01214,4.900621,2.389749,65.78381,2.896262,1.783973,0.7368329,0.4101705,65.21453109599999,6.0958721050672295,8.943190342,7.272006207,0.6481847471075797,41.4447,14.48569,3.38196,1.56059,2.7975,0.6439603649453086,0.6689533580215181,0.21051872397489954,0.11041275952241322,0.2675722981663928
5985,Man_CLK461,1.830499,20.77511,4.904589,2.378735,65.89495,2.946953,1.771441,0.6909023,0.3841003,66.56492406899994,3.7242090665488234,8.972341229999998,7.238490605,0.6117139931667999,41.4447,14.48569,3.38196,1.56059,2.7975,0.6439603649453086,0.6689533580215181,0.21051872397489954,0.11041275952241322,0.2675722981663928
5986,Man_CLK462,2.073117,20.87071,4.926306,2.390848,65.94392,2.934778,1.648059,0.7122443,0.4010413,64.88680666500002,4.5191467569632024,9.009396083999999,7.275350464000001,0.681794770007274,41.4447,14.48569,3.38196,1.56059,2.7975,0.6439603649453086,0.6689533580215181,0.21051872397489954,0.11041275952241322,0.2675722981663928
5987,Man_CLK462,2.087432,20.89312,4.937096,2.407584,66.28417,2.969468,1.449798,0.6583004,0.3860474,65.94695234999993,3.7396586324432377,9.009672272000001,7.326278112,0.7300198627628283,41.4447,14.48569,3.38196,1.56059,2.7975,0.6439603649453086,0.6689533580215181,0.21051872397489954,0.11041275952241322,0.2675722981663928
5988,Man_CLK461,1.988533,20.91654,4.801256,2.351981,66.97451,2.942838,1.296958,0.5998451,0.3585039,69.97403772899997,1.0725054527232558,8.743776548000001,7.157078183,0.7502880937582105,41.4447,14.48569,3.38196,1.56059,2.7975,0.6439603649453086,0.6689533580215181,0.21051872397489954,0.11041275952241322,0.2675722981663928
