Repository: jcordonc/Proyecto2-model-PD

ProyectoFinal_DataScienceAtWork
==============================

Proyecto final para predecir la calidad del clinker con base a sus variables de operación y la concentración de sus compuestos químicos.

Project Organization
------------

    ├── LICENSE
    ├── Makefile           <- Makefile with commands like `make data` or `make train`
    ├── README.md          <- The top-level README for developers using this project.
    ├── data
    │   ├── external       <- Data from third party sources.
    │   ├── interim        <- Intermediate data that has been transformed.
    │   ├── processed      <- The final, canonical data sets for modeling.

File: data/raw/dataset_train.csv (part 30 of 53)
,id_eq,FCAO,SiO2,Al2O3,Fe2O3,CaO,MgO,SO3,K2O,Na2O,C3S,C2S,C3A,C4AF,A/S," ""CaO""  [CurrentProduct.Dry basis]"," ""SiO2""  [CurrentProduct.Dry basis]"," ""Al2O3""  [CurrentProduct.Dry basis]"," ""Fe2O3""  [CurrentProduct.Dry basis]"," ""MgO""  [CurrentProduct.Dry basis]"," ""CaO""  [Rolling.Analysis1.Dry basis]"," ""SiO2""  [Rolling.Analysis1.Dry basis]"," ""Al2O3""  [Rolling.Analysis1.Dry basis]"," ""Fe2O3""  [Rolling.Analysis1.Dry basis]"," ""MgO""  [Rolling.Analysis1.Dry basis]"
5989,Man_CLK462,1.810668,21.06213,4.721559,2.324292,66.87683,2.923734,1.400385,0.6326976,0.3750824,69.76898657999999,2.1908548698048307,8.579429286,7.072820556,0.7301158844716075,41.4447,14.48569,3.38196,1.56059,2.7975,0.6439603649453086,0.6689533580215181,0.21051872397489954,0.11041275952241322,0.2675722981663928
5990,Man_CLK461,2.360819,20.74922,4.876296,2.355541,65.93087,2.901435,1.93109,0.7752181,0.4117291,64.97222546299997,3.222815420947242,8.936609028,7.167911263000001,0.6167622637707681,41.4447,14.48569,3.38196,1.56059,2.7975,0.6439603649453086,0.6689533580215181,0.21051872397489954,0.11041275952241322,0.2675722981663928
5991,Man_CLK462,1.946733,20.90961,4.82836,2.371491,66.6381,2.96161,1.52952,0.6686495,0.3900822,68.61736444699999,2.204486054984045,8.782591228000001,7.216447113,0.7011319075416217,41.4447,14.48569,3.38196,1.56059,2.7975,0.6439603649453086,0.6689533580215181,0.21051872397489954,0.11041275952241322,0.2675722981663928
5992,Man_CLK462,1.914642,20.90509,4.929092,2.408991,66.76885,2.979331,1.525704,0.6590593,0.3877893,68.584299582,2.315028021718426,8.986081028000001,7.330559613,0.6955968013700392,41.4447,14.48569,3.38196,1.56059,2.7975,0.6439603649453086,0.6689533580215181,0.21051872397489954,0.11041275952241322,0.2675722981663928
5995,Man_CLK462,1.8702,20.8276,4.891005,2.378886,66.10718,2.941722,1.758406,0.7443276,0.4099149,66.95940700999998,3.4551717474160384,8.936088137999999,7.238950098,0.6610491260182483,41.4447,14.48569,3.38196,1.56059,2.7975,0.6439603649453086,0.6689533580215181,0.21051872397489954,0.11041275952241322,0.2675722981663928
5996,Man_CLK461,1.616093,20.86234,4.935176,2.421013,66.62824,2.93418,1.511867,0.6338314,0.3864292,69.494105479,2.422998666379179,8.981862404000001,7.367142559,0.6866009386434452,41.4447,14.48569,3.38196,1.56059,2.7975,0.6439603649453086,0.6689533580215181,0.21051872397489954,0.11041275952241322,0.2675722981663928
5997,Man_CLK462,2.31705,20.774,4.878609,2.384736,66.77255,2.947001,1.514605,0.6694411,0.3827319,68.33127275799997,0.894216108684823,8.893340538,7.256751648000001,0.7022192051962094,41.4447,14.48569,3.38196,1.56059,2.7975,0.6439603649453086,0.6689533580215181,0.21051872397489954,0.11041275952241322,0.2675722981663928
6000,Man_CLK462,2.0,20.65219,4.975529,2.43509,66.71086,3.007998,1.630426,0.6143865,0.378714,69.57348453799996,0.5815743107728579,9.064979569999998,7.409978870000001,0.6204178254431824,41.4447,14.48569,3.38196,1.56059,2.7975,0.6439603649453086,0.6689533580215181,0.21051872397489954,0.11041275952241322,0.2675722981663928
6003,Man_CLK462,1.72,21.06834,4.905257,2.382111,65.69283,2.978937,1.854264,0.732815,0.4085345,63.95407167399998,6.87388689737444,8.968399238,7.248763773,0.6206309515517276,41.4447,14.48569,3.38196,1.56059,2.7975,0.6439603649453086,0.6689533580215181,0.21051872397489954,0.11041275952241322,0.2675722981663928
6004,Man_CLK461,1.648581,21.02131,4.963093,2.448857,66.59828,2.95781,1.24062,0.580005,0.3653348,67.80434434500002,4.053745531817604,9.008730405999998,7.451871851,0.7778538299650405,41.4447,14.48569,3.38196,1.56059,2.7975,0.6439603649453086,0.6689533580215181,0.21051872397489954,0.11041275952241322,0.2675722981663928
6005,Man_CLK462,2.379741,20.90625,4.824261,2.362457,66.20583,2.903702,1.587921,0.6892309,0.3839993,65.16080941099999,3.472640165643206,8.787014406,7.188956651000001,0.6814334322070416,41.4447,14.48569,3.38196,1.56059,2.7975,0.6439603649453086,0.6689533580215181,0.21051872397489954,0.11041275952241322,0.2675722981663928
6006,Man_CLK462,2.537248,20.73288,4.832569,2.356555,66.30615,2.900485,1.540275,0.6863319,0.3842118,66.19823985000004,1.7092212763248398,8.81901679,7.170996865000001,0.701088712476325,41.4447,14.48569,3.38196,1.56059,2.7975,0.6439603649453086,0.6689533580215181,0.21051872397489954,0.11041275952241322,0.2675722981663928
6007,Man_CLK461,1.557182,20.93869,4.937782,2.437249,66.54108,2.944254,1.285576,0.605033,0.3736422,68.758119212,3.37804740435044,8.961296992000001,7.4165487070000005,0.775559492297301,41.4447,14.48569,3.38196,1.56059,2.7975,0.6439603649453086,0.6689533580215181,0.21051872397489954,0.11041275952241322,0.2675722981663928
6008,Man_CLK462,2.244392,20.88473,4.833965,2.357138,66.49095,2.91597,1.462457,0.6607619,0.3757693,66.97850540799993,2.455351225184039,8.821729754,7.172770934,0.7160649277857163,41.4447,14.48569,3.38196,1.56059,2.7975,0.6439603649453086,0.6689533580215181,0.21051872397489954,0.11041275952241322,0.2675722981663928
6009,Man_CLK462,2.347018,20.86813,4.828645,2.365846,66.50175,2.922841,1.467561,0.6595196,0.3805607,66.75412908199996,2.2618474130560315,8.792897818,7.199269378,0.7170668484048525,41.4447,14.48569,3.38196,1.56059,2.7975,0.6439603649453086,0.6689533580215181,0.21051872397489954,0.11041275952241322,0.2675722981663928
6010,Man_CLK462,2.070536,20.85762,4.842672,2.368217,66.39159,2.939171,1.50289,0.6824201,0.387305,67.41347802799997,2.5834235208704257,8.826057636000002,7.206484331,0.7189690868437221,41.4447,14.48569,3.38196,1.56059,2.7975,0.6439603649453086,0.6689533580215181,0.21051872397489954,0.11041275952241322,0.2675722981663928
6011,Man_CLK461,1.990168,20.62292,4.85275,2.39394,66.45995,3.016344,1.552977,0.6300704,0.3736308,69.69818182200004,0.43378125844002113,8.809241020000002,7.284759420000001,0.655730500660403,41.4447,14.48569,3.38196,1.56059,2.7975,0.6439603649453086,0.6689533580215181,0.21051872397489954,0.11041275952241322,0.2675722981663928
6012,Man_CLK462,2.147669,20.91935,4.766409,2.342407,66.61433,2.928351,1.392167,0.6386996,0.3740933,68.086339259,2.0159089488048636,8.667631206,7.127944501000001,0.737178197671428,41.4447,14.48569,3.38196,1.56059,2.7975,0.6439603649453086,0.6689533580215181,0.21051872397489954,0.11041275952241322,0.2675722981663928
6013,Man_CLK461,1.749194,20.78772,4.929228,2.413321,66.49969,2.967892,1.652406,0.6670002,0.4005356,69.04699448199999,2.1375888759136217,8.979115067999999,7.3437358029999995,0.6563035196635144,41.4447,14.48569,3.38196,1.56059,2.7975,0.6439603649453086,0.6689533580215181,0.21051872397489954,0.11041275952241322,0.2675722981663928
6014,Man_CLK462,1.959828,20.91496,4.866848,2.388128,66.451,2.950666,1.368583,0.6413563,0.3779745,67.47935730799992,3.038120219017671,8.856434623999998,7.267073504000001,0.7551929120807687,41.4447,14.48569,3.38196,1.56059,2.7975,0.6439603649453086,0.6689533580215181,0.21051872397489954,0.11041275952241322,0.2675722981663928
6015,Man_CLK461,1.962918,20.65969,4.873349,2.383654,66.35895,2.915485,1.7427,0.699158,0.4030074,68.99481846999991,1.153507336588845,8.881232282,7.253459122,0.6398333812437481,41.4447,14.48569,3.38196,1.56059,2.7975,0.6439603649453086,0.6689533580215181,0.21051872397489954,0.11041275952241322,0.2675722981663928
6016,Man_CLK462,2.104818,20.88366,4.865777,2.385572,66.9854,2.964718,1.400664,0.6459655,0.386201,69.313375476,1.1195119767024266,8.857921225999998,7.259295595999999,0.7482749205435191,41.4447,14.48569,3.38196,1.56059,2.7975,0.6439603649453086,0.6689533580215181,0.21051872397489954,0.11041275952241322,0.2675722981663928
6017,Man_CLK462,2.098391,20.91033,4.951498,2.400892,66.41114,2.955154,1.495978,0.67507,0.4038784,66.20125405500002,3.5634976274495713,9.059160435999999,7.305914356,0.7324045399927718,41.4447,14.48569,3.38196,1.56059,2.7975,0.6439603649453086,0.6689533580215181,0.21051872397489954,0.11041275952241322,0.2675722981663928
6018,Man_CLK462,1.891356,20.96907,4.886271,2.403582,66.72953,2.957802,1.362538,0.6329833,0.3909208,68.32818351599998,2.763187729555213,8.881757405999998,7.314100026000001,0.7655736037991107,41.4447,14.48569,3.38196,1.56059,2.7975,0.6439603649453086,0.6689533580215181,0.21051872397489954,0.11041275952241322,0.2675722981663928
6020,Man_CLK461,1.700006,20.72458,4.979791,2.42171,66.28609,2.963697,1.795935,0.7280279,0.4193802,68.50585872600003,2.5158636463712014,9.098912829999998,7.3692635300000005,0.6463117845030255,41.4447,14.48569,3.38196,1.56059,2.7975,0.6439603649453086,0.6689533580215181,0.21051872397489954,0.11041275952241322,0.2675722981663928
6022,Man_CLK461,1.688453,20.71625,4.845727,2.378798,66.455,2.9791,1.760425,0.6805294,0.4002279,70.26583771100002,1.1997345292944104,8.816250334,7.238682314000001,0.6223480433537368,41.4447,14.48569,3.38196,1.56059,2.7975,0.6439603649453086,0.6689533580215181,0.21051872397489954,0.11041275952241322,0.2675722981663928
6023,Man_CLK462,1.465853,20.90455,4.885434,2.36673,66.03128,2.980003,1.875235,0.7597043,0.4231188,67.76650380499997,4.308728878220869,8.941892939999999,7.201959390000001,0.6359291464799418,41.4447,14.48569,3.38196,1.56059,2.7975,0.6439603649453086,0.6689533580215181,0.21051872397489954,0.11041275952241322,0.2675722981663928
6026,Aus_CLK463,2.41067,20.58232,4.914184,2.405654,66.46343,2.847251,1.306509,0.7011061,0.3790888,67.87958062800003,0.39790386766880914,8.952221031999997,7.320405122000001,0.8310948346034119,41.4447,14.48569,3.38196,1.56059,2.7975,0.6439603649453086,0.6689533580215181,0.21051872397489954,0.11041275952241322,0.2675722981663928
6027,Man_CLK461,1.427595,21.03848,4.829853,2.397683,66.37576,2.960912,1.51142,0.6316146,0.3868473,68.63589257099999,4.154335834249615,8.742230814,7.296149369,0.685912682693854,41.4447,14.48569,3.38196,1.56059,2.7975,0.6439603649453086,0.6689533580215181,0.21051872397489954,0.11041275952241322,0.2675722981663928
6029,Aus_CLK463,2.0,20.685,4.93738,2.412327,66.15472,2.827578,1.545524,0.7174056,0.3884571,67.34891866999997,2.3538530715920345,9.002399716,7.340711061,0.7193630931572361,41.4447,14.48569,3.38196,1.56059,2.7975,0.6439603649453086,0.6689533580215181,0.21051872397489954,0.11041275952241322,0.2675722981663928
6030,Man_CLK461,1.46928,20.95228,4.953643,2.415938,65.63313,2.971421,1.669985,0.6957996,0.410659,65.24034033599999,6.340783635689625,9.039386853999998,7.351699334000001,0.6718937313721901,41.4447,14.48569,3.38196,1.56059,2.7975,0.6439603649453086,0.6689533580215181,0.21051872397489954,0.11041275952241322,0.2675722981663928
6031,Man_CLK462,1.87,20.88107,4.920508,2.420808,66.13095,2.97266,1.626357,0.6609839,0.3923194,66.39246726599997,4.0367838127696345,8.943339064,7.366518744,0.6571485042994025,41.4447,14.48569,3.38196,1.56059,2.7975,0.6439603649453086,0.6689533580215181,0.21051872397489954,0.11041275952241322,0.2675722981663928
6033,Aus_CLK463,1.688386,21.08112,4.981635,2.422827,65.46667,2.776501,1.552168,0.7176244,0.3965564,62.49361562399997,8.10938692960805,9.101909465999999,7.372662561,0.7231368303122606,41.4447,14.48569,3.38196,1.56059,2.7975,0.6439603649453086,0.6689533580215181,0.21051872397489954,0.11041275952241322,0.2675722981663928
6034,Man_CLK461,1.32754,21.12964,4.872307,2.407458,66.102,2.958072,1.64278,0.6751928,0.4063435,66.93673929400003,6.004817940350371,8.838194613999999,7.3258946940000005,0.6689552854071472,41.4447,14.48569,3.38196,1.56059,2.7975,0.6439603649453086,0.6689533580215181,0.21051872397489954,0.11041275952241322,0.2675722981663928
6035,Man_CLK462,1.796178,21.07434,4.977973,2.396136,66.67979,2.982674,1.210263,0.6011462,0.380522,67.10770335800004,4.2780341456575925,9.137366338000001,7.291441848,0.828423174356566,41.4447,14.48569,3.38196,1.56059,2.7975,0.6439603649453086,0.6689533580215181,0.21051872397489954,0.11041275952241322,0.2675722981663928
6036,Aus_CLK463,1.963609,20.75268,4.897732,2.389973,66.0414,2.798203,1.644627,0.7414095,0.400421,66.81969419499991,3.058901246430466,8.935155484000001,7.2726878390000005,0.6978233159100237,41.4447,14.48569,3.38196,1.56059,2.7975,0.6439603649453086,0.6689533580215181,0.21051872397489954,0.11041275952241322,0.2675722981663928
6037,Man_CLK461,1.521196,20.78378,4.919614,2.425571,65.8509,2.940356,1.679006,0.6790695,0.3989573,67.41096360199995,4.0607334766608645,8.932910968,7.381012553000001,0.6508107191188881,41.4447,14.48569,3.38196,1.56059,2.7975,0.6439603649453086,0.6689533580215181,0.21051872397489954,0.11041275952241322,0.2675722981663928
6038,Man_CLK462,1.812887,20.95917,4.955544,2.411016,66.48524,2.942222,1.22557,0.6228749,0.384485,67.25235959099999,3.78739704094081,9.052752528,7.336721688000001,0.8373377084064518,41.4447,14.48569,3.38196,1.56059,2.7975,0.6439603649453086,0.6689533580215181,0.21051872397489954,0.11041275952241322,0.2675722981663928
6039,Aus_CLK463,1.735832,21.12006,4.928478,2.419566,65.49512,2.781686,1.589161,0.7006015,0.3894486,62.482110863999985,8.083992729321587,8.966561028,7.362739338000001,0.6914157334123641,41.4447,14.48569,3.38196,1.56059,2.7975,0.6439603649453086,0.6689533580215181,0.21051872397489954,0.11041275952241322,0.2675722981663928
6040,Man_CLK461,1.404357,20.8756,4.896771,2.37488,66.37093,2.971223,1.488724,0.6460092,0.3968892,69.531772705,3.0828745730112104,8.95814619,7.226759840000001,0.7133022377579598,41.4447,14.48569,3.38196,1.56059,2.7975,0.6439603649453086,0.6689533580215181,0.21051872397489954,0.11041275952241322,0.2675722981663928
6041,Man_CLK462,1.679406,21.03248,4.996629,2.43014,66.33522,2.980138,1.3158,0.6588505,0.3929207,66.32451697200001,5.107483111028792,9.129269970000001,7.394916020000001,0.8114594021888869,41.4447,14.48569,3.38196,1.56059,2.7975,0.6439603649453086,0.6689533580215181,0.21051872397489954,0.11041275952241322,0.2675722981663928
6042,Man_CLK462,1.631581,21.13408,5.008554,2.401185,65.88868,2.96933,1.520366,0.7091482,0.4119096,63.89048170699995,7.3818848567248665,9.209863080000002,7.306805955,0.7465482923475264,41.44181,14.48781,3.37698,1.55255,2.78786,1.020289761996914,0.9806223940560128,0.2777688045649384,0.17835075603467335,0.42525577095211575
6043,Man_CLK461,1.495375,20.91114,4.896441,2.378983,66.10287,2.940662,1.628083,0.6755337,0.3990551,67.79621181700001,4.2145438275952145,8.950329413999999,7.2392452689999995,0.6693959118324763,41.44181,14.48781,3.37698,1.55255,2.78786,1.020289761996914,0.9806223940560128,0.2777688045649384,0.17835075603467335,0.42525577095211575
6046,Man_CLK462,1.609267,20.99911,4.99766,2.416929,66.29642,2.976842,1.319897,0.6549953,0.3924686,66.7176755129999,4.930620777272075,9.154355132,7.354714947000001,0.8060128216708058,41.44181,14.48781,3.37698,1.55255,2.78786,1.020289761996914,0.9806223940560128,0.2777688045649384,0.17835075603467335,0.42525577095211575
6047,Aus_CLK463,2.367153,20.97693,4.80899,2.353905,66.06882,2.857655,1.553768,0.6825298,0.3872304,64.23193938700001,4.414679064040023,8.76101624,7.162932915000001,0.6954246416222839,41.44181,14.48781,3.37698,1.55255,2.78786,1.020289761996914,0.9806223940560128,0.2777688045649384,0.17835075603467335,0.42525577095211575
6048,Aus_CLK463,2.125918,21.02779,4.821019,2.376869,65.71712,2.845322,1.53519,0.6733908,0.3885855,63.28205102999997,6.017962322124816,8.754038001999998,7.232812367000001,0.6999128435912034,41.44181,14.48781,3.37698,1.55255,2.78786,1.020289761996914,0.9806223940560128,0.2777688045649384,0.17835075603467335,0.42525577095211575
6049,Man_CLK461,1.73325,20.92163,4.839375,2.37783,66.28574,2.948898,1.677232,0.6526537,0.3970037,67.87758063999999,3.452681261624001,8.801055390000002,7.23573669,0.6365921924674022,41.44181,14.48781,3.37698,1.55255,2.78786,1.020289761996914,0.9806223940560128,0.2777688045649384,0.17835075603467335,0.42525577095211575
6050,Man_CLK462,1.926907,20.9158,4.941182,2.374052,66.36342,2.943345,1.426569,0.6733568,0.3944291,66.77120938699998,3.6758610279904005,9.077236316,7.224240236,0.7584704218406715,41.44181,14.48781,3.37698,1.55255,2.78786,1.020289761996914,0.9806223940560128,0.2777688045649384,0.17835075603467335,0.42525577095211575
6051,Aus_CLK463,1.832661,21.14982,4.835836,2.372765,65.51217,2.866687,1.555079,0.6798244,0.3942761,62.620448941,7.767574820003176,8.800247019999999,7.220323895,0.699203906866158,41.44181,14.48781,3.37698,1.55255,2.78786,1.020289761996914,0.9806223940560128,0.2777688045649384,0.17835075603467335,0.42525577095211575
6052,Man_CLK461,1.639327,20.79125,4.837527,2.371546,66.04038,2.906748,1.560054,0.6626014,0.3784254,68.27336959700003,3.068751398558419,8.806790717999998,7.216614478,0.6744682708522015,41.44181,14.48781,3.37698,1.55255,2.78786,1.020289761996914,0.9806223940560128,0.2777688045649384,0.17835075603467335,0.42525577095211575
6053,Man_CLK462,1.963056,20.70848,4.940199,2.360143,65.94489,3.184803,1.580999,0.7008257,0.396165,66.522336842,3.1582045863408013,9.098165394,7.181915149,0.7005874446578457,41.44181,14.48781,3.37698,1.55255,2.78786,1.020289761996914,0.9806223940560128,0.2777688045649384,0.17835075603467335,0.42525577095211575
6056,Man_CLK462,1.770152,20.76731,4.882875,2.363087,66.32622,2.939891,1.579117,0.714785,0.4055197,68.79382816800006,2.2056966516160017,8.941275546,7.190873741000001,0.7165896417940657,41.44181,14.48781,3.37698,1.55255,2.78786,1.020289761996914,0.9806223940560128,0.2777688045649384,0.17835075603467335,0.42525577095211575
6059,Man_CLK462,1.721954,20.73656,4.924444,2.385434,66.10062,2.926486,1.567734,0.7166587,0.3997605,67.99410787399998,2.8688692767648334,9.013622272,7.258875662,0.7180697094483761,41.44181,14.48781,3.37698,1.55255,2.78786,1.020289761996914,0.9806223940560128,0.2777688045649384,0.17835075603467335,0.42525577095211575
6062,Man_CLK462,1.681055,20.91751,4.910048,2.389346,66.67503,2.931728,1.367999,0.6094401,0.3771237,69.214928981,2.5922729546415937,8.968853767999999,7.270779878000001,0.7348570074527588,41.44181,14.48781,3.37698,1.55255,2.78786,1.020289761996914,0.9806223940560128,0.2777688045649384,0.17835075603467335,0.42525577095211575
6064,Man_CLK461,1.4702,20.91242,4.921084,2.435296,65.5702,2.867894,1.861345,0.7320104,0.4209397,65.47439240799994,6.04711066316483,8.920351767999998,7.410605728000001,0.6265015751878803,41.44181,14.48781,3.37698,1.55255,2.78786,1.020289761996914,0.9806223940560128,0.2777688045649384,0.17835075603467335,0.42525577095211575
6066,Man_CLK461,1.606083,20.96823,4.929955,2.45024,65.81248,2.886326,1.544162,0.6404452,0.3823288,65.402413297,5.844100214104017,8.918574669999998,7.45608032,0.6724600324006282,41.44181,14.48781,3.37698,1.55255,2.78786,1.020289761996914,0.9806223940560128,0.2777688045649384,0.17835075603467335,0.42525577095211575
6067,Man_CLK462,1.29475,21.16155,4.908769,2.39189,66.66679,2.931777,1.314849,0.6217045,0.3974468,68.90428199800004,4.7126931095487805,8.96115997,7.278521270000001,0.7924444505879525,41.44181,14.48781,3.37698,1.55255,2.78786,1.020289761996914,0.9806223940560128,0.2777688045649384,0.17835075603467335,0.42525577095211575
6069,Aus_CLK463,1.814187,21.0661,4.906307,2.396101,65.39158,2.835009,1.608055,0.6865769,0.3868006,62.33421204700005,7.800223347014388,8.947510658,7.291335343,0.6737445636775755,41.44181,14.48781,3.37698,1.55255,2.78786,1.020289761996914,0.9806223940560128,0.2777688045649384,0.17835075603467335,0.42525577095211575
6071,Man_CLK462,1.559743,21.08643,4.896571,2.3888,66.86576,2.957271,1.237856,0.5575933,0.3807154,69.29277922899998,3.390405220619236,8.934063549999998,7.2691184,0.7802144730736505,41.44181,14.48781,3.37698,1.55255,2.78786,1.020289761996914,0.9806223940560128,0.2777688045649384,0.17835075603467335,0.42525577095211575
6072,Aus_CLK463,2.518205,20.87184,4.840002,2.348842,65.88895,2.874933,1.583857,0.7058542,0.3834451,63.482341398999985,4.214977533342413,8.851764636,7.147526206,0.6916627256697707,41.44181,14.48781,3.37698,1.55255,2.78786,1.020289761996914,0.9806223940560128,0.2777688045649384,0.17835075603467335,0.42525577095211575
6075,Man_CLK462,1.41178,20.97,4.9,2.39,66.28,2.92,1.47,0.63,0.4,68.37062362000002,4.206385888,8.941120000000002,7.27277,0.7158498265469538,41.44181,14.48781,3.37698,1.55255,2.78786,1.020289761996914,0.9806223940560128,0.2777688045649384,0.17835075603467335,0.42525577095211575
6078,Man_CLK462,1.447607,20.90754,4.9141,2.397118,65.9634,2.941155,1.555467,0.6754192,0.3952023,67.30568676299994,4.720978013856055,8.966441344,7.294430074,0.6973875387113537,41.44181,14.48781,3.37698,1.55255,2.78786,1.020289761996914,0.9806223940560128,0.2777688045649384,0.17835075603467335,0.42525577095211575
6082,Man_CLK462,1.685159,20.93311,4.878457,2.383957,66.3326,2.936156,1.440169,0.6490462,0.3842006,67.90556367500002,3.612179290998398,8.894255806,7.2543811510000005,0.7277774027619469,41.44181,14.48781,3.37698,1.55255,2.78786,1.020289761996914,0.9806223940560128,0.2777688045649384,0.17835075603467335,0.42525577095211575
6083,Man_CLK461,1.733494,20.73608,4.801225,2.345897,66.25105,2.906806,1.496644,0.6924838,0.39226,69.44750021600004,1.7356127198640294,8.753988525999999,7.138564571,0.7319642148550276,41.44181,14.48781,3.37698,1.55255,2.78786,1.020289761996914,0.9806223940560128,0.2777688045649384,0.17835075603467335,0.42525577095211575
6086,Man_CLK462,1.591235,20.88078,4.95166,2.420511,66.09064,2.943471,1.493266,0.669699,0.3886371,67.15656714499995,4.315648020488041,9.026394388,7.365614973,0.717503660801982,41.44181,14.48781,3.37698,1.55255,2.78786,1.020289761996914,0.9806223940560128,0.2777688045649384,0.17835075603467335,0.42525577095211575
6087,Aus_CLK463,1.994687,20.80254,4.77278,2.333327,66.12881,2.806578,1.681665,0.6923479,0.3885369,67.59051708299998,2.524895494656029,8.699877716,7.100314061000001,0.6485062071239039,41.44181,14.48781,3.37698,1.55255,2.78786,1.020289761996914,0.9806223940560128,0.2777688045649384,0.17835075603467335,0.42525577095211575
6088,Man_CLK461,1.310411,21.02708,4.90822,2.409763,65.76816,2.925526,1.56105,0.6878405,0.3985003,66.18230512899996,6.332529495176047,8.929464004,7.332908809,0.7043913428119771,41.44181,14.48781,3.37698,1.55255,2.78786,1.020289761996914,0.9806223940560128,0.2777688045649384,0.17835075603467335,0.42525577095211575
6089,Man_CLK462,1.517323,21.05141,4.854041,2.376523,66.03278,2.863265,1.461445,0.6641988,0.3819779,66.64383411900002,5.418645780611207,8.842131733999999,7.231759489000001,0.7240438635360923,41.44181,14.48781,3.37698,1.55255,2.78786,1.020289761996914,0.9806223940560128,0.2777688045649384,0.17835075603467335,0.42525577095211575
6090,Aus_CLK463,2.116368,20.66605,4.789479,2.345721,66.03983,2.795099,1.718813,0.709782,0.3880194,67.64033284999996,1.7222955380368106,8.723159418,7.138029003000001,0.6427342478689827,41.44181,14.48781,3.37698,1.55255,2.78786,1.020289761996914,0.9806223940560128,0.2777688045649384,0.17835075603467335,0.42525577095211575
6091,Aus_CLK463,2.141543,20.93435,4.882612,2.370835,66.45842,2.811178,1.654438,0.6908315,0.3919766,66.54126480100003,3.2433320607824143,8.92746898,7.2144509050000005,0.661081261547532,41.44181,14.48781,3.37698,1.55255,2.78786,1.020289761996914,0.9806223940560128,0.2777688045649384,0.17835075603467335,0.42525577095211575
6092,Man_CLK462,1.613736,21.08179,4.954936,2.419566,66.35899,2.905211,1.375982,0.6433403,0.3821184,66.60908560600001,5.235859538347235,9.036674728,7.362739338000001,0.7562451104552735,41.44181,14.48781,3.37698,1.55255,2.78786,1.020289761996914,0.9806223940560128,0.2777688045649384,0.17835075603467335,0.42525577095211575
6093,Aus_CLK463,2.057948,20.82805,4.84858,2.360174,66.65034,2.822313,1.602645,0.6840851,0.3872324,68.714638572,1.5557106087680381,8.855322592,7.182009482000001,0.6750433157585131,41.44181,14.48781,3.37698,1.55255,2.78786,1.020289761996914,0.9806223940560128,0.2777688045649384,0.17835075603467335,0.42525577095211575
6094,Aus_CLK463,1.887647,20.94728,4.758042,2.344412,66.70657,2.804987,1.637266,0.6909128,0.3915881,69.36147221700001,1.9325937448624018,8.642066195999998,7.134045716000001,0.6677509099675659,41.44181,14.48781,3.37698,1.55255,2.78786,1.020289761996914,0.9806223940560128,0.2777688045649384,0.17835075603467335,0.42525577095211575
6095,Man_CLK461,2.387111,20.7316,4.837752,2.376443,66.84142,2.904533,1.742741,0.5987777,0.3568304,68.93500051299993,0.10203438140644039,8.799101244,7.231516049000001,0.5566084490660612,41.44181,14.48781,3.37698,1.55255,2.78786,1.020289761996914,0.9806223940560128,0.2777688045649384,0.17835075603467335,0.42525577095211575
6096,Man_CLK461,1.878293,20.87232,4.959506,2.432306,66.4726,3.012836,1.709585,0.6335862,0.3793974,67.53763290899997,3.1223154519072196,9.027229148,7.401507158,0.6017643639423632,41.44181,14.48781,3.37698,1.55255,2.78786,1.020289761996914,0.9806223940560128,0.2777688045649384,0.17835075603467335,0.42525577095211575
6097,Man_CLK462,2.09085,20.9507,4.944991,2.354729,65.63636,2.858921,1.907468,0.7997926,0.4187879,62.88073920199996,6.207394458211226,9.120024681999999,7.165440347,0.6401397229533901,41.44181,14.48781,3.37698,1.55255,2.78786,1.020289761996914,0.9806223940560128,0.2777688045649384,0.17835075603467335,0.42525577095211575
6098,Aus_CLK463,1.829387,20.93956,4.799387,2.361841,66.47874,2.810351,1.630587,0.6931772,0.392792,68.42714556699997,2.7942424510464434,8.722140578000001,7.187082163,0.672620614324759,41.44181,14.48781,3.37698,1.55255,2.78786,1.020289761996914,0.9806223940560128,0.2777688045649384,0.17835075603467335,0.42525577095211575
6099,Man_CLK462,1.476009,21.18924,4.915116,2.39111,66.29369,2.896106,1.400583,0.6317903,0.3802752,66.39551876299996,6.1280154985712585,8.97929928,7.27614773,0.7342453462306627,41.44181,14.48781,3.37698,1.55255,2.78786,1.020289761996914,0.9806223940560128,0.2777688045649384,0.17835075603467335,0.42525577095211575
6100,Aus_CLK463,1.979313,20.92571,4.859529,2.376479,66.02377,2.78764,1.781686,0.7521205,0.4074595,65.64490765499995,4.393007687876803,8.856749382,7.231625597,0.6543559003886635,41.44181,14.48781,3.37698,1.55255,2.78786,1.020289761996914,0.9806223940560128,0.2777688045649384,0.17835075603467335,0.42525577095211575
6101,Man_CLK461,1.406965,21.14937,4.890862,2.444777,66.36227,2.90595,1.39548,0.6185542,0.3851197,67.34499262899995,5.5094704608064475,8.824221615999999,7.439456411000001,0.7333374548859668,41.44181,14.48781,3.37698,1.55255,2.78786,1.020289761996914,0.9806223940560128,0.2777688045649384,0.17835075603467335,0.42525577095211575
6103,Aus_CLK463,1.97,20.95905,4.881936,2.377693,66.28149,2.811428,1.64133,0.7184122,0.3904125,66.326348752,4.0031160397311965,8.914073844,7.235319799,0.6794323523081899,41.44181,14.48781,3.37698,1.55255,2.78786,1.020289761996914,0.9806223940560128,0.2777688045649384,0.17835075603467335,0.42525577095211575
6104,Man_CLK461,1.39532,21.06686,4.86007,2.414557,65.91131,2.878306,1.798629,0.6893548,0.3991841,66.43369252000001,5.996162779184019,8.793755056,7.347496951,0.612556115927592,41.44181,14.48781,3.37698,1.55255,2.78786,1.020289761996914,0.9806223940560128,0.2777688045649384,0.17835075603467335,0.42525577095211575
6105,Man_CLK462,1.509492,21.08311,4.978525,2.418295,66.1568,2.876581,1.59368,0.7118041,0.4099501,66.04366206800002,5.986349748640045,9.10133611,7.358871685,0.7120366663144403,41.44181,14.48781,3.37698,1.55255,2.78786,1.020289761996914,0.9806223940560128,0.2777688045649384,0.17835075603467335,0.42525577095211575
6106,Aus_CLK463,2.242356,20.79071,4.91391,2.385482,66.43896,2.819046,1.581824,0.7047592,0.3858018,66.91209224399992,2.2421508627520623,8.985625955999998,7.259021726,0.6938849315874178,41.44181,14.48781,3.37698,1.55255,2.78786,1.020289761996914,0.9806223940560128,0.2777688045649384,0.17835075603467335,0.42525577095211575
6107,Aus_CLK463,1.96112,20.73579,4.932745,2.39675,66.43806,2.806309,1.62721,0.7004925,0.3884765,68.32808533000001,1.8801914674000386,9.016473249999999,7.29331025,0.6744205294874257,41.44181,14.48781,3.37698,1.55255,2.78786,1.020289761996914,0.9806223940560128,0.2777688045649384,0.17835075603467335,0.42525577095211575
6108,Man_CLK461,1.545726,21.03059,4.898799,2.395318,66.17109,2.902149,1.588367,0.675504,0.3900896,66.921936422,5.061924237580811,8.928939294,7.288952674000001,0.6788345770413478,41.44181,14.48781,3.37698,1.55255,2.78786,1.020289761996914,0.9806223940560128,0.2777688045649384,0.17835075603467335,0.42525577095211575
6109,Man_CLK462,1.641263,20.85386,5.045192,2.415337,66.41981,2.914409,1.71065,0.6690364,0.3944326,67.87659707099999,3.5416336917664353,9.283008595999998,7.349870491000001,0.6303673873519683,41.44181,14.48781,3.37698,1.55255,2.78786,1.020289761996914,0.9806223940560128,0.2777688045649384,0.17835075603467335,0.42525577095211575
6110,Aus_CLK463,1.809744,20.85622,4.919584,2.400963,66.15529,2.793699,1.650582,0.7155509,0.3915001,66.96030336399997,3.722219272012829,8.974468204,7.3061304090000005,0.67499882387942,41.44181,14.48781,3.37698,1.55255,2.78786,1.020289761996914,0.9806223940560128,0.2777688045649384,0.17835075603467335,0.42525577095211575
6111,Man_CLK461,1.533138,21.20084,4.860019,2.379493,66.30463,2.884569,1.505451,0.657104,0.3898591,66.5060773,5.9024149015087986,8.852948194,7.240797199,0.7056233957853896,41.44181,14.48781,3.37698,1.55255,2.78786,1.020289761996914,0.9806223940560128,0.2777688045649384,0.17835075603467335,0.42525577095211575
6112,Man_CLK462,1.472782,20.95379,4.902755,2.381401,66.3755,2.8832,1.765188,0.6992795,0.4059957,68.62804945800002,3.7786698333280455,8.962970258,7.246603243,0.6339250599463292,41.44181,14.48781,3.37698,1.55255,2.78786,1.020289761996914,0.9806223940560128,0.2777688045649384,0.17835075603467335,0.42525577095211575
6113,Aus_CLK463,1.852349,20.95272,4.91101,2.381582,66.36272,2.792439,1.600753,0.7034323,0.3861692,66.98322090099997,3.8507489080480397,8.984539756,7.247154026,0.6852703858394893,41.44181,14.48781,3.37698,1.55255,2.78786,1.020289761996914,0.9806223940560128,0.2777688045649384,0.17835075603467335,0.42525577095211575
6115,Man_CLK462,1.496989,21.02542,4.935995,2.391634,66.58971,2.906296,1.485714,0.6635038,0.3897204,68.61922416099993,3.9163472191680455,9.033742022000002,7.277742261999999,0.7185428133304577,41.44181,14.48781,3.37698,1.55255,2.78786,1.020289761996914,0.9806223940560128,0.2777688045649384,0.17835075603467335,0.42525577095211575
6116,Aus_CLK463,2.096356,20.90286,4.85375,2.362647,66.37051,2.791762,1.57495,0.7025981,0.3811162,66.81226722399994,3.087382618240035,8.864838776,7.1895348210000005,0.6919068341832513,41.44181,14.48781,3.37698,1.55255,2.78786,1.020289761996914,0.9806223940560128,0.2777688045649384,0.17835075603467335,0.42525577095211575
6117,Aus_CLK463,2.055414,20.81611,4.854687,2.357628,66.25795,2.796296,1.594105,0.7013149,0.3828277,67.18089274999997,2.68631880240644,8.875813974,7.174262004000001,0.6842930487560748,41.44181,14.48781,3.37698,1.55255,2.78786,1.020289761996914,0.9806223940560128,0.2777688045649384,0.17835075603467335,0.42525577095211575
6119,Man_CLK462,1.667521,20.75033,4.996326,2.388648,65.94376,2.889857,1.850492,0.7561851,0.4147834,66.98497626099999,3.8368093385312463,9.198671483999998,7.268655864,0.6370014970779754,41.44181,14.48781,3.37698,1.55255,2.78786,1.020289761996914,0.9806223940560128,0.2777688045649384,0.17835075603467335,0.42525577095211575
6120,Aus_CLK463,1.905089,20.94654,4.814507,2.34726,66.31722,2.792043,1.616169,0.7063206,0.3833744,67.32764147500002,3.411226862046391,8.78687963,7.14271218,0.6780234988141136,41.44181,14.48781,3.37698,1.55255,2.78786,1.020289761996914,0.9806223940560128,0.2777688045649384,0.17835075603467335,0.42525577095211575
6121,Man_CLK461,1.574852,21.01352,4.929899,2.423365,66.09291,2.912528,1.593141,0.6581731,0.3820916,66.36578868599997,5.34309172355681,8.96389877,7.374299695,0.6610643618510695,41.44181,14.48781,3.37698,1.55255,2.78786,1.020289761996914,0.9806223940560128,0.2777688045649384,0.17835075603467335,0.42525577095211575
6122,Man_CLK462,1.446073,21.01613,4.960426,2.393091,66.37684,2.981088,1.563039,0.6957445,0.3985817,67.86430245899999,4.615597025915207,9.096018928,7.2821759130000006,0.7078658603306377,41.44181,14.48781,3.37698,1.55255,2.78786,1.020289761996914,0.9806223940560128,0.2777688045649384,0.17835075603467335,0.42525577095211575
6123,Aus_CLK463,2.112604,20.95989,4.817397,2.345426,66.32787,2.79654,1.576281,0.7096825,0.3820288,66.40795166000001,3.5060030430464266,8.797641257999999,7.137131318,0.6958946364764613,41.44181,14.48781,3.37698,1.55255,2.78786,1.020289761996914,0.9806223940560128,0.2777688045649384,0.17835075603467335,0.42525577095211575
6124,Aus_CLK463,2.20942,20.88169,4.81644,2.3386,66.08036,2.804947,1.647338,0.7266546,0.3811599,65.61671081999997,3.5813780738240126,8.806654799999999,7.116359800000001,0.6739653141097712,41.44181,14.48781,3.37698,1.55255,2.78786,1.020289761996914,0.9806223940560128,0.2777688045649384,0.17835075603467335,0.42525577095211575
6126,Man_CLK462,1.597817,20.86023,4.941513,2.398721,66.12142,2.880327,1.793645,0.7580763,0.4126321,67.51058444899995,3.969446125433599,9.036373518,7.299308003000001,0.6565400819437339,41.44181,14.48781,3.37698,1.55255,2.78786,1.020289761996914,0.9806223940560128,0.2777688045649384,0.17835075603467335,0.42525577095211575
6127,Aus_CLK463,2.090335,20.89071,4.835091,2.350797,66.52357,2.81348,1.575415,0.7007593,0.3798836,67.69452263700008,2.4054665534831656,8.835442626,7.1534752710000005,0.6896997176704521,41.44181,14.48781,3.37698,1.55255,2.78786,1.020289761996914,0.9806223940560128,0.2777688045649384,0.17835075603467335,0.42525577095211575
6128,Aus_CLK463,2.014099,20.88164,4.779749,2.325605,66.41196,2.805051,1.601097,0.7030995,0.3803623,68.02725919899993,2.362579537836865,8.73141119,7.076816015,0.6802664783630338,41.44181,14.48781,3.37698,1.55255,2.78786,1.020289761996914,0.9806223940560128,0.2777688045649384,0.17835075603467335,0.42525577095211575
6129,Man_CLK461,1.349377,21.00141,4.875774,2.418449,65.94255,2.874401,1.807165,0.6987121,0.4070129,67.13425948099996,5.421108327948836,8.828785391999999,7.359340307,0.6196592625623847,41.44181,14.48781,3.37698,1.55255,2.78786,1.020289761996914,0.9806223940560128,0.2777688045649384,0.17835075603467335,0.42525577095211575
6130,Man_CLK462,1.507317,21.13455,4.891829,2.373226,66.63903,2.914558,1.36183,0.6443653,0.3847459,68.271603221,4.4597492010368,8.947848458000001,7.221726718,0.7672340325742899,41.44181,14.48781,3.37698,1.55255,2.78786,1.020289761996914,0.9806223940560128,0.2777688045649384,0.17835075603467335,0.42525577095211575
6131,Aus_CLK463,1.885726,20.8783,4.805006,2.344264,66.24866,2.803088,1.575724,0.6967591,0.3786561,67.714096486,2.9835080392992097,8.766771212,7.133595352,0.6863987501708032,41.44181,14.48781,3.37698,1.55255,2.78786,1.020289761996914,0.9806223940560128,0.2777688045649384,0.17835075603467335,0.42525577095211575
6132,Man_CLK461,1.713716,21.00844,4.914095,2.401906,66.08781,2.837632,1.697051,0.700006,0.4078742,65.95517688399998,5.211819011472002,8.958326797999998,7.308999958,0.6611699221512043,41.44181,14.48781,3.37698,1.55255,2.78786,1.020289761996914,0.9806223940560128,0.2777688045649384,0.17835075603467335,0.42525577095211575
6133,Man_CLK462,1.790715,20.95741,4.944165,2.377251,66.34283,2.879744,1.711992,0.7266088,0.4148718,66.90097476500002,4.115529646408,9.079728558,7.233974793,0.673898546078492,41.44181,14.48781,3.37698,1.55255,2.78786,1.020289761996914,0.9806223940560128,0.2777688045649384,0.17835075603467335,0.42525577095211575
6134,Aus_CLK463,2.199435,20.94216,4.854336,2.348518,66.44685,2.822921,1.674026,0.7196074,0.4035316,66.421000477,3.178655003147263,8.890297943999999,7.146540274,0.6768818197991577,41.44181,14.48781,3.37698,1.55255,2.78786,1.020289761996914,0.9806223940560128,0.2777688045649384,0.17835075603467335,0.42525577095211575
6135,Aus_CLK463,2.504004,20.86111,4.81044,2.333235,66.22165,2.839691,1.608495,0.7123007,0.3808379,65.19703889599995,2.93426040884804,8.799832379999998,7.100034105000001,0.6823876379084868,41.44181,14.48781,3.37698,1.55255,2.78786,1.020289761996914,0.9806223940560128,0.2777688045649384,0.17835075603467335,0.42525577095211575
6136,Man_CLK461,1.472782,20.72207,4.921259,2.423241,66.0172,2.875005,1.936336,0.7063261,0.3828874,68.74634108600003,3.0250893891647905,8.941212578,7.373922363,0.5655923630037333,41.44181,14.48781,3.37698,1.55255,2.78786,1.020289761996914,0.9806223940560128,0.2777688045649384,0.17835075603467335,0.42525577095211575
6137,Man_CLK462,1.729387,20.61913,4.983212,2.39169,66.25233,2.908198,1.745344,0.7498707,0.4111874,69.07017803699999,1.6975821856783853,9.15877232,7.277912670000001,0.6696400347919997,41.44181,14.48781,3.37698,1.55255,2.78786,1.020289761996914,0.9806223940560128,0.2777688045649384,0.17835075603467335,0.42525577095211575
6139,Aus_CLK463,2.545909,20.99,4.86,2.35,66.25,2.83,1.59,0.7,0.38,63.805374460999985,7.295817911999997,8.9028,7.151050000000001,0.6830611707523428,41.44181,14.48781,3.37698,1.55255,2.78786,1.020289761996914,0.9806223940560128,0.2777688045649384,0.17835075603467335,0.42525577095211575
6140,Man_CLK461,1.335511,21.0356,4.797195,2.400299,65.94861,2.856407,1.829646,0.7110092,0.3983338,67.50938244900003,5.278723028727995,8.651260842000001,7.304109857,0.6116447168141547,41.44181,14.48781,3.37698,1.55255,2.78786,1.020289761996914,0.9806223940560128,0.2777688045649384,0.17835075603467335,0.42525577095211575
6141,Aus_CLK463,1.584164,21.09695,4.780655,2.370374,66.22655,2.808553,1.499875,0.6922848,0.3865522,67.31625829599999,4.836652595503999,8.658062942,7.213048082,0.7253641706472567,41.44181,14.48781,3.37698,1.55255,2.78786,1.020289761996914,0.9806223940560128,0.2777688045649384,0.17835075603467335,0.42525577095211575
6142,Aus_CLK463,1.913003,21.0003,4.793818,2.356812,66.09853,2.808364,1.537025,0.6957569,0.3783737,66.12188993299999,4.450670566097628,8.715891796,7.171778916000001,0.7028888020345482,41.44181,14.48781,3.37698,1.55255,2.78786,1.020289761996914,0.9806223940560128,0.2777688045649384,0.17835075603467335,0.42525577095211575
6143,Man_CLK461,1.407907,20.80399,5.050628,2.464056,66.17104,2.971938,1.752008,0.6961571,0.4043036,68.08667145900004,3.956850456473582,9.214981448,7.4981224079999995,0.6359309958491648,41.44181,14.48781,3.37698,1.55255,2.78786,1.020289761996914,0.9806223940560128,0.2777688045649384,0.17835075603467335,0.42525577095211575
6144,Aus_CLK463,1.703832,20.9543,4.837526,2.383877,66.22413,2.818755,1.57337,0.6941198,0.3804266,67.50200937999998,3.9200245656511967,8.785924016000003,7.254137711,0.6874500515309262,41.44181,14.48781,3.37698,1.55255,2.78786,1.020289761996914,0.9806223940560128,0.2777688045649384,0.17835075603467335,0.42525577095211575
6145,Man_CLK461,1.433228,20.856,4.967421,2.42975,66.06052,2.965803,1.764251,0.7144576,0.4172321,67.74642895399994,4.284877169115255,9.05252865,7.39372925,0.6498015425676935,41.44181,14.48781,3.37698,1.55255,2.78786,1.020289761996914,0.9806223940560128,0.2777688045649384,0.17835075603467335,0.42525577095211575
6146,Man_CLK462,2.453505,20.87617,4.925712,2.352935,66.18092,2.866441,1.835651,0.7719855,0.4120082,64.31978419899998,3.794329002302419,9.07197078,7.159981205,0.6475263653282571,41.44181,14.48781,3.37698,1.55255,2.78786,1.020289761996914,0.9806223940560128,0.2777688045649384,0.17835075603467335,0.42525577095211575
6147,Aus_CLK463,1.983263,20.7951,4.857718,2.374181,66.37161,2.826018,1.537544,0.6915491,0.3815607,68.05297228299999,2.1897737710336216,8.855838448,7.224632783000001,0.7029969956168338,41.44181,14.48781,3.37698,1.55255,2.78786,1.020289761996914,0.9806223940560128,0.2777688045649384,0.17835075603467335,0.42525577095211575
6149,Aus_CLK463,1.851704,20.92865,4.783592,2.341678,66.60543,2.819951,1.494164,0.6940192,0.3783036,69.06990794999997,2.2095244080304255,8.714399623999999,7.1257261540000005,0.7220012767790063,41.44181,14.48781,3.37698,1.55255,2.78786,1.020289761996914,0.9806223940560128,0.2777688045649384,0.17835075603467335,0.42525577095211575
6150,Man_CLK461,1.620169,20.76741,5.095178,2.47149,65.88505,2.983182,1.79903,0.7117511,0.4103408,66.02637804700002,4.754369873137598,9.320460619999999,7.520744070000001,0.6310165016821714,41.44181,14.48781,3.37698,1.55255,2.78786,1.020289761996914,0.9806223940560128,0.2777688045649384,0.17835075603467335,0.42525577095211575
6151,Man_CLK462,2.099907,20.73832,4.982031,2.388784,65.85594,2.871012,1.932779,0.7199348,0.3979841,65.05433296499996,3.930926345547242,9.160559622000001,7.269069711999999,0.5827041472681813,41.44181,14.48781,3.37698,1.55255,2.78786,1.020289761996914,0.9806223940560128,0.2777688045649384,0.17835075603467335,0.42525577095211575
6153,Aus_CLK463,1.703233,20.99271,4.819125,2.354855,66.39275,2.818846,1.537323,0.7026277,0.3833204,68.06410330700004,3.607942003399998,8.786266589999999,7.165823765000001,0.7107081524302513,41.44181,14.48781,3.37698,1.55255,2.78786,1.020289761996914,0.9806223940560128,0.2777688045649384,0.17835075603467335,0.42525577095211575
