Repository: jcordonc/Proyecto2-model-PD

ProyectoFinal_DataScienceAtWork
==============================

Proyecto final para predecir la calidad del clinker con base a sus variables de operación y la concentración de sus compuestos químicos.

Project Organization
------------

    ├── LICENSE
    ├── Makefile           <- Makefile with commands like `make data` or `make train`
    ├── README.md          <- The top-level README for developers using this project.
    ├── data
    │   ├── external       <- Data from third party sources.
    │   ├── interim        <- Intermediate data that has been transformed.
    │   ├── processed      <- The final, canonical data sets for modeling.

File: data/raw/dataset_train.csv (part 37 of 53)
,id_eq,FCAO,SiO2,Al2O3,Fe2O3,CaO,MgO,SO3,K2O,Na2O,C3S,C2S,C3A,C4AF,A/S," ""CaO""  [CurrentProduct.Dry basis]"," ""SiO2""  [CurrentProduct.Dry basis]"," ""Al2O3""  [CurrentProduct.Dry basis]"," ""Fe2O3""  [CurrentProduct.Dry basis]"," ""MgO""  [CurrentProduct.Dry basis]"," ""CaO""  [Rolling.Analysis1.Dry basis]"," ""SiO2""  [Rolling.Analysis1.Dry basis]"," ""Al2O3""  [Rolling.Analysis1.Dry basis]"," ""Fe2O3""  [Rolling.Analysis1.Dry basis]"," ""MgO""  [Rolling.Analysis1.Dry basis]"
7035,Aus_CLK463,1.863266,21.08635,4.960815,2.420075,65.8446,2.842582,1.42829,0.7174569,0.3981869,63.42428829399995,6.885196996848009,9.05139285,7.364288225000001,0.7872288998791374,41.34781,14.40032,3.52836,1.56754,2.80563,0.7966913349984502,0.8099057733974667,0.2335514656605469,0.1483946548496599,0.4165437553190421
7036,Man_CLK462,1.835164,20.81663,5.041653,2.429825,66.27132,2.976578,1.446544,0.732767,0.3809191,66.76872847199999,3.675169892329606,9.24911655,7.393957475000001,0.7708994717690816,41.34781,14.40032,3.52836,1.56754,2.80563,0.7966913349984502,0.8099057733974667,0.2335514656605469,0.1483946548496599,0.4165437553190421
7038,Aus_CLK463,1.914719,20.99599,4.964856,2.424201,65.80956,2.836139,1.529753,0.7146477,0.397253,63.725863673000035,6.2406058919631775,9.055120308,7.376843643000001,0.7326642435998955,41.34781,14.40032,3.52836,1.56754,2.80563,0.7966913349984502,0.8099057733974667,0.2335514656605469,0.1483946548496599,0.4165437553190421
7040,Aus_CLK463,1.830323,21.00533,5.000449,2.434846,65.89926,2.851621,1.479796,0.7116996,0.4026226,64.10928836499997,6.237321906228843,9.131430418,7.409236378,0.7603850932777946,41.34781,14.40032,3.52836,1.56754,2.80563,0.7966913349984502,0.8099057733974667,0.2335514656605469,0.1483946548496599,0.4165437553190421
7042,Man_CLK462,2.327987,20.71119,4.980625,2.404859,66.40585,2.958811,1.465644,0.759094,0.3910195,66.55714915300003,2.018949383127996,9.129634822,7.317985937,0.7850328846098312,41.34781,14.40032,3.52836,1.56754,2.80563,0.7966913349984502,0.8099057733974667,0.2335514656605469,0.1483946548496599,0.4165437553190421
7043,Aus_CLK463,1.751892,21.01372,4.937495,2.406221,65.64674,2.822869,1.592425,0.7538169,0.4066246,63.80066676799999,6.735074507200011,9.013035817999999,7.322130503,0.7323567521849674,41.34781,14.40032,3.52836,1.56754,2.80563,0.7966913349984502,0.8099057733974667,0.2335514656605469,0.1483946548496599,0.4165437553190421
7044,Man_CLK462,1.671847,20.89262,4.995113,2.423552,65.30428,2.914936,1.94818,0.7584531,0.4005956,63.24087424900002,7.056019477841588,9.136399466,7.374868736,0.5966540814437561,41.34781,14.40032,3.52836,1.56754,2.80563,0.7966913349984502,0.8099057733974667,0.2335514656605469,0.1483946548496599,0.4165437553190421
7045,Man_CLK462,1.744791,21.06604,4.926257,2.394021,65.98844,2.913006,1.612147,0.6990558,0.3877749,64.91594652299996,6.06551722423044,9.003897517999999,7.285005903,0.6794019503558908,41.34781,14.40032,3.52836,1.56754,2.80563,0.7966913349984502,0.8099057733974667,0.2335514656605469,0.1483946548496599,0.4165437553190421
7046,Aus_CLK463,1.943825,21.08855,5.01073,2.421537,66.00273,2.854,1.416979,0.706878,0.3963735,63.385940204999976,6.673024423408023,9.181193896,7.368737091,0.7855077423812882,41.34781,14.40032,3.52836,1.56754,2.80563,0.7966913349984502,0.8099057733974667,0.2335514656605469,0.1483946548496599,0.4165437553190421
7049,Man_CLK462,2.106501,20.92373,4.942466,2.400898,65.80613,2.906434,1.654289,0.7033417,0.3956342,63.66407093099998,5.4910592491312045,9.035215483999998,7.305932614000001,0.6704296666341538,41.34781,14.40032,3.52836,1.56754,2.80563,0.7966913349984502,0.8099057733974667,0.2335514656605469,0.1483946548496599,0.4165437553190421
7050,Aus_CLK463,1.969456,21.19739,5.011387,2.40873,66.15332,2.818065,1.481574,0.7345279,0.4058441,63.08136457800001,7.136123592942404,9.20460439,7.3297653899999995,0.7753915323238578,41.34781,14.40032,3.52836,1.56754,2.80563,0.7966913349984502,0.8099057733974667,0.2335514656605469,0.1483946548496599,0.4165437553190421
7051,Man_CLK462,2.0,21.08377,4.998426,2.434005,66.30677,2.936692,1.428747,0.6943143,0.3952914,64.49615565199998,5.6492510823712365,9.127492440000001,7.406677215,0.7705767407307811,41.34781,14.40032,3.52836,1.56754,2.80563,0.7966913349984502,0.8099057733974667,0.2335514656605469,0.1483946548496599,0.4165437553190421
7052,Man_CLK462,1.751109,21.10609,5.051592,2.43936,65.96381,2.998223,1.477963,0.6983768,0.3896912,63.57874191499998,7.1697241264624125,9.25932168,7.422972480000001,0.7423667499668551,41.34781,14.40032,3.52836,1.56754,2.80563,0.7966913349984502,0.8099057733974667,0.2335514656605469,0.1483946548496599,0.4165437553190421
7053,Aus_CLK463,2.148673,20.882,4.908045,2.375672,66.44158,2.829795,1.541347,0.7432247,0.4030457,66.663767127,2.9789314681360395,8.986682226000001,7.229169895999999,0.7477814063390031,41.34781,14.40032,3.52836,1.56754,2.80563,0.7966913349984502,0.8099057733974667,0.2335514656605469,0.1483946548496599,0.4165437553190421
7054,Aus_CLK463,1.835629,20.94553,4.798394,2.351144,66.13663,2.782091,1.6468,0.7769911,0.4051404,66.98560025899997,3.8796900257008247,8.737608452,7.154531192,0.7189888436532722,41.34781,14.40032,3.52836,1.56754,2.80563,0.7966913349984502,0.8099057733974667,0.2335514656605469,0.1483946548496599,0.4165437553190421
7055,Man_CLK462,1.723189,21.05651,5.010957,2.422487,66.23291,2.934194,1.509385,0.7041508,0.3899791,65.46183265499998,5.692721466414419,9.180188046000001,7.371627941,0.7304141191978336,41.34781,14.40032,3.52836,1.56754,2.80563,0.7966913349984502,0.8099057733974667,0.2335514656605469,0.1483946548496599,0.4165437553190421
7056,Aus_CLK463,1.556655,21.12988,4.914847,2.411479,65.84747,2.807461,1.414138,0.6915368,0.3950154,64.67446274899997,7.008518072622408,8.944122082,7.338130597,0.7766139144619474,41.34781,14.40032,3.52836,1.56754,2.80563,0.7966913349984502,0.8099057733974667,0.2335514656605469,0.1483946548496599,0.4165437553190421
7057,Man_CLK462,1.564724,21.09955,5.033051,2.416081,65.55055,2.962867,1.671234,0.7793401,0.4284451,62.86268519799995,8.263585737691244,9.249576098,7.352134483,0.7276662378275813,41.34781,14.40032,3.52836,1.56754,2.80563,0.7966913349984502,0.8099057733974667,0.2335514656605469,0.1483946548496599,0.4165437553190421
7058,Aus_CLK463,1.54084,21.11285,4.908646,2.391275,65.75711,2.798867,1.522705,0.7320269,0.3988947,64.57096809199999,7.086339865219223,8.961874600000002,7.276649825,0.7471601234191482,41.34781,14.40032,3.52836,1.56754,2.80563,0.7966913349984502,0.8099057733974667,0.2335514656605469,0.1483946548496599,0.4165437553190421
7060,Aus_CLK463,1.577096,21.10102,4.9981,2.419496,65.70461,2.80472,1.510937,0.7381462,0.4043405,63.658242414000036,7.629635442727995,9.151177767999998,7.362526328,0.761076874372822,41.34781,14.40032,3.52836,1.56754,2.80563,0.7966913349984502,0.8099057733974667,0.2335514656605469,0.1483946548496599,0.4165437553190421
7061,Aus_CLK463,1.705674,21.06919,4.913506,2.377549,66.07619,2.815641,1.423897,0.7201859,0.3961103,65.51769825800001,5.740721424947189,8.997977992,7.234881607000001,0.7894069828989703,41.34781,14.40032,3.52836,1.56754,2.80563,0.7966913349984502,0.8099057733974667,0.2335514656605469,0.1483946548496599,0.4165437553190421
7063,Man_CLK462,1.734496,20.83615,5.067869,2.451561,66.78236,3.021283,1.303872,0.5707462,0.3724172,68.90343817199997,2.4298765111328606,9.281811638,7.460100123,0.7410848376137811,41.34781,14.40032,3.52836,1.56754,2.80563,0.7966913349984502,0.8099057733974667,0.2335514656605469,0.1483946548496599,0.4165437553190421
7064,Aus_CLK463,1.959604,20.924,4.933799,2.38967,66.40651,2.821118,1.344908,0.7017601,0.391172,66.778464544,3.5934793405568257,9.031245709999999,7.271765810000001,0.8193725539694919,41.34781,14.40032,3.52836,1.56754,2.80563,0.7966913349984502,0.8099057733974667,0.2335514656605469,0.1483946548496599,0.4165437553190421
7065,Man_CLK462,1.570857,20.85374,5.05526,2.44157,65.87038,2.951813,1.673419,0.7344689,0.412309,65.82225235299995,5.30731556696,9.265302559999999,7.4296975100000004,0.6914535617181607,41.34781,14.40032,3.52836,1.56754,2.80563,0.7966913349984502,0.8099057733974667,0.2335514656605469,0.1483946548496599,0.4165437553190421
7066,Aus_CLK463,1.908102,20.89962,4.88781,2.371867,66.21124,2.7846,1.528278,0.7285649,0.3939674,66.71288540799998,3.7312257866799996,8.939497536000001,7.217591281,0.7383475168134446,41.34781,14.40032,3.52836,1.56754,2.80563,0.7966913349984502,0.8099057733974667,0.2335514656605469,0.1483946548496599,0.4165437553190421
7067,Man_CLK462,1.419809,20.86173,5.242688,2.504566,65.46965,3.015211,1.759738,0.7892722,0.4263983,63.39584734699995,7.624595771681619,9.655397528,7.621394338000001,0.694371762225573,41.34781,14.40032,3.52836,1.56754,2.80563,0.7966913349984502,0.8099057733974667,0.2335514656605469,0.1483946548496599,0.4165437553190421
7068,Aus_CLK463,2.0,20.77263,4.948047,2.399916,66.29768,2.818966,1.466033,0.7221164,0.3987204,67.21100765400001,2.7091283520624145,9.051666677999998,7.302944388000001,0.7701362004948328,41.34781,14.40032,3.52836,1.56754,2.80563,0.7966913349984502,0.8099057733974667,0.2335514656605469,0.1483946548496599,0.4165437553190421
7069,Aus_CLK463,1.948296,20.95127,4.870352,2.403171,65.98954,2.788961,1.390344,0.7105094,0.3935053,65.326693058,4.8016075440144235,8.840267468,7.312849353,0.8001168237913625,41.34781,14.40032,3.52836,1.56754,2.80563,0.7966913349984502,0.8099057733974667,0.2335514656605469,0.1483946548496599,0.4165437553190421
7070,Aus_CLK463,1.615505,21.07287,4.85897,2.391308,65.78674,2.791265,1.527975,0.7125542,0.391616,65.02515478499993,6.399770423424066,8.830177364,7.2767502440000005,0.7275904868370976,41.34781,14.40032,3.52836,1.56754,2.80563,0.7966913349984502,0.8099057733974667,0.2335514656605469,0.1483946548496599,0.4165437553190421
7072,Aus_CLK463,1.753862,21.00359,5.027397,2.436639,65.70264,2.818415,1.465385,0.7164634,0.3951764,63.44974442200004,6.964717425094406,9.199808861999998,7.414692477,0.7640730029067089,41.34781,14.40032,3.52836,1.56754,2.80563,0.7966913349984502,0.8099057733974667,0.2335514656605469,0.1483946548496599,0.4165437553190421
7073,Aus_CLK463,1.924395,20.96136,5.021954,2.407296,65.85166,2.81572,1.500737,0.7352511,0.4026615,63.761639563,6.08461578316485,9.235033267999999,7.325401728000001,0.7631642605118207,41.34781,14.40032,3.52836,1.56754,2.80563,0.7966913349984502,0.8099057733974667,0.2335514656605469,0.1483946548496599,0.4165437553190421
7075,Man_CLK462,1.601196,20.67789,5.124465,2.449941,65.46114,2.95279,1.793005,0.7508975,0.4018215,64.89229652399999,5.411536298304014,9.434532078,7.455170463,0.6455871885278452,41.34781,14.40032,3.52836,1.56754,2.80563,0.7966913349984502,0.8099057733974667,0.2335514656605469,0.1483946548496599,0.4165437553190421
7078,Man_CLK462,1.661981,20.85587,5.125132,2.453641,66.06817,2.980134,1.520978,0.7048944,0.3963144,65.753640013,5.085326823718432,9.430039227999998,7.466429563000001,0.7306374891776299,41.34781,14.40032,3.52836,1.56754,2.80563,0.7966913349984502,0.8099057733974667,0.2335514656605469,0.1483946548496599,0.4165437553190421
7079,Aus_CLK463,2.040748,20.99315,4.888583,2.366547,66.76183,2.844862,1.502583,0.7424949,0.4055767,67.70592201800005,2.8428520703855824,8.950547425999998,7.201402521000001,0.7688329545755792,41.34781,14.40032,3.52836,1.56754,2.80563,0.7966913349984502,0.8099057733974667,0.2335514656605469,0.1483946548496599,0.4165437553190421
7080,Aus_CLK463,2.127209,20.70127,4.782497,2.361614,66.51801,2.819715,1.670616,0.762765,0.4071684,69.29937600499998,0.538394650326417,8.677766162000001,7.186391402,0.7030582029459916,41.34781,14.40032,3.52836,1.56754,2.80563,0.7966913349984502,0.8099057733974667,0.2335514656605469,0.1483946548496599,0.4165437553190421
7081,Man_CLK462,1.785815,20.91844,5.025422,2.394342,66.19119,2.957969,1.614769,0.7337698,0.4078394,66.02944356900004,4.676334486430413,9.266141635999999,7.285982706,0.7126278268080372,41.34781,14.40032,3.52836,1.56754,2.80563,0.7966913349984502,0.8099057733974667,0.2335514656605469,0.1483946548496599,0.4165437553190421
7082,Aus_CLK463,1.989801,20.90018,4.958996,2.388807,66.48398,2.855173,1.497092,0.7124381,0.4007297,66.98390557099998,3.277462798795227,9.099477956000001,7.269139701,0.7503886725181229,41.34781,14.40032,3.52836,1.56754,2.80563,0.7966913349984502,0.8099057733974667,0.2335514656605469,0.1483946548496599,0.4165437553190421
7083,Aus_CLK463,1.805836,21.13441,4.899693,2.342822,66.5754,2.859889,1.63457,0.783811,0.4151269,66.78900601000001,4.661018828529613,9.020131626,7.129207346,0.73580256849972,41.34781,14.40032,3.52836,1.56754,2.80563,0.7966913349984502,0.8099057733974667,0.2335514656605469,0.1483946548496599,0.4165437553190421
7084,Man_CLK462,1.639282,20.93902,5.032487,2.400486,66.20038,2.962464,1.558485,0.7237747,0.4039439,66.45073531200002,4.867541495470448,9.274468237999997,7.304678898,0.7296806857743112,41.34781,14.40032,3.52836,1.56754,2.80563,0.7966913349984502,0.8099057733974667,0.2335514656605469,0.1483946548496599,0.4165437553190421
7085,Aus_CLK463,2.07834,20.8642,4.948221,2.382895,66.25692,2.829458,1.495026,0.7363242,0.3986442,66.05339065199999,3.604370945955239,9.08092731,7.251149485,0.7632231857641588,41.34781,14.40032,3.52836,1.56754,2.80563,0.7966913349984502,0.8099057733974667,0.2335514656605469,0.1483946548496599,0.4165437553190421
7086,Aus_CLK463,2.110191,20.87388,4.930511,2.373623,66.18484,2.833737,1.530676,0.7462145,0.3990415,65.68895429099996,3.809234703091242,9.049684034,7.222934789,0.751281413099364,41.34781,14.40032,3.52836,1.56754,2.80563,0.7966913349984502,0.8099057733974667,0.2335514656605469,0.1483946548496599,0.4165437553190421
7087,Man_CLK462,1.714435,20.68851,5.237789,2.501878,65.8255,3.02077,1.401877,0.6910319,0.4030882,64.99831757300004,5.014226199924813,9.646963274,7.613214754,0.7905301690310647,41.34781,14.40032,3.52836,1.56754,2.80563,0.7966913349984502,0.8099057733974667,0.2335514656605469,0.1483946548496599,0.4165437553190421
7088,Aus_CLK463,1.995281,20.84343,4.94167,2.386467,66.47722,2.855546,1.464498,0.7181097,0.3941942,67.48511879899996,2.719815319640034,9.057523336000001,7.262019081000001,0.7646271069736635,41.34781,14.40032,3.52836,1.56754,2.80563,0.7966913349984502,0.8099057733974667,0.2335514656605469,0.1483946548496599,0.4165437553190421
7089,Aus_CLK463,2.076946,20.75407,4.894482,2.380167,66.38725,2.828043,1.55797,0.7400066,0.4013301,67.79154669799992,1.981644515238436,8.943134736,7.242848181000001,0.7366240308776231,41.34781,14.40032,3.52836,1.56754,2.80563,0.7966913349984502,0.8099057733974667,0.2335514656605469,0.1483946548496599,0.4165437553190421
7090,Man_CLK462,1.544314,20.79695,5.168723,2.444041,66.05956,3.020774,1.533468,0.7389066,0.4146932,66.36628672200003,4.815596972569622,9.561798578,7.437216763,0.7590276946444685,41.34781,14.40032,3.52836,1.56754,2.80563,0.7966913349984502,0.8099057733974667,0.2335514656605469,0.1483946548496599,0.4165437553190421
7091,Aus_CLK463,1.924926,20.82016,4.961389,2.411641,66.43683,2.866912,1.40106,0.6926723,0.3896849,67.61548725200002,2.7708218993488103,9.067184278,7.3386235630000005,0.7796436742409201,41.34781,14.40032,3.52836,1.56754,2.80563,0.7966913349984502,0.8099057733974667,0.2335514656605469,0.1483946548496599,0.4165437553190421
7092,Aus_CLK463,1.93364,20.76767,4.974782,2.421142,66.35207,2.865481,1.401369,0.7009385,0.3878692,67.530317994,2.657822648430404,9.086600036,7.367535106000001,0.7828200790456284,41.34781,14.40032,3.52836,1.56754,2.80563,0.7966913349984502,0.8099057733974667,0.2335514656605469,0.1483946548496599,0.4165437553190421
7093,Man_CLK462,1.569243,20.85722,5.084321,2.430333,65.64735,2.909812,1.89138,0.7737054,0.4060147,64.71525692899998,6.157366930939226,9.361327214,7.395503319,0.6251322401288661,41.34781,14.40032,3.52836,1.56754,2.80563,0.7966913349984502,0.8099057733974667,0.2335514656605469,0.1483946548496599,0.4165437553190421
7094,Aus_CLK463,2.098533,20.74844,4.959059,2.416945,66.91093,2.883406,1.24719,0.6487106,0.3790353,69.39193447499997,0.6918735835408469,9.052035409999998,7.354763635,0.8348142096322032,41.34781,14.40032,3.52836,1.56754,2.80563,0.7966913349984502,0.8099057733974667,0.2335514656605469,0.1483946548496599,0.4165437553190421
7095,Aus_CLK463,1.98625,20.73749,4.896446,2.393246,66.47068,2.874922,1.46028,0.7366848,0.3954732,68.59452452199997,1.606885329843216,8.926209668,7.282647578000001,0.7787915928685203,41.34781,14.40032,3.52836,1.56754,2.80563,0.7966913349984502,0.8099057733974667,0.2335514656605469,0.1483946548496599,0.4165437553190421
7096,Man_CLK462,1.654774,20.8131,5.090727,2.446922,66.02348,2.951991,1.690255,0.7160953,0.4023981,66.16683968000001,4.673121272350386,9.350234526000001,7.445983646,0.6677490457648981,41.3519,14.39198,3.53758,1.5642,2.84319,0.8514293422426042,0.8394121131860017,0.25718521514237985,0.15939800508995255,0.3848251124986828
7097,Aus_CLK463,1.736433,21.09009,4.946359,2.407662,66.17117,2.851728,1.391903,0.6893311,0.3886597,65.35653390499999,5.827758228588806,9.034087246,7.326515466000001,0.7817794437214526,41.3519,14.39198,3.53758,1.5642,2.84319,0.8514293422426042,0.8394121131860017,0.25718521514237985,0.15939800508995255,0.3848251124986828
7098,Aus_CLK463,1.56633,21.32579,4.937139,2.411736,66.09454,2.831535,1.259554,0.6608768,0.3806337,64.00185662799997,8.047892604084844,9.002761038000001,7.338912648,0.8364775138581182,41.3519,14.39198,3.53758,1.5642,2.84319,0.8514293422426042,0.8394121131860017,0.25718521514237985,0.15939800508995255,0.3848251124986828
7099,Man_CLK462,1.372358,20.97746,5.067994,2.416727,65.92709,2.974742,1.559011,0.7298135,0.4078848,65.87091466999999,6.234932620252785,9.341082015999998,7.354100261,0.7359927800909429,41.3519,14.39198,3.53758,1.5642,2.84319,0.8514293422426042,0.8394121131860017,0.25718521514237985,0.15939800508995255,0.3848251124986828
7100,Aus_CLK463,1.718101,21.06813,4.881817,2.396447,66.36147,2.809838,1.389056,0.6870725,0.3836823,66.82240138299997,4.715249032302424,8.882026726,7.292388221000001,0.7773743381658912,41.3519,14.39198,3.53758,1.5642,2.84319,0.8514293422426042,0.8394121131860017,0.25718521514237985,0.15939800508995255,0.3848251124986828
7101,Aus_CLK463,2.252915,20.70423,4.874807,2.367274,66.74332,2.833328,1.510695,0.7253579,0.3890255,69.05413550899999,0.3458268598544194,8.912810941999998,7.203614782000001,0.7409134599884158,41.3519,14.39198,3.53758,1.5642,2.84319,0.8514293422426042,0.8394121131860017,0.25718521514237985,0.15939800508995255,0.3848251124986828
7103,Aus_CLK463,2.011745,20.81626,4.821697,2.340899,66.57589,2.811886,1.648912,0.7537037,0.3981023,68.89741227899997,1.5259211105744086,8.816695942,7.123355657,0.7005409291360503,41.3519,14.39198,3.53758,1.5642,2.84319,0.8514293422426042,0.8394121131860017,0.25718521514237985,0.15939800508995255,0.3848251124986828
7104,Aus_CLK463,1.904914,20.95919,4.915625,2.375226,66.26178,2.840481,1.521333,0.7185056,0.3887984,66.28721555599999,4.232929178760031,9.007523858,7.227812718000001,0.7317066562667635,41.3519,14.39198,3.53758,1.5642,2.84319,0.8514293422426042,0.8394121131860017,0.25718521514237985,0.15939800508995255,0.3848251124986828
7106,Aus_CLK463,1.974719,20.89391,4.914342,2.378225,66.49941,2.867952,1.384572,0.679483,0.3826793,67.47088975499997,2.9384251117024363,8.9990496,7.236938675,0.7742920889565893,41.3519,14.39198,3.53758,1.5642,2.84319,0.8514293422426042,0.8394121131860017,0.25718521514237985,0.15939800508995255,0.3848251124986828
7107,Aus_CLK463,2.085212,20.86561,4.93555,2.392568,66.62262,2.877844,1.379566,0.6721904,0.3839784,67.574754828,2.4395912535680466,9.030982444,7.280584424,0.7738179515660814,41.3519,14.39198,3.53758,1.5642,2.84319,0.8514293422426042,0.8394121131860017,0.25718521514237985,0.15939800508995255,0.3848251124986828
7108,Man_CLK462,1.744639,20.88967,5.054647,2.420572,66.22609,2.969171,1.605134,0.7314348,0.4068974,66.32395851499996,4.498127004150405,9.299206726,7.365800596000001,0.7149101603688328,41.3519,14.39198,3.53758,1.5642,2.84319,0.8514293422426042,0.8394121131860017,0.25718521514237985,0.15939800508995255,0.3848251124986828
7109,Aus_CLK463,2.064337,20.93382,4.94294,2.406784,66.65342,2.874738,1.376759,0.676185,0.3861612,67.19675285300002,2.984424528608038,9.026512472,7.323843712,0.7799107264769745,41.3519,14.39198,3.53758,1.5642,2.84319,0.8514293422426042,0.8394121131860017,0.25718521514237985,0.15939800508995255,0.3848251124986828
7110,Aus_CLK463,1.850704,21.03222,4.933787,2.399411,66.3268,2.854485,1.426006,0.6940944,0.3856165,66.06097602000006,4.77946900842236,9.014732138,7.301407673000001,0.763172325864847,41.3519,14.39198,3.53758,1.5642,2.84319,0.8514293422426042,0.8394121131860017,0.25718521514237985,0.15939800508995255,0.3848251124986828
7111,Man_CLK462,1.872023,20.61963,5.204293,2.456356,66.10503,2.955514,1.441659,0.7414486,0.3825839,66.30835404299997,3.3444773866656163,9.635222098,7.474691308000001,0.7801267361197572,41.3519,14.39198,3.53758,1.5642,2.84319,0.8514293422426042,0.8394121131860017,0.25718521514237985,0.15939800508995255,0.3848251124986828
7112,Aus_CLK463,1.780006,20.95688,4.927851,2.399156,65.92143,2.824077,1.546185,0.7247419,0.3908378,65.31135300599996,5.346109869539234,8.999433198000002,7.300631708000001,0.72508041129034,41.3519,14.39198,3.53758,1.5642,2.84319,0.8514293422426042,0.8394121131860017,0.25718521514237985,0.15939800508995255,0.3848251124986828
7113,Aus_CLK463,1.72094,21.00217,4.889445,2.386197,66.0449,2.840889,1.410547,0.6782668,0.3832113,65.98679593999996,5.147803428448036,8.919583926,7.261197471000001,0.7597864757246082,41.3519,14.39198,3.53758,1.5642,2.84319,0.8514293422426042,0.8394121131860017,0.25718521514237985,0.15939800508995255,0.3848251124986828
7115,Aus_CLK463,1.714999,20.99937,4.896042,2.38374,65.93576,2.824363,1.382488,0.6789702,0.3773966,65.54714767499999,5.489692255382408,8.941223219999998,7.25372082,0.7702130749504618,41.3519,14.39198,3.53758,1.5642,2.84319,0.8514293422426042,0.8394121131860017,0.25718521514237985,0.15939800508995255,0.3848251124986828
7116,Man_CLK462,1.704803,20.83,4.96,2.38,66.62,2.88,1.5,0.64,0.37,69.23708698700003,2.2514247040000086,9.11704,7.24234,0.6814001372683597,41.3519,14.39198,3.53758,1.5642,2.84319,0.8514293422426042,0.8394121131860017,0.25718521514237985,0.15939800508995255,0.3848251124986828
7117,Aus_CLK463,1.721849,20.97701,4.922867,2.390272,66.22148,2.843338,1.45796,0.6894522,0.3830404,66.66281233499998,4.562891253438444,9.001257326000001,7.273597696,0.7414562177334008,41.3519,14.39198,3.53758,1.5642,2.84319,0.8514293422426042,0.8394121131860017,0.25718521514237985,0.15939800508995255,0.3848251124986828
7118,Man_CLK462,1.665748,20.8361,4.976514,2.400289,66.28301,2.915388,1.510926,0.68366,0.3823312,67.83787928000008,3.444727061932774,9.126473112,7.3040794270000005,0.7115959871744227,41.3519,14.39198,3.53758,1.5642,2.84319,0.8514293422426042,0.8394121131860017,0.25718521514237985,0.15939800508995255,0.3848251124986828
7119,Aus_CLK463,1.776133,20.93564,4.921986,2.392959,66.12714,2.822464,1.498675,0.7098605,0.3910753,66.37425217899995,4.495258265403223,8.994376272,7.281774237,0.739820098465152,41.3519,14.39198,3.53758,1.5642,2.84319,0.8514293422426042,0.8394121131860017,0.25718521514237985,0.15939800508995255,0.3848251124986828
7120,Man_CLK462,1.84285,20.76723,4.959011,2.368115,65.96182,2.889523,1.72579,0.7789087,0.3991764,66.49633852199999,3.715426116403215,9.13452857,7.206173945000001,0.682567023715076,41.3519,14.39198,3.53758,1.5642,2.84319,0.8514293422426042,0.8394121131860017,0.25718521514237985,0.15939800508995255,0.3848251124986828
7121,Aus_CLK463,1.820028,20.91363,4.927324,2.384886,66.46068,2.847734,1.403888,0.6942021,0.3868567,67.69635668000001,3.299951286300846,9.022181488,7.2572080979999996,0.7764011326802503,41.3519,14.39198,3.53758,1.5642,2.84319,0.8514293422426042,0.8394121131860017,0.25718521514237985,0.15939800508995255,0.3848251124986828
7122,Aus_CLK463,2.142935,20.86006,4.921556,2.382343,66.41617,2.83464,1.403152,0.7090302,0.3886858,66.650119987,2.94394722040321,9.011199044,7.249469749000001,0.7874841941307411,41.3519,14.39198,3.53758,1.5642,2.84319,0.8514293422426042,0.8394121131860017,0.25718521514237985,0.15939800508995255,0.3848251124986828
7123,Man_CLK462,1.676282,20.83879,5.053996,2.418568,66.27937,2.933952,1.522612,0.711867,0.3931645,67.21306987999999,3.8914438785712377,9.300872343999998,7.359702424000001,0.7310813835548474,41.3519,14.39198,3.53758,1.5642,2.84319,0.8514293422426042,0.8394121131860017,0.25718521514237985,0.15939800508995255,0.3848251124986828
7124,Aus_CLK463,2.057903,20.84673,4.942402,2.392552,66.56805,2.857823,1.339025,0.6774792,0.3831537,67.561254441,2.4795173595024167,9.049167316,7.280535736,0.7998132324048718,41.3519,14.39198,3.53758,1.5642,2.84319,0.8514293422426042,0.8394121131860017,0.25718521514237985,0.15939800508995255,0.3848251124986828
7125,Aus_CLK463,1.752248,21.00559,4.940784,2.404999,66.30725,2.849274,1.436325,0.6956471,0.3887807,66.52959366000002,4.651970016060822,9.023819291999999,7.318411957,0.761452039918135,41.3519,14.39198,3.53758,1.5642,2.84319,0.8514293422426042,0.8394121131860017,0.25718521514237985,0.15939800508995255,0.3848251124986828
7126,Man_CLK462,1.995288,20.7538,5.180033,2.472864,66.85113,2.999694,1.332885,0.6405584,0.3842573,67.96359556799996,2.1018617369696173,9.543001562,7.524925152,0.7809915754728464,41.3519,14.39198,3.53758,1.5642,2.84319,0.8514293422426042,0.8394121131860017,0.25718521514237985,0.15939800508995255,0.3848251124986828
7127,Aus_CLK463,1.843267,21.06189,4.940566,2.397026,66.29451,2.861804,1.41118,0.7077896,0.3897212,65.69217668500002,5.165595351515201,9.036731907999998,7.294150118,0.783202845969829,41.3519,14.39198,3.53758,1.5642,2.84319,0.8514293422426042,0.8394121131860017,0.25718521514237985,0.15939800508995255,0.3848251124986828
7128,Aus_CLK463,1.883685,21.1508,5.040636,2.424189,65.92416,2.858562,1.451446,0.6929659,0.3886257,62.63311080699995,7.604129377995228,9.255957612,7.376807127000001,0.7518093879448423,41.3519,14.39198,3.53758,1.5642,2.84319,0.8514293422426042,0.8394121131860017,0.25718521514237985,0.15939800508995255,0.3848251124986828
7130,Aus_CLK463,1.833584,20.98749,4.925572,2.403514,66.09383,2.867068,1.490525,0.7106128,0.3910147,65.57151974999996,5.073052208798423,8.986020111999999,7.313893102,0.7442424299075986,41.3519,14.39198,3.53758,1.5642,2.84319,0.8514293422426042,0.8394121131860017,0.25718521514237985,0.15939800508995255,0.3848251124986828
7131,Aus_CLK463,1.787752,21.16618,4.887233,2.37361,65.97243,2.85608,1.619796,0.7349128,0.3979017,64.20616254400001,6.7561394301216,8.93501933,7.222895230000001,0.7031004216054098,41.3519,14.39198,3.53758,1.5642,2.84319,0.8514293422426042,0.8394121131860017,0.25718521514237985,0.15939800508995255,0.3848251124986828
7132,Man_CLK462,1.520474,20.75095,5.228971,2.463353,65.70213,2.991038,1.840511,0.7577868,0.4190527,64.92547960800002,5.843876370987196,9.688779873999998,7.495983179,0.6441896285654014,41.3519,14.39198,3.53758,1.5642,2.84319,0.8514293422426042,0.8394121131860017,0.25718521514237985,0.15939800508995255,0.3848251124986828
7133,Aus_CLK463,1.721909,21.06616,4.990995,2.424554,65.9875,2.864512,1.501981,0.6997495,0.3889307,64.52578833099997,6.43047094231202,9.123791381999999,7.377917822000001,0.7306201302665155,41.3519,14.39198,3.53758,1.5642,2.84319,0.8514293422426042,0.8394121131860017,0.25718521514237985,0.15939800508995255,0.3848251124986828
7134,Aus_CLK463,1.646815,21.0974,4.883898,2.379575,66.30905,2.862815,1.486964,0.6887057,0.3888849,66.68689967099998,5.120319496681631,8.9160888,7.241046725,0.7316380748829382,41.3519,14.39198,3.53758,1.5642,2.84319,0.8514293422426042,0.8394121131860017,0.25718521514237985,0.15939800508995255,0.3848251124986828
7135,Man_CLK462,1.633366,20.73768,5.089907,2.440767,65.49416,2.874782,1.89485,0.8139933,0.4091093,64.68663233799994,5.639307995814455,9.358475786,7.427253981000001,0.6441898952746046,41.3519,14.39198,3.53758,1.5642,2.84319,0.8514293422426042,0.8394121131860017,0.25718521514237985,0.15939800508995255,0.3848251124986828
7136,Aus_CLK463,1.809785,20.96754,4.980545,2.416243,66.05051,2.866541,1.585535,0.7095717,0.3936217,65.25615867499997,5.326854547736026,9.110161093999999,7.352627449000001,0.7012079684476054,41.3519,14.39198,3.53758,1.5642,2.84319,0.8514293422426042,0.8394121131860017,0.25718521514237985,0.15939800508995255,0.3848251124986828
7137,Aus_CLK463,1.806724,21.00674,4.922671,2.390608,66.30683,2.864655,1.483204,0.6975607,0.3894579,66.43963430800001,4.5558277583071884,9.000169414,7.274620144,0.7390723079439572,41.3519,14.39198,3.53758,1.5642,2.84319,0.8514293422426042,0.8394121131860017,0.25718521514237985,0.15939800508995255,0.3848251124986828
7138,Man_CLK462,1.562788,20.8222,5.268308,2.472403,66.39449,2.967791,1.749637,0.7690508,0.4276416,66.753109408,4.539433034073603,9.777710324000001,7.523522329,0.6894612608513434,41.3519,14.39198,3.53758,1.5642,2.84319,0.8514293422426042,0.8394121131860017,0.25718521514237985,0.15939800508995255,0.3848251124986828
7139,Aus_CLK463,1.831648,20.99,4.92,2.41,66.29,2.84,1.51,0.7,0.41,66.38709099200004,4.470620087999947,8.960280000000001,7.333630000000001,0.7448853900103178,41.3519,14.39198,3.53758,1.5642,2.84319,0.8514293422426042,0.8394121131860017,0.25718521514237985,0.15939800508995255,0.3848251124986828
7140,Aus_CLK463,2.109545,20.83384,4.95936,2.394802,65.70872,2.835673,1.518572,0.6970904,0.3909618,63.833510085000015,5.096171103008004,9.090299016,7.287382486,0.7228733733017548,41.3519,14.39198,3.53758,1.5642,2.84319,0.8514293422426042,0.8394121131860017,0.25718521514237985,0.15939800508995255,0.3848251124986828
7141,Man_CLK462,1.598292,21.16084,5.272771,2.398199,67.35977,3.028487,1.744269,0.7654691,0.4151021,68.04069278999997,4.4299224608432155,9.915090442,7.297719557000001,0.6805594072548518,41.3519,14.39198,3.53758,1.5642,2.84319,0.8514293422426042,0.8394121131860017,0.25718521514237985,0.15939800508995255,0.3848251124986828
7142,Aus_CLK463,2.017236,20.86601,4.953006,2.387079,66.12339,2.858758,1.437289,0.678041,0.3912046,65.70665965599997,4.058794386627206,9.086528232,7.2638813970000005,0.7526922555206532,41.3519,14.39198,3.53758,1.5642,2.84319,0.8514293422426042,0.8394121131860017,0.25718521514237985,0.15939800508995255,0.3848251124986828
7143,Aus_CLK463,1.959529,20.86278,4.926539,2.379694,66.03419,2.853224,1.497303,0.6938841,0.3870921,65.79136550899997,4.16285944974085,9.028886102,7.241408842000001,0.7279844740802782,41.3519,14.39198,3.53758,1.5642,2.84319,0.8514293422426042,0.8394121131860017,0.25718521514237985,0.15939800508995255,0.3848251124986828
7144,Man_CLK462,1.904346,20.67894,5.019499,2.393586,65.77523,2.895353,1.757087,0.7880006,0.3975946,65.71460250199996,3.8631761369408224,9.251724837999998,7.283682198,0.6736513893923403,41.3519,14.39198,3.53758,1.5642,2.84319,0.8514293422426042,0.8394121131860017,0.25718521514237985,0.15939800508995255,0.3848251124986828
7145,Aus_CLK463,1.991092,20.91314,4.944256,2.391732,66.07742,2.867753,1.434352,0.6773597,0.3830583,65.31988872000005,4.565988560531181,9.055467856,7.278040476000001,0.7465009388344565,41.3519,14.39198,3.53758,1.5642,2.84319,0.8514293422426042,0.8394121131860017,0.25718521514237985,0.15939800508995255,0.3848251124986828
7146,Aus_CLK463,1.849584,20.97931,4.961246,2.398438,66.02905,2.868638,1.447656,0.671314,0.3830207,65.072433118,5.376972505579239,9.089144804,7.298446834000001,0.7360528481174418,41.3519,14.39198,3.53758,1.5642,2.84319,0.8514293422426042,0.8394121131860017,0.25718521514237985,0.15939800508995255,0.3848251124986828
7147,Man_CLK462,1.671826,20.72764,5.010753,2.417183,66.23421,2.911426,1.587094,0.6908327,0.3818564,68.18459092000003,2.853546455649621,9.188621814,7.355487869000001,0.680905263889931,41.3519,14.39198,3.53758,1.5642,2.84319,0.8514293422426042,0.8394121131860017,0.25718521514237985,0.15939800508995255,0.3848251124986828
7148,Aus_CLK463,1.775836,21.05807,4.915444,2.38319,66.2944,2.867965,1.51395,0.6883541,0.3934294,66.18382755199993,4.990833549244854,8.99356912,7.25204717,0.7222722780180468,41.3519,14.39198,3.53758,1.5642,2.84319,0.8514293422426042,0.8394121131860017,0.25718521514237985,0.15939800508995255,0.3848251124986828
7149,Aus_CLK463,1.654129,21.02706,4.921432,2.379591,65.7733,2.865396,1.539061,0.6882398,0.3906852,64.75849383500005,6.350981597566381,9.015526827999999,7.241095413,0.7081239375722412,41.3519,14.39198,3.53758,1.5642,2.84319,0.8514293422426042,0.8394121131860017,0.25718521514237985,0.15939800508995255,0.3848251124986828
7150,Man_CLK462,1.770247,20.78124,5.049887,2.410442,66.05471,2.898423,1.548223,0.7080844,0.3919021,66.39255194699999,4.056864982310408,9.303732686,7.3349750060000005,0.7158562754259907,41.3519,14.39198,3.53758,1.5642,2.84319,0.8514293422426042,0.8394121131860017,0.25718521514237985,0.15939800508995255,0.3848251124986828
7151,Aus_CLK463,1.735581,20.97362,4.967885,2.40759,65.95864,2.872107,1.590289,0.7031843,0.4013167,65.23545605900004,5.587796495975994,9.09125297,7.32629637,0.7019370211353128,41.3519,14.39198,3.53758,1.5642,2.84319,0.8514293422426042,0.8394121131860017,0.25718521514237985,0.15939800508995255,0.3848251124986828
7152,Aus_CLK463,1.77726,20.92135,4.896711,2.374584,65.9407,2.856571,1.545599,0.6892744,0.388472,65.915344622,4.797027496379229,8.958488022000001,7.225859112,0.7038505486783343,41.3519,14.39198,3.53758,1.5642,2.84319,0.8514293422426042,0.8394121131860017,0.25718521514237985,0.15939800508995255,0.3848251124986828
7153,Man_CLK462,1.846495,20.77455,4.97789,2.412327,66.34367,2.900075,1.369448,0.6615581,0.3752522,67.79032679499997,2.74903341630403,9.109751216000003,7.340711061,0.7647056020451598,41.3519,14.39198,3.53758,1.5642,2.84319,0.8514293422426042,0.8394121131860017,0.25718521514237985,0.15939800508995255,0.3848251124986828
7154,Aus_CLK463,2.079206,20.88001,4.900477,2.362087,66.0221,2.870436,1.491253,0.678927,0.3905769,65.32425657799996,4.197097334742452,8.989612846000002,7.187830741,0.7254170863792694,41.3519,14.39198,3.53758,1.5642,2.84319,0.8514293422426042,0.8394121131860017,0.25718521514237985,0.15939800508995255,0.3848251124986828
7155,Aus_CLK463,2.193463,20.82106,4.878428,2.357304,66.1143,2.890162,1.5331,0.6825293,0.386066,65.83744740299998,3.290034724025624,8.939275832000002,7.173276072,0.7038195012845574,41.3519,14.39198,3.53758,1.5642,2.84319,0.8514293422426042,0.8394121131860017,0.25718521514237985,0.15939800508995255,0.3848251124986828
7156,Man_CLK462,1.549877,20.80182,5.10856,2.426466,65.99485,2.958384,1.577138,0.7413359,0.4042447,66.47250062300003,4.732346619224018,9.432103527999999,7.383736038,0.7307732327347989,41.3519,14.39198,3.53758,1.5642,2.84319,0.8514293422426042,0.8394121131860017,0.25718521514237985,0.15939800508995255,0.3848251124986828
7157,Aus_CLK463,2.123841,20.97157,4.951516,2.390143,66.00423,2.880133,1.448849,0.6743811,0.3841849,63.99094264100003,5.32837055509119,9.077395443999999,7.273205149000001,0.738285227318396,41.3519,14.39198,3.53758,1.5642,2.84319,0.8514293422426042,0.8394121131860017,0.25718521514237985,0.15939800508995255,0.3848251124986828
7158,Aus_CLK463,1.882283,21.06983,4.942861,2.374016,66.23505,2.895493,1.352955,0.6443548,0.3823788,65.24842337899996,5.403302353363209,9.081746577999997,7.224130688000001,0.770002744976579,41.3519,14.39198,3.53758,1.5642,2.84319,0.8514293422426042,0.8394121131860017,0.25718521514237985,0.15939800508995255,0.3848251124986828
7160,Aus_CLK463,1.881353,21.06309,4.974218,2.404674,66.09122,2.892573,1.397749,0.653715,0.3821161,64.46340421299999,5.979053413225586,9.112969291999999,7.317422982,0.7507830259563243,41.3519,14.39198,3.53758,1.5642,2.84319,0.8514293422426042,0.8394121131860017,0.25718521514237985,0.15939800508995255,0.3848251124986828
7161,Aus_CLK463,1.732237,20.95578,4.992729,2.418137,65.83607,2.886058,1.44709,0.6614474,0.3883262,64.70368681100001,5.948085903732796,9.139244046,7.358390891000001,0.7352687268676706,41.3519,14.39198,3.53758,1.5642,2.84319,0.8514293422426042,0.8394121131860017,0.25718521514237985,0.15939800508995255,0.3848251124986828
7163,Aus_CLK463,1.715994,21.06774,4.928326,2.400872,66.16509,2.884181,1.384265,0.6600204,0.3850509,65.71570478800002,5.555493752747225,8.997788476,7.305853496000001,0.7647086073327318,41.3519,14.39198,3.53758,1.5642,2.84319,0.8514293422426042,0.8394121131860017,0.25718521514237985,0.15939800508995255,0.3848251124986828
7164,Aus_CLK463,1.755799,20.99726,4.948778,2.407585,66.09505,2.883233,1.371701,0.6700082,0.3860089,65.65717766700004,5.275332833497622,9.040627879999999,7.326281155,0.7788109396150116,41.3519,14.39198,3.53758,1.5642,2.84319,0.8514293422426042,0.8394121131860017,0.25718521514237985,0.15939800508995255,0.3848251124986828
7166,Aus_CLK463,1.833287,20.96669,4.904095,2.389805,66.06416,2.866591,1.409009,0.6770626,0.3835362,65.773908623,4.861648578240043,8.95230169,7.272176615,0.7601859950621612,41.3519,14.39198,3.53758,1.5642,2.84319,0.8514293422426042,0.8394121131860017,0.25718521514237985,0.15939800508995255,0.3848251124986828
7167,Aus_CLK463,1.924805,20.93746,4.990558,2.408108,65.93774,2.875669,1.491138,0.6864923,0.3863248,64.50179930099995,5.456458800233634,9.150459964,7.327872644,0.7261114523677035,41.3519,14.39198,3.53758,1.5642,2.84319,0.8514293422426042,0.8394121131860017,0.25718521514237985,0.15939800508995255,0.3848251124986828
7168,Man_CLK462,1.619678,20.74443,5.183613,2.465565,65.62976,2.943718,1.57944,0.7901307,0.3981555,64.57810573800005,5.782570783785623,9.564838470000002,7.502714295,0.7510261180117843,41.3519,14.39198,3.53758,1.5642,2.84319,0.8514293422426042,0.8394121131860017,0.25718521514237985,0.15939800508995255,0.3848251124986828
7169,Man_CLK462,1.617011,20.74342,5.1606,2.444957,65.70008,2.928245,1.680172,0.7724426,0.4029903,65.06698258899996,5.419057207512012,9.538722755999999,7.440004151,0.7007529236993452,41.3519,14.39198,3.53758,1.5642,2.84319,0.8514293422426042,0.8394121131860017,0.25718521514237985,0.15939800508995255,0.3848251124986828
7170,Aus_CLK463,1.702221,20.97898,4.982122,2.413927,66.17492,2.888759,1.361253,0.653398,0.379441,66.10629842300003,5.048654114238431,9.118258816,7.345579861000001,0.768178064311263,41.3519,14.39198,3.53758,1.5642,2.84319,0.8514293422426042,0.8394121131860017,0.25718521514237985,0.15939800508995255,0.3848251124986828
7171,Aus_CLK463,1.781995,20.9645,4.940145,2.401543,66.07542,2.87132,1.395421,0.6707196,0.3821543,65.786232575,5.003598720672059,9.027973494000001,7.307895349000001,0.7624419541271107,41.3519,14.39198,3.53758,1.5642,2.84319,0.8514293422426042,0.8394121131860017,0.25718521514237985,0.15939800508995255,0.3848251124986828
7173,Aus_CLK463,1.752571,20.94413,4.998532,2.420727,65.93881,2.867255,1.441405,0.6765863,0.3865369,65.085013383,5.564563571574425,9.150239716,7.366272261,0.7455055435371426,41.3519,14.39198,3.53758,1.5642,2.84319,0.8514293422426042,0.8394121131860017,0.25718521514237985,0.15939800508995255,0.3848251124986828
7176,Aus_CLK463,1.973762,20.94522,4.950476,2.400963,66.03146,2.87592,1.588823,0.7059247,0.3923649,64.90454170000004,5.024522956811218,9.056332004000001,7.3061304090000005,0.6967826303156393,41.3519,14.39198,3.53758,1.5642,2.84319,0.8514293422426042,0.8394121131860017,0.25718521514237985,0.15939800508995255,0.3848251124986828
7179,Aus_CLK463,1.829066,20.95043,4.912078,2.381946,65.97326,2.886719,1.467989,0.688876,0.3831565,65.50222299,5.032954176265648,8.986754068,7.248261678,0.7361587387095396,41.3519,14.39198,3.53758,1.5642,2.84319,0.8514293422426042,0.8394121131860017,0.25718521514237985,0.15939800508995255,0.3848251124986828
7181,Aus_CLK463,1.957583,20.91181,5.011881,2.409819,65.771,2.89825,1.517956,0.6891148,0.3892941,63.73880687900001,5.857855172243227,9.204070901999998,7.333079217000001,0.7172774761541172,41.3519,14.39198,3.53758,1.5642,2.84319,0.8514293422426042,0.8394121131860017,0.25718521514237985,0.15939800508995255,0.3848251124986828
7182,Man_CLK462,1.278758,20.91277,5.120287,2.407307,65.63192,2.923433,1.853474,0.7103019,0.4000998,65.204133426,6.839946961366415,9.495597106000002,7.325435201,0.6046861524740903,41.3519,14.39198,3.53758,1.5642,2.84319,0.8514293422426042,0.8394121131860017,0.25718521514237985,0.15939800508995255,0.3848251124986828
7183,Aus_CLK463,1.77196,20.97459,4.933057,2.386901,66.29621,2.916724,1.3888,0.6496158,0.3753764,66.71779239399999,4.360577137902389,9.033964558,7.263339743,0.746847030385648,41.3519,14.39198,3.53758,1.5642,2.84319,0.8514293422426042,0.8394121131860017,0.25718521514237985,0.15939800508995255,0.3848251124986828
