Repository: jcordonc/Proyecto2-model-PD

ProyectoFinal_DataScienceAtWork
==============================

Proyecto final para predecir la calidad del clinker con base a sus variables de operación y la concentración de sus compuestos químicos.

Project Organization
------------

    ├── LICENSE
    ├── Makefile           <- Makefile with commands like `make data` or `make train`
    ├── README.md          <- The top-level README for developers using this project.
    ├── data
    │   ├── external       <- Data from third party sources.
    │   ├── interim        <- Intermediate data that has been transformed.
    │   ├── processed      <- The final, canonical data sets for modeling.

File: data/raw/dataset_train.csv (part 38 of 53)
,id_eq,FCAO,SiO2,Al2O3,Fe2O3,CaO,MgO,SO3,K2O,Na2O,C3S,C2S,C3A,C4AF,A/S," ""CaO""  [CurrentProduct.Dry basis]"," ""SiO2""  [CurrentProduct.Dry basis]"," ""Al2O3""  [CurrentProduct.Dry basis]"," ""Fe2O3""  [CurrentProduct.Dry basis]"," ""MgO""  [CurrentProduct.Dry basis]"," ""CaO""  [Rolling.Analysis1.Dry basis]"," ""SiO2""  [Rolling.Analysis1.Dry basis]"," ""Al2O3""  [Rolling.Analysis1.Dry basis]"," ""Fe2O3""  [Rolling.Analysis1.Dry basis]"," ""MgO""  [Rolling.Analysis1.Dry basis]"
7184,Man_CLK462,1.601196,20.80914,5.081375,2.441938,65.48188,2.907886,1.797437,0.7214723,0.3920896,64.280151974,6.249631896823999,9.333884654,7.430817334,0.6230766604000769,41.3519,14.39198,3.53758,1.5642,2.84319,0.8514293422426042,0.8394121131860017,0.25718521514237985,0.15939800508995255,0.3848251124986828
7185,Aus_CLK463,1.889277,20.90343,4.952878,2.396226,65.82349,2.893201,1.603678,0.6891264,0.3955595,64.71007553900003,5.310883454033615,9.070712308,7.291715718,0.6839838845642324,41.3519,14.39198,3.53758,1.5642,2.84319,0.8514293422426042,0.8394121131860017,0.25718521514237985,0.15939800508995255,0.3848251124986828
7187,Aus_CLK463,2.026273,20.85471,4.972496,2.40253,66.01839,2.902252,1.519125,0.6852957,0.3868225,65.17526627899996,4.399526355627252,9.11203364,7.31089879,0.7124865889445149,41.3519,14.39198,3.53758,1.5642,2.84319,0.8514293422426042,0.8394121131860017,0.25718521514237985,0.15939800508995255,0.3848251124986828
7188,Man_CLK462,1.656066,20.93982,5.002698,2.393294,66.35243,2.939061,1.377114,0.6424695,0.372633,67.20573026,4.2487205169776345,9.207696252,7.282793642000001,0.7461977202940627,41.3519,14.39198,3.53758,1.5642,2.84319,0.8514293422426042,0.8394121131860017,0.25718521514237985,0.15939800508995255,0.3848251124986828
7189,Aus_CLK463,1.823905,20.97868,4.961623,2.396672,66.34007,2.933494,1.347113,0.6317808,0.372858,66.447915441,4.416366810377632,9.093131926000002,7.293072896000001,0.7562787115915562,41.3519,14.39198,3.53758,1.5642,2.84319,0.8514293422426042,0.8394121131860017,0.25718521514237985,0.15939800508995255,0.3848251124986828
7190,Man_CLK462,1.603644,20.90892,5.033492,2.41314,66.073,2.95939,1.506818,0.6782939,0.3914929,66.28116681999995,5.01861735144643,9.25572092,7.34318502,0.7183505461758336,41.3519,14.39198,3.53758,1.5642,2.84319,0.8514293422426042,0.8394121131860017,0.25718521514237985,0.15939800508995255,0.3848251124986828
7191,Aus_CLK463,1.902855,20.92744,4.975972,2.408728,66.29136,2.940813,1.386856,0.6488026,0.3818537,66.20399891899996,4.211004083094437,9.110758023999999,7.329759304,0.7534213192608447,41.3519,14.39198,3.53758,1.5642,2.84319,0.8514293422426042,0.8394121131860017,0.25718521514237985,0.15939800508995255,0.3848251124986828
7192,Man_CLK462,1.695718,20.8306,5.184639,2.472475,66.09814,3.058826,1.434234,0.6483068,0.4001929,65.50365590999999,5.0978539351328465,9.555865649999998,7.523741425000001,0.7447378904481258,41.3519,14.39198,3.53758,1.5642,2.84319,0.8514293422426042,0.8394121131860017,0.25718521514237985,0.15939800508995255,0.3848251124986828
7193,Aus_CLK463,1.868882,20.88585,4.934242,2.397643,66.16169,2.955051,1.448416,0.6701671,0.3867457,66.42669412199996,4.028100892166471,9.018929344,7.296027649,0.7383111539784314,41.3519,14.39198,3.53758,1.5642,2.84319,0.8514293422426042,0.8394121131860017,0.25718521514237985,0.15939800508995255,0.3848251124986828
7194,Aus_CLK463,2.07856,20.89108,4.93464,2.388326,66.15136,2.942356,1.363741,0.6520751,0.3789014,65.50194309999999,4.096772283455991,9.035748408,7.267676018000001,0.7654404789274196,41.3519,14.39198,3.53758,1.5642,2.84319,0.8514293422426042,0.8394121131860017,0.25718521514237985,0.15939800508995255,0.3848251124986828
7195,Aus_CLK463,1.958743,20.90103,4.925035,2.382817,65.97842,2.9325,1.529689,0.6750779,0.3821775,65.28246362700003,4.658851713167998,9.019616386,7.250912131000001,0.6979632075822205,41.3519,14.39198,3.53758,1.5642,2.84319,0.8514293422426042,0.8394121131860017,0.25718521514237985,0.15939800508995255,0.3848251124986828
7196,Aus_CLK463,1.820351,20.8473,4.906422,2.382556,66.146,2.936938,1.485101,0.6692833,0.3834918,67.06183900299999,3.58747132637442,8.970733547999998,7.250117908000001,0.716739762173008,41.3519,14.39198,3.53758,1.5642,2.84319,0.8514293422426042,0.8394121131860017,0.25718521514237985,0.15939800508995255,0.3848251124986828
7197,Aus_CLK463,1.818092,20.84145,4.92515,2.392475,66.19296,2.931996,1.53369,0.6656503,0.3846231,67.16667067799996,3.4985521166160325,9.0035798,7.280301425000001,0.6929684385923903,41.3519,14.39198,3.53758,1.5642,2.84319,0.8514293422426042,0.8394121131860017,0.25718521514237985,0.15939800508995255,0.3848251124986828
7198,Aus_CLK463,1.939418,20.84981,4.91215,2.383145,66.26678,2.939866,1.409405,0.6442386,0.3761772,67.01041365199994,3.2677886876880606,8.984916159999997,7.2519102349999995,0.7334145300297905,41.3519,14.39198,3.53758,1.5642,2.84319,0.8514293422426042,0.8394121131860017,0.25718521514237985,0.15939800508995255,0.3848251124986828
7199,Aus_CLK463,1.904312,20.85882,4.894963,2.366459,66.25455,2.942047,1.572841,0.6954306,0.38773,67.17438909399998,3.2777335114576545,8.967603321999999,7.201134737,0.694382079295226,41.3519,14.39198,3.53758,1.5642,2.84319,0.8514293422426042,0.8394121131860017,0.25718521514237985,0.15939800508995255,0.3848251124986828
7200,Aus_CLK463,1.919834,20.81969,4.932641,2.388241,65.99271,2.957201,1.488768,0.66111,0.38157,66.05836732799999,3.959804038955248,9.030594878000002,7.267417363,0.7086363997663924,41.3519,14.39198,3.53758,1.5642,2.84319,0.8514293422426042,0.8394121131860017,0.25718521514237985,0.15939800508995255,0.3848251124986828
7201,Aus_CLK463,1.89039,20.8986,4.904528,2.36638,66.02376,2.938575,1.530999,0.6796284,0.3877872,65.92504676600001,4.377043346633606,8.99308424,7.2008943400000005,0.7046234057509714,41.3519,14.39198,3.53758,1.5642,2.84319,0.8514293422426042,0.8394121131860017,0.25718521514237985,0.15939800508995255,0.3848251124986828
7202,Aus_CLK463,1.890487,21.02279,4.965386,2.379938,66.26778,2.956384,1.492844,0.6704593,0.3849195,65.54598131500002,5.018765150115229,9.131417803999998,7.242151334000001,0.7149266649128195,41.3519,14.39198,3.53758,1.5642,2.84319,0.8514293422426042,0.8394121131860017,0.25718521514237985,0.15939800508995255,0.3848251124986828
7203,Aus_CLK463,2.241557,20.75998,4.988276,2.388861,66.23068,2.940334,1.483092,0.6886963,0.3833675,65.796562335,2.998057574859189,9.176978587999999,7.269304023,0.7287425544563532,41.3519,14.39198,3.53758,1.5642,2.84319,0.8514293422426042,0.8394121131860017,0.25718521514237985,0.15939800508995255,0.3848251124986828
7204,Aus_CLK463,1.847196,20.84367,5.049678,2.425942,66.34135,2.980875,1.424375,0.6473547,0.3795159,66.75097507000002,3.7291345128015934,9.276952836,7.382141506000001,0.730592790309179,41.3519,14.39198,3.53758,1.5642,2.84319,0.8514293422426042,0.8394121131860017,0.25718521514237985,0.15939800508995255,0.3848251124986828
7205,Aus_CLK463,1.724224,20.88765,4.970145,2.409238,66.54076,2.981583,1.431961,0.6558014,0.3830148,68.28733360599996,3.0738632758960094,9.094453553999998,7.331311234000001,0.7348953611342209,41.3519,14.39198,3.53758,1.5642,2.84319,0.8514293422426042,0.8394121131860017,0.25718521514237985,0.15939800508995255,0.3848251124986828
7206,Aus_CLK463,1.81492,20.86578,4.970378,2.397396,66.39745,2.954559,1.474518,0.6719058,0.3828343,67.516275946,3.314305739569619,9.115107668,7.295276028000001,0.7228222818166609,41.3519,14.39198,3.53758,1.5642,2.84319,0.8514293422426042,0.8394121131860017,0.25718521514237985,0.15939800508995255,0.3848251124986828
7207,Aus_CLK463,1.808953,20.81486,5.013859,2.425722,66.33096,2.964267,1.419296,0.6461709,0.3784007,67.32426727500004,3.3314950670127743,9.182404726000001,7.381472046,0.7314835302805048,41.3519,14.39198,3.53758,1.5642,2.84319,0.8514293422426042,0.8394121131860017,0.25718521514237985,0.15939800508995255,0.3848251124986828
7208,Aus_CLK463,1.77197,20.94045,4.965274,2.411304,66.16177,2.953741,1.505665,0.6775633,0.3887194,66.17858034800004,4.66944861378078,9.078049732,7.3375980720000005,0.7161108456237711,41.3519,14.39198,3.53758,1.5642,2.84319,0.8514293422426042,0.8394121131860017,0.25718521514237985,0.15939800508995255,0.3848251124986828
7209,Aus_CLK463,1.577368,21.0582,4.969135,2.411243,66.28492,2.966822,1.413771,0.6586981,0.3842912,66.55139777199997,5.323438744480022,9.088384593999999,7.3374124489999994,0.7472594504787552,41.3519,14.39198,3.53758,1.5642,2.84319,0.8514293422426042,0.8394121131860017,0.25718521514237985,0.15939800508995255,0.3848251124986828
7210,Aus_CLK463,1.502487,21.15,4.95,2.4,66.22,2.94,1.52,0.7,0.4,66.03889542299997,6.202925711999988,9.0567,7.3032,0.7314958638875845,41.3519,14.39198,3.53758,1.5642,2.84319,0.8514293422426042,0.8394121131860017,0.25718521514237985,0.15939800508995255,0.3848251124986828
7211,Aus_CLK463,1.543155,21.06424,4.970618,2.413968,65.90132,2.93899,1.58872,0.6956396,0.3940718,65.06927975099995,6.563938938713626,9.087703844,7.345704624000001,0.6927044690462407,41.3519,14.39198,3.53758,1.5642,2.84319,0.8514293422426042,0.8394121131860017,0.25718521514237985,0.15939800508995255,0.3848251124986828
7212,Aus_CLK463,1.640086,20.99245,4.962342,2.406123,66.009,2.945127,1.537377,0.6728488,0.3856061,65.72545944800002,5.565404202702403,9.079046184,7.3218322890000005,0.696116524873379,41.3519,14.39198,3.53758,1.5642,2.84319,0.8514293422426042,0.8394121131860017,0.25718521514237985,0.15939800508995255,0.3848251124986828
7213,Aus_CLK463,1.839929,20.97115,4.976767,2.415618,66.53554,2.965682,1.407262,0.638485,0.3832745,67.10683793499996,3.8484748646064446,9.101206893999999,7.350725574,0.7375593395523976,41.3519,14.39198,3.53758,1.5642,2.84319,0.8514293422426042,0.8394121131860017,0.25718521514237985,0.15939800508995255,0.3848251124986828
7214,Aus_CLK463,1.719383,20.81204,4.926939,2.40254,66.48576,2.936043,1.56701,0.6806332,0.3866026,68.95760836499998,2.366301624884805,8.991290669999998,7.310929220000001,0.6880009459980916,41.3519,14.39198,3.53758,1.5642,2.84319,0.8514293422426042,0.8394121131860017,0.25718521514237985,0.15939800508995255,0.3848251124986828
7215,Aus_CLK463,1.717123,20.83845,4.905035,2.40863,66.63451,2.941187,1.380276,0.6222517,0.375737,69.51009644700002,2.0321629128480154,8.922940789999998,7.329461090000001,0.7349239212863862,41.3519,14.39198,3.53758,1.5642,2.84319,0.8514293422426042,0.8394121131860017,0.25718521514237985,0.15939800508995255,0.3848251124986828
7216,Aus_CLK463,1.814557,20.83111,4.998314,2.434896,66.31344,2.943263,1.503111,0.6516913,0.3804382,67.19794196100001,3.4561728398048217,9.125688067999999,7.409388528000001,0.6955699835986972,41.3519,14.39198,3.53758,1.5642,2.84319,0.8514293422426042,0.8394121131860017,0.25718521514237985,0.15939800508995255,0.3848251124986828
7217,Aus_CLK463,1.694572,20.89957,4.959609,2.398756,66.12724,2.925037,1.546224,0.6662448,0.3860961,66.71978508600003,4.381662626868803,9.084268698,7.299414508000001,0.6889075368076437,41.3519,14.39198,3.53758,1.5642,2.84319,0.8514293422426042,0.8394121131860017,0.25718521514237985,0.15939800508995255,0.3848251124986828
7218,Aus_CLK463,1.7,20.90226,5.000989,2.425173,66.03648,2.930126,1.539739,0.6821726,0.383506,65.99199258799999,4.921751247852811,9.149228134,7.379801439,0.6984423185649115,41.3519,14.39198,3.53758,1.5642,2.84319,0.8514293422426042,0.8394121131860017,0.25718521514237985,0.15939800508995255,0.3848251124986828
7219,Aus_CLK463,1.658909,20.78554,5.038726,2.436726,65.75138,2.933896,1.587406,0.6808624,0.3892789,65.61566599300004,4.997212925299237,9.229683507999999,7.4149572180000005,0.6814593850223807,41.3519,14.39198,3.53758,1.5642,2.84319,0.8514293422426042,0.8394121131860017,0.25718521514237985,0.15939800508995255,0.3848251124986828
7222,Aus_CLK463,1.707468,20.8923,5.033961,2.431329,65.98962,2.927552,1.58655,0.6856617,0.386803,65.61621032399998,5.153750627011206,9.226187981999999,7.398534147,0.6823878966951663,41.3519,14.39198,3.53758,1.5642,2.84319,0.8514293422426042,0.8394121131860017,0.25718521514237985,0.15939800508995255,0.3848251124986828
7223,Aus_CLK463,1.602866,20.97852,4.938547,2.399788,66.12276,2.928342,1.503918,0.6811363,0.3855466,66.61488088799999,4.968796022894409,9.026708253999999,7.302554884,0.7162424759568501,41.3519,14.39198,3.53758,1.5642,2.84319,0.8514293422426042,0.8394121131860017,0.25718521514237985,0.15939800508995255,0.3848251124986828
7224,Aus_CLK463,1.56478,21.0048,4.934249,2.412107,66.27876,2.953633,1.466983,0.6646515,0.3869756,67.216534788,4.707221371900779,8.994474806000001,7.340041600999999,0.7259690166161021,41.3519,14.39198,3.53758,1.5642,2.84319,0.8514293422426042,0.8394121131860017,0.25718521514237985,0.15939800508995255,0.3848251124986828
7226,Aus_CLK463,1.640464,21.0468,4.868869,2.384883,66.42338,2.934979,1.519317,0.6820646,0.3887853,67.65612640399999,4.263569601708831,8.867280814,7.257198969,0.7122535733169584,41.3519,14.39198,3.53758,1.5642,2.84319,0.8514293422426042,0.8394121131860017,0.25718521514237985,0.15939800508995255,0.3848251124986828
7228,Aus_CLK463,1.611217,21.0038,4.937973,2.41005,66.28559,2.938976,1.428161,0.6512454,0.38615,67.040818369,4.694299270025617,9.00782385,7.33378215,0.7369683591495974,41.38719,14.40776,3.51465,1.57572,2.80379,0.6739471853800812,0.7023391437194713,0.2697616211259875,0.158983485027003,0.3491743740746123
7229,Aus_CLK463,1.682911,20.93225,4.961329,2.428221,66.35675,2.964928,1.407866,0.6535479,0.3869313,67.399534317,3.9983661917487865,9.038971918000001,7.389076503000001,0.7497000227804288,41.38719,14.40776,3.51465,1.57572,2.80379,0.6739471853800812,0.7023391437194713,0.2697616211259875,0.158983485027003,0.3491743740746123
7231,Aus_CLK463,1.476404,21.16815,4.89515,2.405685,65.89909,2.847217,1.445035,0.6618425,0.3873796,65.06106745599998,7.073047425424036,8.90172848,7.320499455,0.7357018050962417,41.38719,14.40776,3.51465,1.57572,2.80379,0.6739471853800812,0.7023391437194713,0.2697616211259875,0.158983485027003,0.3491743740746123
7234,Aus_CLK463,1.611581,20.94565,4.991031,2.41983,66.39319,2.873204,1.531866,0.6881174,0.3904659,67.54888708099999,4.143178280579221,9.131879790000001,7.363542690000001,0.7111971918752485,41.38719,14.40776,3.51465,1.57572,2.80379,0.6739471853800812,0.7023391437194713,0.2697616211259875,0.158983485027003,0.3491743740746123
7236,Aus_CLK463,1.928532,20.72123,4.877345,2.360904,66.44507,2.856879,1.696102,0.6997275,0.3963877,69.02338176800001,1.4139993548640035,8.930314682,7.1842308720000005,0.6526616712659067,41.38719,14.40776,3.51465,1.57572,2.80379,0.6739471853800812,0.7023391437194713,0.2697616211259875,0.158983485027003,0.3491743740746123
7237,Man_CLK461,2.216054,20.85614,4.938151,2.38577,66.5433,2.990304,1.512813,0.6649978,0.365553,66.783404948,2.6075980822992406,9.04937731,7.25989811,0.6858989609361275,41.38719,14.40776,3.51465,1.57572,2.80379,0.6739471853800812,0.7023391437194713,0.2697616211259875,0.158983485027003,0.3491743740746123
7238,Man_CLK461,1.900876,20.79621,5.039327,2.425005,66.35858,3.005065,1.562831,0.6805903,0.3714558,67.03416104800002,3.214571193366403,9.25110809,7.379290215,0.677311618265606,41.38719,14.40776,3.51465,1.57572,2.80379,0.6739471853800812,0.7023391437194713,0.2697616211259875,0.158983485027003,0.3491743740746123
7239,Aus_CLK463,2.0,20.81918,4.974171,2.384134,66.24825,2.896209,1.540765,0.6855227,0.3878078,66.50306535199998,3.376658874691188,9.147598422,7.254919762,0.703430267275287,41.38719,14.40776,3.51465,1.57572,2.80379,0.6739471853800812,0.7023391437194713,0.2697616211259875,0.158983485027003,0.3491743740746123
7240,Man_CLK461,1.588342,20.71469,5.086155,2.457444,65.93481,3.028753,1.72403,0.709201,0.3816502,66.83989301799997,4.087251824720063,9.320315502,7.4780020920000005,0.6357355673141871,41.38719,14.40776,3.51465,1.57572,2.80379,0.6739471853800812,0.7023391437194713,0.2697616211259875,0.158983485027003,0.3491743740746123
7241,Aus_CLK463,1.75069,20.93435,5.052281,2.427964,66.60541,2.920778,1.461882,0.6659907,0.3915087,67.50929284200001,3.7134247441791928,9.280429561999998,7.388294451999999,0.7332829269898071,41.38719,14.40776,3.51465,1.57572,2.80379,0.6739471853800812,0.7023391437194713,0.2697616211259875,0.158983485027003,0.3491743740746123
7242,Man_CLK461,2.073413,20.81272,4.951359,2.382018,66.06429,2.940892,1.850363,0.7397713,0.3852469,65.66067276499997,3.768175777052818,9.090726894,7.248480774,0.6088996429015439,41.38719,14.40776,3.51465,1.57572,2.80379,0.6739471853800812,0.7023391437194713,0.2697616211259875,0.158983485027003,0.3491743740746123
7243,Aus_CLK463,1.780406,20.89707,5.082328,2.43885,66.21942,2.868799,1.474612,0.6712659,0.3882852,65.88285898999999,4.742262020249591,9.341635,7.421420550000001,0.7271765650556872,41.38719,14.40776,3.51465,1.57572,2.80379,0.6739471853800812,0.7023391437194713,0.2697616211259875,0.158983485027003,0.3491743740746123
7244,Man_CLK461,2.466185,20.73353,4.871119,2.361185,66.53354,2.959652,1.641055,0.7092672,0.3705736,67.14270221300006,1.216828433308784,8.91334033,7.185085955,0.6592046844532548,41.38719,14.40776,3.51465,1.57572,2.80379,0.6739471853800812,0.7023391437194713,0.2697616211259875,0.158983485027003,0.3491743740746123
7245,Man_CLK461,2.261193,20.78537,5.071919,2.410863,66.21062,2.964244,1.728836,0.7341667,0.387837,64.84861938500002,3.725673521452812,9.361405154,7.336256109000001,0.6508758275012394,41.38719,14.40776,3.51465,1.57572,2.80379,0.6739471853800812,0.7023391437194713,0.2697616211259875,0.158983485027003,0.3491743740746123
7246,Aus_CLK463,1.99,20.78238,5.012624,2.412848,66.35162,2.835016,1.585325,0.7002522,0.3954787,66.94488634799998,2.968555139308826,9.200914784,7.342296464,0.6978092289739514,41.38719,14.40776,3.51465,1.57572,2.80379,0.6739471853800812,0.7023391437194713,0.2697616211259875,0.158983485027003,0.3491743740746123
7247,Man_CLK461,1.683556,20.56064,5.145993,2.478179,66.29105,3.05967,1.639599,0.6615423,0.36026,68.64166713000002,1.9939144278736478,9.443802582,7.541098697,0.6269010509932497,41.38719,14.40776,3.51465,1.57572,2.80379,0.6739471853800812,0.7023391437194713,0.2697616211259875,0.158983485027003,0.3491743740746123
7248,Aus_CLK463,1.861075,20.80889,5.012475,2.403888,66.18483,2.869296,1.585331,0.7087766,0.4024722,66.60307571500002,3.6983708632640244,9.215680254,7.3150311839999995,0.7080749038538386,41.38719,14.40776,3.51465,1.57572,2.80379,0.6739471853800812,0.7023391437194713,0.2697616211259875,0.158983485027003,0.3491743740746123
7249,Aus_CLK463,1.722761,20.93524,4.998201,2.410105,66.3075,2.86676,1.504576,0.6827721,0.3969105,66.79228400099997,4.342662338499203,9.16733499,7.3339495150000005,0.7266001976257986,41.38719,14.40776,3.51465,1.57572,2.80379,0.6739471853800812,0.7023391437194713,0.2697616211259875,0.158983485027003,0.3491743740746123
7251,Man_CLK461,1.545541,20.64113,5.187491,2.448877,65.80149,3.049506,1.921739,0.7358005,0.4001535,66.36192173100001,4.368385665515227,9.603351265999997,7.451932711,0.5945345794946947,41.38719,14.40776,3.51465,1.57572,2.80379,0.6739471853800812,0.7023391437194713,0.2697616211259875,0.158983485027003,0.3491743740746123
7252,Aus_CLK463,1.622554,20.9851,4.922175,2.38836,66.08515,2.845245,1.499985,0.6918093,0.3953445,66.45794186600004,5.04559063576,9.002658629999999,7.267779480000001,0.7326045312615104,41.38719,14.40776,3.51465,1.57572,2.80379,0.6739471853800812,0.7023391437194713,0.2697616211259875,0.158983485027003,0.3491743740746123
7253,Man_CLK461,1.98437,20.47232,4.953241,2.390825,66.17149,2.995579,1.73728,0.7085178,0.3806476,69.02138073200003,0.530396400331206,9.08081275,7.275280475000001,0.6298075531225897,41.38719,14.40776,3.51465,1.57572,2.80379,0.6739471853800812,0.7023391437194713,0.2697616211259875,0.158983485027003,0.3491743740746123
7254,Aus_CLK463,1.728097,20.8379,4.957793,2.392375,66.40378,2.860177,1.351107,0.6409466,0.3811757,68.19911586899991,2.9858868747136498,9.09025295,7.279997125,0.7677601263174065,41.38719,14.40776,3.51465,1.57572,2.80379,0.6739471853800812,0.7023391437194713,0.2697616211259875,0.158983485027003,0.3491743740746123
7255,Man_CLK461,1.691303,20.77481,4.769645,2.343692,66.68749,2.993927,1.504595,0.6511742,0.3575286,71.31696660699996,0.5659015973120276,8.674032386,7.131854756,0.6749444430674634,41.38719,14.40776,3.51465,1.57572,2.80379,0.6739471853800812,0.7023391437194713,0.2697616211259875,0.158983485027003,0.3491743740746123
7256,Aus_CLK463,1.668386,20.86886,4.892916,2.380365,66.58817,2.854104,1.428145,0.6561993,0.3896964,69.410573026,2.3441080935392193,8.938649819999998,7.243450695,0.7431329128889791,41.38719,14.40776,3.51465,1.57572,2.80379,0.6739471853800812,0.7023391437194713,0.2697616211259875,0.158983485027003,0.3491743740746123
7257,Man_CLK461,1.628687,20.95732,4.88063,2.378139,66.80087,3.023101,1.554852,0.6704013,0.3687528,69.85151388300001,2.386999207135993,8.909858311999999,7.236676977,0.6729671778333047,41.38719,14.40776,3.51465,1.57572,2.80379,0.6739471853800812,0.7023391437194713,0.2697616211259875,0.158983485027003,0.3491743740746123
7258,Aus_CLK463,1.821153,20.88261,4.946623,2.410756,66.43715,2.865127,1.394802,0.6516084,0.3909416,67.66509339300002,3.231146912313598,9.029551798,7.335930508000001,0.7592483482380153,41.38719,14.40776,3.51465,1.57572,2.80379,0.6739471853800812,0.7023391437194713,0.2697616211259875,0.158983485027003,0.3491743740746123
7259,Man_CLK461,1.623523,20.61725,5.116622,2.463281,66.13314,3.010755,1.516604,0.6608831,0.3677101,68.03159238099997,2.8008267808784026,9.391176847999999,7.495764083,0.6837106768074922,41.38719,14.40776,3.51465,1.57572,2.80379,0.6739471853800812,0.7023391437194713,0.2697616211259875,0.158983485027003,0.3491743740746123
7261,Aus_CLK463,1.627613,20.87606,4.971792,2.416965,66.19762,2.841622,1.464663,0.6732433,0.3939227,67.34968389100001,4.044705761518415,9.08574402,7.354824495,0.7382315086236939,41.38719,14.40776,3.51465,1.57572,2.80379,0.6739471853800812,0.7023391437194713,0.2697616211259875,0.158983485027003,0.3491743740746123
7262,Man_CLK461,1.556388,20.88651,4.970356,2.418249,66.51703,2.983575,1.516584,0.6728975,0.3858964,68.86834990400003,3.1477278132512083,9.079766092,7.358731707,0.7059348919109873,41.38719,14.40776,3.51465,1.57572,2.80379,0.6739471853800812,0.7023391437194713,0.2697616211259875,0.158983485027003,0.3491743740746123
7263,Aus_CLK463,1.72839,20.79406,5.002188,2.414417,65.97415,2.82759,1.539534,0.6971159,0.3981031,66.45231766599994,4.1770823084736435,9.170604636,7.347070931,0.7190302695584594,41.38719,14.40776,3.51465,1.57572,2.80379,0.6739471853800812,0.7023391437194713,0.2697616211259875,0.158983485027003,0.3491743740746123
7265,Man_CLK461,1.436967,20.8298,4.945498,2.418065,66.47183,2.953998,1.623326,0.7034666,0.3923834,69.768758759,2.6726330880096185,9.014203719999998,7.3581717950000005,0.680698849161368,41.38719,14.40776,3.51465,1.57572,2.80379,0.6739471853800812,0.7023391437194713,0.2697616211259875,0.158983485027003,0.3491743740746123
7267,Aus_CLK463,1.586083,20.95736,4.97434,2.411465,66.08722,2.866245,1.47795,0.6729161,0.3988387,66.44218165700002,5.089957921319993,9.10180222,7.338087995000001,0.7356981858903553,41.38719,14.40776,3.51465,1.57572,2.80379,0.6739471853800812,0.7023391437194713,0.2697616211259875,0.158983485027003,0.3491743740746123
7268,Man_CLK461,1.621264,20.72082,4.940667,2.414114,66.08727,2.975104,1.807302,0.7141985,0.3898927,68.31929450000001,2.8876572481664198,9.008086662,7.346148902,0.6146819211603857,41.38719,14.40776,3.51465,1.57572,2.80379,0.6739471853800812,0.7023391437194713,0.2697616211259875,0.158983485027003,0.3491743740746123
7269,Man_CLK462,1.386616,21.03478,4.819625,2.345832,66.26263,2.922988,1.59364,0.6361751,0.3798473,68.51314448399995,4.362182255072035,8.802858506,7.138366776000001,0.6472924659323143,41.38719,14.40776,3.51465,1.57572,2.80379,0.6739471853800812,0.7023391437194713,0.2697616211259875,0.158983485027003,0.3491743740746123
7270,Aus_CLK463,1.658663,20.78682,4.884722,2.402319,65.24766,2.813751,1.444047,0.6719165,0.3911119,64.64009622100002,5.737608027246395,8.879789551999998,7.310256717,0.7454773604434387,41.38719,14.40776,3.51465,1.57572,2.80379,0.6739471853800812,0.7023391437194713,0.2697616211259875,0.158983485027003,0.3491743740746123
7271,Man_CLK461,1.496046,20.77559,5.045194,2.425889,65.8063,2.98358,1.740283,0.7153935,0.3856107,66.54992547199994,4.764059646292857,9.265159912000001,7.381980227000001,0.6357631060369381,41.38719,14.40776,3.51465,1.57572,2.80379,0.6739471853800812,0.7023391437194713,0.2697616211259875,0.158983485027003,0.3491743740746123
7272,Man_CLK462,1.435676,20.85744,4.992928,2.420326,65.86922,2.958821,1.604348,0.6714239,0.3756189,66.78885713999998,5.003879620041623,9.136067608000001,7.365052018000001,0.6582699913807836,41.38719,14.40776,3.51465,1.57572,2.80379,0.6739471853800812,0.7023391437194713,0.2697616211259875,0.158983485027003,0.3491743740746123
7273,Aus_CLK463,1.742162,20.91884,4.936556,2.376469,66.12307,2.862876,1.473699,0.6812147,0.3931004,66.54935858999998,4.419322846835222,9.060887852,7.231595167000001,0.7375885537480902,41.38719,14.40776,3.51465,1.57572,2.80379,0.6739471853800812,0.7023391437194713,0.2697616211259875,0.158983485027003,0.3491743740746123
7274,Man_CLK461,1.99,20.73082,5.106384,2.426853,65.51156,2.95614,1.710907,0.7520505,0.3883903,63.26695125799996,5.595366851204844,9.425682324,7.384913679,0.667009809952822,41.38719,14.40776,3.51465,1.57572,2.80379,0.6739471853800812,0.7023391437194713,0.2697616211259875,0.158983485027003,0.3491743740746123
7275,Aus_CLK463,1.821053,20.95679,4.96334,2.395371,66.03108,2.852733,1.42092,0.6690592,0.3934141,65.35831726699998,5.184359998008006,9.099883268,7.289113953,0.7579900218735584,41.38719,14.40776,3.51465,1.57572,2.80379,0.6739471853800812,0.7023391437194713,0.2697616211259875,0.158983485027003,0.3491743740746123
7276,Man_CLK462,1.603834,20.73411,5.03982,2.421784,65.77634,3.004905,1.727835,0.7145438,0.4003929,66.34637404599995,4.46766122929602,9.257864471999998,7.369488712000001,0.6509640000224114,41.38719,14.40776,3.51465,1.57572,2.80379,0.6739471853800812,0.7023391437194713,0.2697616211259875,0.158983485027003,0.3491743740746123
7277,Aus_CLK463,1.556136,20.96758,4.956979,2.406909,66.06874,2.866133,1.423673,0.6569535,0.3926448,66.53433809200003,5.141707947148831,9.063504322,7.324224087000001,0.7485903106366636,41.38719,14.40776,3.51465,1.57572,2.80379,0.6739471853800812,0.7023391437194713,0.2697616211259875,0.158983485027003,0.3491743740746123
7279,Man_CLK462,1.502164,20.91469,4.968278,2.401566,66.25253,2.969257,1.470899,0.6424834,0.3764095,67.83596500200001,4.1738817532976284,9.102487027999999,7.307965338,0.7019408269351453,41.38719,14.40776,3.51465,1.57572,2.80379,0.6739471853800812,0.7023391437194713,0.2697616211259875,0.158983485027003,0.3491743740746123
7280,Man_CLK461,1.848065,20.69542,5.195505,2.455356,65.50894,2.977064,1.729112,0.729238,0.3862013,63.46366845499996,5.781377033032037,9.613625897999999,7.471648308000001,0.6471254280641736,41.38719,14.40776,3.51465,1.57572,2.80379,0.6739471853800812,0.7023391437194713,0.2697616211259875,0.158983485027003,0.3491743740746123
7281,Man_CLK462,1.798091,20.72135,5.096731,2.444523,65.94836,3.005582,1.630106,0.6989501,0.4040442,65.93797835099996,4.14257722726726,9.370204234000001,7.438683489,0.6847398290509207,41.38719,14.40776,3.51465,1.57572,2.80379,0.6739471853800812,0.7023391437194713,0.2697616211259875,0.158983485027003,0.3491743740746123
7282,Aus_CLK463,1.762956,20.96085,4.957326,2.39899,65.99256,2.862768,1.465132,0.6870837,0.4025858,65.44238611599994,5.3110038002752376,9.07782282,7.300126570000001,0.7536642660821549,41.38719,14.40776,3.51465,1.57572,2.80379,0.6739471853800812,0.7023391437194713,0.2697616211259875,0.158983485027003,0.3491743740746123
7283,Man_CLK461,2.213207,20.68282,5.020435,2.390012,65.92223,2.94478,1.61247,0.7078274,0.3783605,65.025001143,3.445973072144028,9.260252445999999,7.272806516,0.6763619755074723,41.38719,14.40776,3.51465,1.57572,2.80379,0.6739471853800812,0.7023391437194713,0.2697616211259875,0.158983485027003,0.3491743740746123
7284,Man_CLK462,1.597244,20.89138,4.962435,2.394937,66.30364,2.972676,1.489252,0.6700357,0.3811127,67.88285187599996,3.779674404560005,9.098219346,7.287793291000001,0.7131106565690799,41.38719,14.40776,3.51465,1.57572,2.80379,0.6739471853800812,0.7023391437194713,0.2697616211259875,0.158983485027003,0.3491743740746123
7285,Aus_CLK463,1.842032,20.89823,4.974451,2.397221,66.32888,2.865898,1.386105,0.6725433,0.3893617,66.85302235999997,3.8244330398592155,9.126197218,7.294743503,0.7753954210857993,41.38719,14.40776,3.51465,1.57572,2.80379,0.6739471853800812,0.7023391437194713,0.2697616211259875,0.158983485027003,0.3491743740746123
7286,Man_CLK461,2.06151,20.77816,5.076508,2.41864,66.2026,3.001098,1.545913,0.6960767,0.3812028,65.64172544599998,3.719942160553593,9.360407319999998,7.35992152,0.7013850603318692,41.38719,14.40776,3.51465,1.57572,2.80379,0.6739471853800812,0.7023391437194713,0.2697616211259875,0.158983485027003,0.3491743740746123
7287,Man_CLK461,1.8827,20.83057,4.880428,2.360087,66.44577,2.988501,1.508309,0.6732321,0.3679943,68.36228625599995,2.3669651042336355,8.939866996,7.181744741,0.6946818219611577,41.38719,14.40776,3.51465,1.57572,2.80379,0.6739471853800812,0.7023391437194713,0.2697616211259875,0.158983485027003,0.3491743740746123
7288,Man_CLK462,1.662886,20.82642,4.948515,2.370675,66.08939,2.959476,1.638641,0.6977347,0.3885626,67.36531676399997,3.7822653307920504,9.10238265,7.213964025,0.6683513122957623,41.38719,14.40776,3.51465,1.57572,2.80379,0.6739471853800812,0.7023391437194713,0.2697616211259875,0.158983485027003,0.3491743740746123
7289,Aus_CLK463,1.707509,20.98479,4.930316,2.388986,65.95467,2.852716,1.431174,0.6673509,0.3942398,65.52767556299997,5.485584163051257,9.023173088,7.269684398000001,0.7522877923264324,41.38719,14.40776,3.51465,1.57572,2.80379,0.6739471853800812,0.7023391437194713,0.2697616211259875,0.158983485027003,0.3491743740746123
7291,Man_CLK462,1.371123,20.82829,4.947217,2.436126,65.94187,2.965013,1.634076,0.6606368,0.3814943,67.85344305100001,4.315435705190424,8.988199858000002,7.413131418,0.6453156369616849,41.38719,14.40776,3.51465,1.57572,2.80379,0.6739471853800812,0.7023391437194713,0.2697616211259875,0.158983485027003,0.3491743740746123
7292,Aus_CLK463,1.596313,21.02065,4.933932,2.404972,65.91656,2.87232,1.434286,0.6671698,0.3999217,65.50552040100004,5.946609611494424,9.005707176000001,7.318329796,0.7556596697634802,41.38719,14.40776,3.51465,1.57572,2.80379,0.6739471853800812,0.7023391437194713,0.2697616211259875,0.158983485027003,0.3491743740746123
7294,Man_CLK462,1.441672,20.73765,5.04349,2.442752,65.79048,2.976768,1.653653,0.6900111,0.3888181,66.98255618799999,4.495900438480021,9.232112116,7.433294336,0.6585083228193886,41.38719,14.40776,3.51465,1.57572,2.80379,0.6739471853800812,0.7023391437194713,0.2697616211259875,0.158983485027003,0.3491743740746123
7295,Aus_CLK463,1.795501,20.85504,4.920316,2.388126,66.17414,2.904278,1.579545,0.7140514,0.4075054,67.11743230099998,3.6440407080032386,8.998128207999997,7.267067418000001,0.7176223143397465,41.38719,14.40776,3.51465,1.57572,2.80379,0.6739471853800812,0.7023391437194713,0.2697616211259875,0.158983485027003,0.3491743740746123
7296,Man_CLK461,1.584791,20.69617,5.195427,2.46122,65.61757,3.010522,1.706469,0.7072006,0.389996,64.96412812300002,5.460137719190392,9.603497309999998,7.48949246,0.6475907246045022,41.38719,14.40776,3.51465,1.57572,2.80379,0.6739471853800812,0.7023391437194713,0.2697616211259875,0.158983485027003,0.3491743740746123
7297,Man_CLK462,1.678484,20.56969,5.172383,2.458829,65.65237,3.009614,1.765714,0.7455316,0.3976559,65.843851442,4.146109868593619,9.546476282,7.482216647,0.6499350210850559,41.38719,14.40776,3.51465,1.57572,2.80379,0.6739471853800812,0.7023391437194713,0.2697616211259875,0.158983485027003,0.3491743740746123
7298,Aus_CLK463,1.723671,20.82698,4.985926,2.410891,65.82681,2.86931,1.553916,0.693396,0.4049377,65.735805871,4.826493261987224,9.133476328,7.336341313,0.716013293758263,41.38719,14.40776,3.51465,1.57572,2.80379,0.6739471853800812,0.7023391437194713,0.2697616211259875,0.158983485027003,0.3491743740746123
7299,Man_CLK461,1.513102,20.73075,5.086411,2.472566,65.82986,3.075541,1.59959,0.6721749,0.375601,66.57354333999996,4.565304300779225,9.295407478000001,7.524018338,0.660613154804515,41.38719,14.40776,3.51465,1.57572,2.80379,0.6739471853800812,0.7023391437194713,0.2697616211259875,0.158983485027003,0.3491743740746123
7300,Man_CLK462,1.324969,20.73835,5.146789,2.434092,65.80514,3.033092,1.632365,0.7126809,0.4131002,66.83043607899995,4.971080614276865,9.520507186,7.406941956000001,0.6981094622215283,41.38719,14.40776,3.51465,1.57572,2.80379,0.6739471853800812,0.7023391437194713,0.2697616211259875,0.158983485027003,0.3491743740746123
7301,Aus_CLK463,1.679038,20.82865,4.996477,2.428861,65.60056,2.852619,1.465664,0.6668833,0.397313,64.88717234600006,5.60856547464639,9.131031237999998,7.391024023,0.7370189830704853,41.38719,14.40776,3.51465,1.57572,2.80379,0.6739471853800812,0.7023391437194713,0.2697616211259875,0.158983485027003,0.3491743740746123
7302,Man_CLK461,1.83364,20.77295,4.97066,2.384,66.22876,2.960746,1.648789,0.7103816,0.3789564,67.47609963999994,3.02097897468807,9.138520999999999,7.254512,0.6632480475709039,41.38719,14.40776,3.51465,1.57572,2.80379,0.6739471853800812,0.7023391437194713,0.2697616211259875,0.158983485027003,0.3491743740746123
7303,Man_CLK462,1.467919,20.76803,5.169995,2.445993,65.88509,3.03053,1.584978,0.6991485,0.399338,66.17547874100006,5.111250324984006,9.561866594,7.443156699,0.7005111987104411,41.38719,14.40776,3.51465,1.57572,2.80379,0.6739471853800812,0.7023391437194713,0.2697616211259875,0.158983485027003,0.3491743740746123
7304,Aus_CLK463,1.619253,21.12963,4.940477,2.388943,66.45615,2.883067,1.467245,0.6740011,0.3986869,66.75950671099997,5.242595533774413,9.050172493999998,7.269553548999999,0.7415616799677137,41.38719,14.40776,3.51465,1.57572,2.80379,0.6739471853800812,0.7023391437194713,0.2697616211259875,0.158983485027003,0.3491743740746123
7305,Man_CLK461,1.774709,20.75743,5.043167,2.407757,65.83778,2.978582,1.698444,0.7234223,0.388779,65.721205625,4.4813618509984465,9.290467706,7.326804551,0.6578544101378287,41.38719,14.40776,3.51465,1.57572,2.80379,0.6739471853800812,0.7023391437194713,0.2697616211259875,0.158983485027003,0.3491743740746123
7306,Man_CLK462,1.535907,20.79375,5.073733,2.423284,65.76966,2.977583,1.687554,0.7348143,0.3985769,65.912474049,5.174598115377606,9.345195921999998,7.374053212000001,0.6753364019960095,41.38719,14.40776,3.51465,1.57572,2.80379,0.6739471853800812,0.7023391437194713,0.2697616211259875,0.158983485027003,0.3491743740746123
7307,Aus_CLK463,1.59,21.01663,4.882782,2.395462,65.99817,2.872961,1.426647,0.6674105,0.3915384,66.25123193399999,5.391907739230412,8.886250595999998,7.289390866000001,0.7522672215901272,41.38719,14.40776,3.51465,1.57572,2.80379,0.6739471853800812,0.7023391437194713,0.2697616211259875,0.158983485027003,0.3491743740746123
7308,Man_CLK461,1.488167,20.8697,5.082231,2.468009,65.61505,3.004878,1.578796,0.6840951,0.3803815,64.77913996499996,6.393951291323262,9.292040922,7.510151387,0.6796466639479439,41.38719,14.40776,3.51465,1.57572,2.80379,0.6739471853800812,0.7023391437194713,0.2697616211259875,0.158983485027003,0.3491743740746123
7309,Man_CLK462,1.556784,20.87267,5.006094,2.409564,66.01907,2.957366,1.508516,0.6901523,0.3853082,66.71705829400003,4.729766743524813,9.189166812,7.332303252000001,0.7189420135697665,41.38719,14.40776,3.51465,1.57572,2.80379,0.6739471853800812,0.7023391437194713,0.2697616211259875,0.158983485027003,0.3491743740746123
7310,Aus_CLK463,1.630289,20.94674,4.949962,2.40798,65.75388,2.879486,1.534585,0.6928819,0.4008458,65.15465884499994,5.8950537856384315,9.04309714,7.32748314,0.7213071354802957,41.38719,14.40776,3.51465,1.57572,2.80379,0.6739471853800812,0.7023391437194713,0.2697616211259875,0.158983485027003,0.3491743740746123
7312,Man_CLK462,1.443734,20.96667,5.10493,2.446021,66.10092,2.996295,1.446497,0.6577048,0.3996882,66.07998243599998,5.827069680120012,9.389396968000002,7.4432419030000005,0.7435034263015176,41.38719,14.40776,3.51465,1.57572,2.80379,0.6739471853800812,0.7023391437194713,0.2697616211259875,0.158983485027003,0.3491743740746123
7313,Aus_CLK463,1.640658,21.01339,4.957059,2.410614,65.75755,2.890221,1.513949,0.6987489,0.4003266,64.56940294999994,6.495811499900839,9.057447462,7.335498402,0.7339945840358691,41.38719,14.40776,3.51465,1.57572,2.80379,0.6739471853800812,0.7023391437194713,0.2697616211259875,0.158983485027003,0.3491743740746123
7314,Man_CLK461,1.830078,20.91077,5.087703,2.42513,66.29961,3.056653,1.289954,0.6118605,0.3668478,65.88648811799997,4.626251327353607,9.37909299,7.37967059,0.7706354958591795,41.38719,14.40776,3.51465,1.57572,2.80379,0.6739471853800812,0.7023391437194713,0.2697616211259875,0.158983485027003,0.3491743740746123
7316,Man_CLK462,1.363043,20.71206,5.208919,2.476297,65.40579,2.991487,1.795675,0.7607576,0.4105336,64.77174448499999,6.3318526855728265,9.613740825999997,7.535371771000001,0.6555607505752952,41.38719,14.40776,3.51465,1.57572,2.80379,0.6739471853800812,0.7023391437194713,0.2697616211259875,0.158983485027003,0.3491743740746123
7317,Aus_CLK463,1.473099,21.09196,4.949264,2.418268,65.92854,2.904334,1.33536,0.6309384,0.3880839,65.39192551899995,6.615161564428831,9.023840144000001,7.358789524,0.7771104948618113,41.38719,14.40776,3.51465,1.57572,2.80379,0.6739471853800812,0.7023391437194713,0.2697616211259875,0.158983485027003,0.3491743740746123
7319,Man_CLK461,1.888765,21.03261,5.081363,2.412333,65.84235,2.960322,1.472247,0.6485723,0.3716305,62.92097571100002,7.032511859425618,9.383944513999998,7.340729319,0.7006294808808348,41.38719,14.40776,3.51465,1.57572,2.80379,0.6739471853800812,0.7023391437194713,0.2697616211259875,0.158983485027003,0.3491743740746123
7320,Man_CLK462,1.823567,20.90211,5.114415,2.435378,66.18189,3.016442,1.425234,0.6551488,0.3895645,65.30546642300001,5.059742212448043,9.432540174,7.410855254,0.743904031040694,41.38719,14.40776,3.51465,1.57572,2.80379,0.6739471853800812,0.7023391437194713,0.2697616211259875,0.158983485027003,0.3491743740746123
7322,Man_CLK462,1.774185,20.94406,5.072705,2.408034,65.93177,2.989349,1.618883,0.7112249,0.4101841,64.48875172499994,5.947802572256009,9.368274721999999,7.327647462,0.7008335955629008,41.38719,14.40776,3.51465,1.57572,2.80379,0.6739471853800812,0.7023391437194713,0.2697616211259875,0.158983485027003,0.3491743740746123
7324,Aus_CLK463,1.99,21.0,4.96,2.42,65.99,2.91,1.41,0.6,0.4,64.16211999999993,5.691483496000011,9.04936,7.36406,0.7282037802343297,41.38719,14.40776,3.51465,1.57572,2.80379,0.6739471853800812,0.7023391437194713,0.2697616211259875,0.158983485027003,0.3491743740746123
7327,Man_CLK461,2.152054,20.82056,5.003097,2.385122,66.18806,2.97525,1.488442,0.6484221,0.3717554,65.43279431999994,3.7210452736624333,9.222580626000001,7.257926246,0.6930286721561573,41.38719,14.40776,3.51465,1.57572,2.80379,0.6739471853800812,0.7023391437194713,0.2697616211259875,0.158983485027003,0.3491743740746123
7328,Man_CLK462,1.676962,20.97268,4.949031,2.384351,66.04403,2.984533,1.424309,0.6610023,0.3917251,65.98875364000001,5.196842289595224,9.080610258,7.255580093000001,0.7498421275661772,41.38719,14.40776,3.51465,1.57572,2.80379,0.6739471853800812,0.7023391437194713,0.2697616211259875,0.158983485027003,0.3491743740746123
7329,Man_CLK461,1.598805,20.92989,5.084781,2.429167,65.97165,3.017953,1.536605,0.6646671,0.3827295,65.36142042699998,5.787456375179225,9.364519086000001,7.391955181,0.6895191957520681,41.38719,14.40776,3.51465,1.57572,2.80379,0.6739471853800812,0.7023391437194713,0.2697616211259875,0.158983485027003,0.3491743740746123
7330,Man_CLK462,1.701241,20.84204,4.92107,2.375614,65.34539,2.926402,1.9092,0.7889302,0.4100727,64.23895029899995,6.067784298136047,9.021296612,7.228993402,0.6288267452141932,41.38719,14.40776,3.51465,1.57572,2.80379,0.6739471853800812,0.7023391437194713,0.2697616211259875,0.158983485027003,0.3491743740746123
7331,Aus_CLK463,2.116312,20.63917,4.915121,2.395798,66.05947,2.890403,1.815004,0.6834178,0.4034401,67.00913020000003,2.121581842291178,8.971380434,7.290413314,0.6072714116225132,41.38719,14.40776,3.51465,1.57572,2.80379,0.6739471853800812,0.7023391437194713,0.2697616211259875,0.158983485027003,0.3491743740746123
7332,Man_CLK461,1.569749,20.95302,4.989373,2.406867,65.91251,3.003577,1.643669,0.6914868,0.3907544,65.736000407,5.660422642961628,9.149419486,7.324096281000001,0.6647923822021166,41.38719,14.40776,3.51465,1.57572,2.80379,0.6739471853800812,0.7023391437194713,0.2697616211259875,0.158983485027003,0.3491743740746123
