Repository: jcordonc/Proyecto2-model-PD

ProyectoFinal_DataScienceAtWork
==============================

Proyecto final para predecir la calidad del clinker con base a sus variables de operación y la concentración de sus compuestos químicos.

Project Organization
------------

    ├── LICENSE
    ├── Makefile           <- Makefile with commands like `make data` or `make train`
    ├── README.md          <- The top-level README for developers using this project.
    ├── data
    │   ├── external       <- Data from third party sources.
    │   ├── interim        <- Intermediate data that has been transformed.
    │   ├── processed      <- The final, canonical data sets for modeling.

File: data/raw/dataset_train.csv (part 41 of 53)
,id_eq,FCAO,SiO2,Al2O3,Fe2O3,CaO,MgO,SO3,K2O,Na2O,C3S,C2S,C3A,C4AF,A/S," ""CaO""  [CurrentProduct.Dry basis]"," ""SiO2""  [CurrentProduct.Dry basis]"," ""Al2O3""  [CurrentProduct.Dry basis]"," ""Fe2O3""  [CurrentProduct.Dry basis]"," ""MgO""  [CurrentProduct.Dry basis]"," ""CaO""  [Rolling.Analysis1.Dry basis]"," ""SiO2""  [Rolling.Analysis1.Dry basis]"," ""Al2O3""  [Rolling.Analysis1.Dry basis]"," ""Fe2O3""  [Rolling.Analysis1.Dry basis]"," ""MgO""  [Rolling.Analysis1.Dry basis]"
7608,Aus_CLK463,1.68384,20.99559,4.991351,2.372372,65.68532,2.881732,1.604293,0.7273144,0.3824319,64.05915310200001,6.697092450475203,9.213026725999999,7.219127996,0.6934216473252932,41.34636,14.39613,3.55643,1.56861,2.8287,0.7800019744354203,0.6647435939442382,0.24958578055660072,0.1374995489391216,0.4887865176298334
7610,Man_CLK462,1.80197,20.57095,5.066172,2.401246,66.63278,3.032399,1.626994,0.7128897,0.3834105,70.118682234,0.5455443789824415,9.362447567999999,7.306991578000001,0.6769772132560563,41.34636,14.39613,3.55643,1.56861,2.8287,0.7800019744354203,0.6647435939442382,0.24958578055660072,0.1374995489391216,0.4887865176298334
7611,Aus_CLK463,2.47,20.95712,5.051103,2.359188,66.16047,2.916209,1.265425,0.696841,0.3638971,62.70284257600001,5.195574588905622,9.393676854,7.1790090840000005,0.8397185256922032,41.34636,14.39613,3.55643,1.56861,2.8287,0.7800019744354203,0.6647435939442382,0.24958578055660072,0.1374995489391216,0.4887865176298334
7612,Man_CLK461,2.079161,20.62793,5.122418,2.385024,66.61195,3.010015,1.602506,0.6481104,0.3662837,68.11772757499998,1.367127656913631,9.538947091999997,7.257628032,0.6391286199123087,41.34636,14.39613,3.55643,1.56861,2.8287,0.7800019744354203,0.6647435939442382,0.24958578055660072,0.1374995489391216,0.4887865176298334
7614,Man_CLK461,1.675448,20.82745,5.083294,2.362631,66.42179,2.973765,1.699618,0.6840381,0.3787033,67.76560685999999,3.4446595503008055,9.473157448,7.189486133,0.6300295151388263,41.34636,14.39613,3.55643,1.56861,2.8287,0.7800019744354203,0.6647435939442382,0.24958578055660072,0.1374995489391216,0.4887865176298334
7615,Man_CLK462,1.463071,20.96928,5.108632,2.377448,66.56727,3.026741,1.673306,0.7211072,0.3926297,67.95312571299998,4.362066194622415,9.515232783999998,7.234574264,0.6695291973261821,41.34636,14.39613,3.55643,1.56861,2.8287,0.7800019744354203,0.6647435939442382,0.24958578055660072,0.1374995489391216,0.4887865176298334
7617,Man_CLK461,1.61883,20.72972,5.217844,2.426181,65.85694,2.983425,1.644441,0.6858421,0.3749539,65.44455898799997,5.089349227700836,9.722188348,7.382868783000001,0.6491609538598752,41.34636,14.39613,3.55643,1.56861,2.8287,0.7800019744354203,0.6647435939442382,0.24958578055660072,0.1374995489391216,0.4887865176298334
7618,Man_CLK462,1.398267,20.84688,5.137466,2.427733,65.63912,2.998415,1.772322,0.760275,0.4091534,65.10306978499997,6.360251194875204,9.506560663999998,7.387591519,0.662962161593227,41.34636,14.39613,3.55643,1.56861,2.8287,0.7800019744354203,0.6647435939442382,0.24958578055660072,0.1374995489391216,0.4887865176298334
7620,Man_CLK461,1.540043,20.8473,5.157745,2.415688,66.1908,3.029828,1.489699,0.6509234,0.3711811,66.64958699699997,4.7593456297200305,9.580680154,7.350938584,0.6933754513769811,41.34636,14.39613,3.55643,1.56861,2.8287,0.7800019744354203,0.6647435939442382,0.24958578055660072,0.1374995489391216,0.4887865176298334
7621,Man_CLK462,1.367211,20.88062,5.083584,2.379893,66.26873,3.023937,1.66522,0.7353954,0.3969443,67.96660754700001,4.392108906716821,9.444718643999998,7.242014399,0.6834259852033377,41.34636,14.39613,3.55643,1.56861,2.8287,0.7800019744354203,0.6647435939442382,0.24958578055660072,0.1374995489391216,0.4887865176298334
7625,Aus_CLK463,1.422081,21.12392,4.916893,2.39966,66.54997,2.868906,1.383988,0.6487535,0.3720447,68.13064314499998,4.797386870697622,8.96954173,7.30216538,0.7458072726911124,41.34636,14.39613,3.55643,1.56861,2.8287,0.7800019744354203,0.6647435939442382,0.24958578055660072,0.1374995489391216,0.4887865176298334
7626,Man_CLK461,1.67803,20.81661,5.195161,2.415503,66.40068,3.019711,1.522732,0.641313,0.3723578,66.92441126199996,4.040249488115222,9.680145573999997,7.350375629000001,0.6739596825256811,41.34636,14.39613,3.55643,1.56861,2.8287,0.7800019744354203,0.6647435939442382,0.24958578055660072,0.1374995489391216,0.4887865176298334
7630,Aus_CLK463,1.426355,21.41556,5.1216,2.411513,67.19911,2.941018,1.606004,0.7171071,0.3869471,67.14725721500001,6.362258948192014,9.491960004,7.3382340589999995,0.6909014520130574,41.34636,14.39613,3.55643,1.56861,2.8287,0.7800019744354203,0.6647435939442382,0.24958578055660072,0.1374995489391216,0.4887865176298334
7631,Man_CLK461,1.43654,20.71869,5.256474,2.442999,66.07446,3.056681,1.531045,0.6596547,0.3859814,66.87244741800002,4.54036938000479,9.796101791999998,7.434045957,0.6919775522262123,41.34636,14.39613,3.55643,1.56861,2.8287,0.7800019744354203,0.6647435939442382,0.24958578055660072,0.1374995489391216,0.4887865176298334
7632,Man_CLK462,1.30865,21.11134,5.141202,2.417907,66.27271,3.02435,1.466812,0.6862057,0.383799,66.02630221400003,6.697199831238429,9.533086655999998,7.357691001,0.7357652972520419,41.34636,14.39613,3.55643,1.56861,2.8287,0.7800019744354203,0.6647435939442382,0.24958578055660072,0.1374995489391216,0.4887865176298334
7633,Aus_CLK463,1.518612,21.11562,4.94085,2.391096,66.75108,2.869867,1.240623,0.6045603,0.3660924,68.47076764799998,4.220538468000022,9.047518068,7.276105128000001,0.7954847641692115,41.34636,14.39613,3.55643,1.56861,2.8287,0.7800019744354203,0.6647435939442382,0.24958578055660072,0.1374995489391216,0.4887865176298334
7634,Man_CLK461,1.554328,20.91673,5.06808,2.392848,66.13699,2.994514,1.575777,0.6650472,0.3727019,66.47973492199998,5.042666290216047,9.381713184,7.2814364639999996,0.6643727471848055,41.34636,14.39613,3.55643,1.56861,2.8287,0.7800019744354203,0.6647435939442382,0.24958578055660072,0.1374995489391216,0.4887865176298334
7635,Man_CLK462,1.58572,21.06936,5.077982,2.393025,66.53607,3.00718,1.420142,0.6630509,0.3753371,66.74983002399999,5.180086825206438,9.407654,7.281975075000001,0.7383800871896917,41.34636,14.39613,3.55643,1.56861,2.8287,0.7800019744354203,0.6647435939442382,0.24958578055660072,0.1374995489391216,0.4887865176298334
7637,Man_CLK461,1.668658,20.83701,5.08854,2.380924,66.01408,2.971083,1.624511,0.6798532,0.3804753,65.99940392200006,4.825344759423984,9.456107592,7.245151732,0.6583730975369501,41.34636,14.39613,3.55643,1.56861,2.8287,0.7800019744354203,0.6647435939442382,0.24958578055660072,0.1374995489391216,0.4887865176298334
7638,Man_CLK462,1.500834,21.08341,5.040651,2.39349,66.60522,3.012446,1.403163,0.658045,0.3730147,67.52025528799999,4.899858047531218,9.30794007,7.28339007,0.742142992791943,41.34636,14.39613,3.55643,1.56861,2.8287,0.7800019744354203,0.6647435939442382,0.24958578055660072,0.1374995489391216,0.4887865176298334
7639,Aus_CLK463,1.513538,21.02875,4.89835,2.375561,66.5358,2.859026,1.493255,0.6863679,0.3810911,68.58296107200002,3.9024265369520066,8.961178288,7.228832123,0.720488694315388,41.34636,14.39613,3.55643,1.56861,2.8287,0.7800019744354203,0.6647435939442382,0.24958578055660072,0.1374995489391216,0.4887865176298334
7640,Man_CLK461,2.345367,20.63537,5.004746,2.346135,66.42448,2.961495,1.661935,0.678397,0.3720135,67.06040034500002,1.3685439413712075,9.292916479999999,7.139288805,0.6362322042023358,41.34636,14.39613,3.55643,1.56861,2.8287,0.7800019744354203,0.6647435939442382,0.24958578055660072,0.1374995489391216,0.4887865176298334
7641,Man_CLK462,1.580556,21.03333,4.958158,2.373757,66.4903,2.947366,1.330486,0.6420997,0.3604635,67.69088186999998,4.382718785217612,9.122721855999998,7.223342551,0.7603101598480713,41.34636,14.39613,3.55643,1.56861,2.8287,0.7800019744354203,0.6647435939442382,0.24958578055660072,0.1374995489391216,0.4887865176298334
7642,Aus_CLK463,1.564776,20.97334,4.979621,2.395261,66.31345,2.883229,1.426472,0.675081,0.3736234,67.31615074600003,4.541887557835224,9.143214037999998,7.288779223000001,0.74073078963626,41.34636,14.39613,3.55643,1.56861,2.8287,0.7800019744354203,0.6647435939442382,0.24958578055660072,0.1374995489391216,0.4887865176298334
7643,Man_CLK461,1.72383,20.8547,5.038857,2.356303,66.91904,3.004412,1.575835,0.6492554,0.3725112,69.69342529399991,1.919850094454432,9.366106374000001,7.170230029000001,0.6556634420083755,41.34636,14.39613,3.55643,1.56861,2.8287,0.7800019744354203,0.6647435939442382,0.24958578055660072,0.1374995489391216,0.4887865176298334
7645,Man_CLK462,1.944025,20.79764,5.077398,2.391549,66.55785,2.990427,1.57611,0.7057485,0.388095,67.45094274100003,2.7717333077696367,9.408603791999997,7.277483607,0.6988121154057011,41.34636,14.39613,3.55643,1.56861,2.8287,0.7800019744354203,0.6647435939442382,0.24958578055660072,0.1374995489391216,0.4887865176298334
7646,Aus_CLK463,1.514204,21.06079,4.942496,2.387635,66.68822,2.879838,1.339356,0.6580517,0.3766165,68.64340895799997,3.946637937595227,9.05773598,7.265573305,0.7809729259386963,41.34636,14.39613,3.55643,1.56861,2.8287,0.7800019744354203,0.6647435939442382,0.24958578055660072,0.1374995489391216,0.4887865176298334
7647,Man_CLK461,1.4805,20.8117,5.175909,2.406255,66.07921,3.024555,1.828209,0.6996981,0.4038186,66.59972709799996,4.877760960308812,9.64477539,7.322233965,0.6107310503040774,41.34636,14.39613,3.55643,1.56861,2.8287,0.7800019744354203,0.6647435939442382,0.24958578055660072,0.1374995489391216,0.4887865176298334
7648,Man_CLK462,1.814881,20.84255,5.047857,2.389333,66.7032,2.97431,1.503266,0.6777579,0.3760746,68.42871713299996,2.559479473430436,9.334069613999997,7.270740319000001,0.70651021338183,41.34636,14.39613,3.55643,1.56861,2.8287,0.7800019744354203,0.6647435939442382,0.24958578055660072,0.1374995489391216,0.4887865176298334
7649,Aus_CLK463,1.496098,21.00436,4.956616,2.389708,66.46725,2.869331,1.387897,0.6628891,0.3733909,68.14859506400002,4.213747195643194,9.091646464,7.271881444000001,0.7536262747506711,41.34636,14.39613,3.55643,1.56861,2.8287,0.7800019744354203,0.6647435939442382,0.24958578055660072,0.1374995489391216,0.4887865176298334
7650,Man_CLK461,1.675771,20.5997,5.055255,2.356602,66.55656,2.982066,1.726707,0.6659743,0.3734363,70.24082806900002,0.9234014347759825,9.409055165999998,7.171139886000001,0.6073062358700422,41.34636,14.39613,3.55643,1.56861,2.8287,0.7800019744354203,0.6647435939442382,0.24958578055660072,0.1374995489391216,0.4887865176298334
7651,Man_CLK462,1.678353,20.89193,5.106143,2.413974,66.78171,3.014878,1.448697,0.6602204,0.3838675,68.50204685300001,3.06503165280958,9.446834942,7.3457228820000005,0.7297610234255101,41.34636,14.39613,3.55643,1.56861,2.8287,0.7800019744354203,0.6647435939442382,0.24958578055660072,0.1374995489391216,0.4887865176298334
7652,Aus_CLK463,1.563127,21.00416,4.986178,2.386071,66.55572,2.873803,1.398027,0.6588642,0.3697119,68.044004769,4.0862197696816125,9.176139568,7.260814053,0.7423197851435829,41.34636,14.39613,3.55643,1.56861,2.8287,0.7800019744354203,0.6647435939442382,0.24958578055660072,0.1374995489391216,0.4887865176298334
7653,Man_CLK461,2.183985,20.8,4.97,2.31,66.64,2.93,1.69,0.66,0.37,67.62867706500003,1.9071534080000063,9.26198,7.029330000000001,0.6148647825433635,41.34636,14.39613,3.55643,1.56861,2.8287,0.7800019744354203,0.6647435939442382,0.24958578055660072,0.1374995489391216,0.4887865176298334
7654,Man_CLK462,1.633397,21.0744,5.09551,2.376567,66.58192,2.98488,1.601452,0.7048914,0.3967083,66.60987014299997,5.153698429688028,9.481950136,7.231893381000001,0.694238261207604,41.34636,14.39613,3.55643,1.56861,2.8287,0.7800019744354203,0.6647435939442382,0.24958578055660072,0.1374995489391216,0.4887865176298334
7656,Man_CLK461,1.958509,20.65433,5.12588,2.373308,66.67632,2.984889,1.66265,0.663573,0.3839509,68.66380830099997,1.4013950431040243,9.567944864,7.221976244000001,0.6376347967716817,41.34636,14.39613,3.55643,1.56861,2.8287,0.7800019744354203,0.6647435939442382,0.24958578055660072,0.1374995489391216,0.4887865176298334
7657,Man_CLK461,1.674805,20.72041,5.217928,2.417717,66.34203,2.994249,1.519066,0.6470267,0.3710494,67.27378136099989,3.5107837841696536,9.736732035999998,7.357112831000001,0.6776759144312586,41.34636,14.39613,3.55643,1.56861,2.8287,0.7800019744354203,0.6647435939442382,0.24958578055660072,0.1374995489391216,0.4887865176298334
7658,Man_CLK462,1.482139,20.8116,5.160689,2.432945,66.10178,3.072457,1.516233,0.6907743,0.3858297,66.74977845900001,4.759241878396779,9.559282909999999,7.403451635000001,0.716075824408349,41.34636,14.39613,3.55643,1.56861,2.8287,0.7800019744354203,0.6647435939442382,0.24958578055660072,0.1374995489391216,0.4887865176298334
7659,Aus_CLK463,1.734836,20.97627,5.016836,2.390426,66.6087,2.922192,1.269866,0.6653997,0.370515,67.56043491600002,3.843718012243201,9.250014607999997,7.274066318000001,0.822434404881317,41.34636,14.39613,3.55643,1.56861,2.8287,0.7800019744354203,0.6647435939442382,0.24958578055660072,0.1374995489391216,0.4887865176298334
7660,Man_CLK461,1.401747,20.73512,5.227438,2.443462,66.18755,3.050459,1.607852,0.666515,0.3830976,67.54401286899997,4.187700167153608,9.718372996,7.435454866,0.6602388107746272,41.35581,14.37543,3.56325,1.57845,2.78953,0.8472329997835326,0.884655879195053,0.23973480596966273,0.1514535770663457,0.3728393476471843
7661,Man_CLK462,1.335006,20.95928,5.235548,2.457217,65.96326,3.014628,1.609847,0.7161559,0.3947774,65.12486226000001,6.860346556321595,9.716591036,7.477311331,0.6950254133014568,41.35581,14.37543,3.56325,1.57845,2.78953,0.8472329997835326,0.884655879195053,0.23973480596966273,0.1514535770663457,0.3728393476471843
7664,Man_CLK461,1.458553,20.73404,5.210229,2.429331,65.9594,3.030545,1.743816,0.6971641,0.39191549999999997,66.52798238500003,4.776636752988793,9.696678798,7.3924542330000005,0.6302434249318787,41.35581,14.37543,3.56325,1.57845,2.78953,0.8472329997835326,0.884655879195053,0.23973480596966273,0.1514535770663457,0.3728393476471843
7668,Man_CLK461,1.606054,20.73484,5.242619,2.435702,66.26447,3.0325,1.417687,0.6414323,0.3710416,66.936659234,4.017625012940805,9.771732566,7.411841186,0.7227710944841448,41.35581,14.37543,3.56325,1.57845,2.78953,0.8472329997835326,0.884655879195053,0.23973480596966273,0.1514535770663457,0.3728393476471843
7669,Man_CLK462,1.190338,21.101,5.167019,2.461001,65.78156,2.993035,1.569363,0.6442888,0.3860316,64.35199969,8.294004241212797,9.528586657999998,7.488826043,0.6667904009076306,41.35581,14.37543,3.56325,1.57845,2.78953,0.8472329997835326,0.884655879195053,0.23973480596966273,0.1514535770663457,0.3728393476471843
7671,Man_CLK461,1.468235,20.73648,5.274797,2.449712,66.25198,3.05313,1.581928,0.6743518,0.3849193,67.19820348900001,4.248282437774414,9.833299346,7.4544736160000005,0.6767605668829706,41.35581,14.37543,3.56325,1.57845,2.78953,0.8472329997835326,0.884655879195053,0.23973480596966273,0.1514535770663457,0.3728393476471843
7672,Man_CLK462,1.411584,21.11893,5.148436,2.417071,65.89095,3.037355,1.498648,0.6858584,0.3865777,63.94802640799999,7.970684598803196,9.553671268000002,7.3551470530000005,0.7223305353089022,41.35581,14.37543,3.56325,1.57845,2.78953,0.8472329997835326,0.884655879195053,0.23973480596966273,0.1514535770663457,0.3728393476471843
7674,Aus_CLK463,2.062439,20.50335,4.972492,2.384419,66.23586,2.890624,1.862689,0.7391624,0.3834865,68.60961646500003,0.6902317959504245,9.142666852,7.255787017,0.6033726903961444,41.35581,14.37543,3.56325,1.57845,2.78953,0.8472329997835326,0.884655879195053,0.23973480596966273,0.1514535770663457,0.3728393476471843
7675,Man_CLK462,1.355914,21.00185,5.185278,2.435999,66.07787,3.016733,1.395305,0.6562011,0.3702464,65.55084670200003,6.596820219817616,9.619276392,7.412744957,0.7426378545186725,41.35581,14.37543,3.56325,1.57845,2.78953,0.8472329997835326,0.884655879195053,0.23973480596966273,0.1514535770663457,0.3728393476471843
7676,Man_CLK461,1.418208,20.79451,5.070477,2.404907,66.24536,2.988549,1.704443,0.6939529,0.380968,68.37057829600005,3.6838559347584123,9.367661406,7.318132001,0.634911126784048,41.35581,14.37543,3.56325,1.57845,2.78953,0.8472329997835326,0.884655879195053,0.23973480596966273,0.1514535770663457,0.3728393476471843
7677,Man_CLK462,1.392709,20.98199,5.13841,2.419305,66.34714,3.052464,1.535196,0.6947467,0.3840466,66.986920071,5.343504429736029,9.523322440000001,7.361945115,0.7079342228836204,41.35581,14.37543,3.56325,1.57845,2.78953,0.8472329997835326,0.884655879195053,0.23973480596966273,0.1514535770663457,0.3728393476471843
7679,Man_CLK461,1.454831,20.87639,5.14239,2.422844,66.26939,3.026413,1.55904,0.6700799,0.3786308,67.188262749,4.6980695628400255,9.527881451999999,7.372714292,0.6791593781591163,41.35581,14.37543,3.56325,1.57845,2.78953,0.8472329997835326,0.884655879195053,0.23973480596966273,0.1514535770663457,0.3728393476471843
7680,Man_CLK462,1.496693,20.9387,5.10014,2.386865,66.31238,3.019169,1.60787,0.6965197,0.3836948,67.05458430700004,4.848994349095996,9.476795419999998,7.263230194999999,0.6765925030757364,41.35581,14.37543,3.56325,1.57845,2.78953,0.8472329997835326,0.884655879195053,0.23973480596966273,0.1514535770663457,0.3728393476471843
7681,Aus_CLK463,1.367178,20.80101,4.95309,2.381664,66.34328,2.862595,1.779237,0.6882547,0.3831514,69.74939710199995,2.8190319447840793,9.095913012,7.247403552,0.6070790929352696,41.35581,14.37543,3.56325,1.57845,2.78953,0.8472329997835326,0.884655879195053,0.23973480596966273,0.1514535770663457,0.3728393476471843
7682,Man_CLK461,1.466299,20.84842,5.122398,2.416632,65.92219,3.001851,1.616262,0.6815789,0.3788086,66.08388673699994,5.4158007458896265,9.485413355999999,7.353811176,0.6613113710888153,41.35581,14.37543,3.56325,1.57845,2.78953,0.8472329997835326,0.884655879195053,0.23973480596966273,0.1514535770663457,0.3728393476471843
7683,Man_CLK462,1.494056,21.01283,5.051588,2.366027,66.46004,2.999653,1.623997,0.7085455,0.3921464,67.45902607000002,4.764512848337603,9.383390515999999,7.199820161,0.6828909176847128,41.35581,14.37543,3.56325,1.57845,2.78953,0.8472329997835326,0.884655879195053,0.23973480596966273,0.1514535770663457,0.3728393476471843
7684,Aus_CLK463,1.495514,20.89,4.92,2.38,66.75,2.8,1.43,0.57,0.38,70.43105250599996,2.165477624000033,9.011040000000001,7.24234,0.682118156380339,41.35581,14.37543,3.56325,1.57845,2.78953,0.8472329997835326,0.884655879195053,0.23973480596966273,0.1514535770663457,0.3728393476471843
7685,Man_CLK461,2.13168,20.6555,5.210625,2.404281,66.42109,2.981748,1.714339,0.6934814,0.3840623,66.29728753,2.6582164387759804,9.740112797999998,7.316227083000001,0.6333410102871888,41.35581,14.37543,3.56325,1.57845,2.78953,0.8472329997835326,0.884655879195053,0.23973480596966273,0.1514535770663457,0.3728393476471843
7686,Man_CLK462,1.790028,20.86452,5.088609,2.398329,66.07026,2.970865,1.60139,0.7042207,0.3868571,65.49958674000001,4.908531031036809,9.426841182,7.298115147,0.685971073611269,41.35581,14.37543,3.56325,1.57845,2.78953,0.8472329997835326,0.884655879195053,0.23973480596966273,0.1514535770663457,0.3728393476471843
7687,Aus_CLK463,1.527946,20.86619,5.057457,2.414966,66.44079,2.891797,1.713984,0.7271685,0.3900285,68.24774641800002,3.645003644070414,9.316138578,7.3487415380000005,0.6546907025712022,41.35581,14.37543,3.56325,1.57845,2.78953,0.8472329997835326,0.884655879195053,0.23973480596966273,0.1514535770663457,0.3728393476471843
7688,Man_CLK461,1.652855,20.95749,5.187572,2.390904,66.40283,3.015823,1.572423,0.663598,0.3808599,66.05112280899996,5.180277770478455,9.701656232,7.275520872,0.6716999079455128,41.35581,14.37543,3.56325,1.57845,2.78953,0.8472329997835326,0.884655879195053,0.23973480596966273,0.1514535770663457,0.3728393476471843
7689,Man_CLK461,1.72248,20.76,5.11,2.39,66.38,2.97,1.59,0.63,0.38,67.69808391999996,3.1574696800000552,9.497620000000001,7.27277,0.6455929518308923,41.35581,14.37543,3.56325,1.57845,2.78953,0.8472329997835326,0.884655879195053,0.23973480596966273,0.1514535770663457,0.3728393476471843
7691,Aus_CLK463,1.514068,20.77,4.96,2.38,66.24,2.84,1.67,0.7,0.35,68.92258917199999,2.902440016000014,9.11704,7.24234,0.6271602299861498,41.35581,14.37543,3.56325,1.57845,2.78953,0.8472329997835326,0.884655879195053,0.23973480596966273,0.1514535770663457,0.3728393476471843
7692,Man_CLK462,1.921659,20.64,5.05,2.36,66.78,2.93,1.59,0.68,0.42,69.87360621099997,0.5605046080000022,9.38938,7.18148,0.7048169107712496,41.35581,14.37543,3.56325,1.57845,2.78953,0.8472329997835326,0.884655879195053,0.23973480596966273,0.1514535770663457,0.3728393476471843
7694,Man_CLK462,1.767435,20.90543,5.020467,2.362755,67.07037,3.021223,1.393599,0.6338118,0.3792728,69.86074342899994,1.8051501669584127,9.306456090000001,7.189863465,0.7382314108555306,41.35581,14.37543,3.56325,1.57845,2.78953,0.8472329997835326,0.884655879195053,0.23973480596966273,0.1514535770663457,0.3728393476471843
7695,Aus_CLK463,1.792197,20.86018,4.992853,2.383946,66.76471,2.898777,1.359475,0.6437334,0.3635642,69.01470318899999,2.2376230506656327,9.197423818,7.254347678,0.7480632667317537,41.35581,14.37543,3.56325,1.57845,2.78953,0.8472329997835326,0.884655879195053,0.23973480596966273,0.1514535770663457,0.3728393476471843
7697,Aus_CLK463,1.640479,20.81214,5.057103,2.396007,66.59709,2.875022,1.654204,0.7282316,0.3845864,68.86619141700001,2.677880268465607,9.347279105999998,7.291049301,0.6746520323957127,41.35581,14.37543,3.56325,1.57845,2.78953,0.8472329997835326,0.884655879195053,0.23973480596966273,0.1514535770663457,0.3728393476471843
7698,Man_CLK462,1.673189,20.75137,5.154745,2.416959,66.85712,3.037905,1.526394,0.6700453,0.3812221,69.56754282099998,1.8740954571840334,9.570579622,7.354806237,0.6958562487928437,41.35581,14.37543,3.56325,1.57845,2.78953,0.8472329997835326,0.884655879195053,0.23973480596966273,0.1514535770663457,0.3728393476471843
7699,Man_CLK461,1.642455,20.75191,5.28946,2.435569,65.98783,3.000969,1.715442,0.6964356,0.3902145,65.218049675,5.251290371727983,9.896086252,7.411436467000001,0.639026985220912,41.35581,14.37543,3.56325,1.57845,2.78953,0.8472329997835326,0.884655879195053,0.23973480596966273,0.1514535770663457,0.3728393476471843
7700,Man_CLK462,1.80866,20.74221,5.047904,2.376584,66.81412,2.977034,1.453548,0.6617155,0.364183,69.68609746800001,1.3423426699968246,9.355765472,7.231945112,0.7107269082594253,41.35581,14.37543,3.56325,1.57845,2.78953,0.8472329997835326,0.884655879195053,0.23973480596966273,0.1514535770663457,0.3728393476471843
7701,Aus_CLK463,1.540857,20.95339,5.084614,2.415262,66.54531,2.892677,1.532628,0.7011487,0.3775411,67.77510265100001,4.211916724148786,9.387603796,7.349642266,0.7071984227901051,41.35581,14.37543,3.56325,1.57845,2.78953,0.8472329997835326,0.884655879195053,0.23973480596966273,0.1514535770663457,0.3728393476471843
7702,Man_CLK461,1.51483,20.80274,5.290898,2.455667,65.95881,3.042019,1.493426,0.6454392,0.3728803,65.19476200599999,5.806545300521613,9.865891136,7.472594681,0.6899878724587294,41.35581,14.37543,3.56325,1.57845,2.78953,0.8472329997835326,0.884655879195053,0.23973480596966273,0.1514535770663457,0.3728393476471843
7703,Man_CLK462,1.577651,20.82185,5.004553,2.361153,66.58174,2.942898,1.43102,0.6633967,0.3674223,69.38855047499997,2.5046061563776405,9.266994573999998,7.184988579,0.7258362751693151,41.35581,14.37543,3.56325,1.57845,2.78953,0.8472329997835326,0.884655879195053,0.23973480596966273,0.1514535770663457,0.3728393476471843
7704,Aus_CLK463,1.560222,20.91941,4.935621,2.348565,65.88754,2.8468,1.804217,0.8205747,0.4092263,66.37304575000002,5.11273473038721,9.10562367,7.146683295,0.6797382921746007,41.35581,14.37543,3.56325,1.57845,2.78953,0.8472329997835326,0.884655879195053,0.23973480596966273,0.1514535770663457,0.3728393476471843
7705,Man_CLK461,1.359845,21.06375,5.154166,2.413301,66.06091,3.005183,1.620707,0.6852104,0.3812944,65.23682799699998,6.999110491475179,9.575234607999999,7.343674943000001,0.6633836723279353,41.35581,14.37543,3.56325,1.57845,2.78953,0.8472329997835326,0.884655879195053,0.23973480596966273,0.1514535770663457,0.3728393476471843
7707,Aus_CLK463,1.426276,20.97832,5.047475,2.41341,66.21848,2.866347,1.525591,0.7181162,0.3887722,66.97371713399997,5.239853127128022,9.292319030000002,7.34400663,0.7294250371110947,41.35581,14.37543,3.56325,1.57845,2.78953,0.8472329997835326,0.884655879195053,0.23973480596966273,0.1514535770663457,0.3728393476471843
7709,Man_CLK461,1.505676,20.98672,5.205417,2.400301,65.91895,2.995933,1.683034,0.6976256,0.3883988,64.32494461800003,7.018319618638429,9.733045758,7.304115942999999,0.6505416152193604,41.35581,14.37543,3.56325,1.57845,2.78953,0.8472329997835326,0.884655879195053,0.23973480596966273,0.1514535770663457,0.3728393476471843
7710,Man_CLK462,1.493972,20.85063,5.205254,2.440835,66.35781,3.013164,1.495384,0.6534794,0.3726343,67.13660607600002,4.542977069452824,9.664030279999999,7.427460905,0.6934480591366278,41.35581,14.37543,3.56325,1.57845,2.78953,0.8472329997835326,0.884655879195053,0.23973480596966273,0.1514535770663457,0.3728393476471843
7711,Aus_CLK463,1.569407,20.99874,5.043033,2.387624,66.32397,2.878925,1.485223,0.7279659,0.37777,66.73200395900001,5.041167140873618,9.324177641999999,7.265539832000001,0.7453362950202315,41.35581,14.37543,3.56325,1.57845,2.78953,0.8472329997835326,0.884655879195053,0.23973480596966273,0.1514535770663457,0.3728393476471843
7712,Man_CLK461,1.523167,21.00153,5.102945,2.378768,66.11243,2.96009,1.637414,0.7071144,0.3846729,65.64803892299997,6.008919843408023,9.497928794,7.238591024000001,0.6706621650932265,41.35581,14.37543,3.56325,1.57845,2.78953,0.8472329997835326,0.884655879195053,0.23973480596966273,0.1514535770663457,0.3728393476471843
7713,Man_CLK462,1.631553,20.77382,5.183473,2.409414,66.3848,2.979857,1.56947,0.7064527,0.3791563,67.46140290299998,3.6552024790096524,9.659474962,7.331846802,0.6948016055798473,41.35581,14.37543,3.56325,1.57845,2.78953,0.8472329997835326,0.884655879195053,0.23973480596966273,0.1514535770663457,0.3728393476471843
7714,Aus_CLK463,1.530627,20.90746,5.062461,2.405508,66.21642,2.883426,1.558822,0.7574182,0.3831775,66.989677865,4.7041778640592256,9.345402113999999,7.319960844000001,0.7307016546390251,41.35581,14.37543,3.56325,1.57845,2.78953,0.8472329997835326,0.884655879195053,0.23973480596966273,0.1514535770663457,0.3728393476471843
7716,Man_CLK462,1.713031,20.6747,5.134155,2.393095,66.39851,2.988436,1.481133,0.6904187,0.3754489,68.29348586899995,2.493069879432028,9.556394009999998,7.282188085000001,0.7237976444567169,41.35581,14.37543,3.56325,1.57845,2.78953,0.8472329997835326,0.884655879195053,0.23973480596966273,0.1514535770663457,0.3728393476471843
7717,Aus_CLK463,1.36763,20.95786,5.08098,2.424279,65.77013,2.878537,1.671856,0.7365127,0.3895042,65.30209888999993,6.622374500512038,9.362716932,7.377080997,0.6755398692621047,41.35581,14.37543,3.56325,1.57845,2.78953,0.8472329997835326,0.884655879195053,0.23973480596966273,0.1514535770663457,0.3728393476471843
7718,Man_CLK461,1.487041,20.83634,5.221366,2.424816,65.66555,2.967635,1.58873,0.6896963,0.3676205,64.36990247099999,6.610495065659208,9.733831228,7.378715088,0.6680333390356761,41.35581,14.37543,3.56325,1.57845,2.78953,0.8472329997835326,0.884655879195053,0.23973480596966273,0.1514535770663457,0.3728393476471843
7719,Man_CLK462,1.614514,20.79099,5.154602,2.409408,66.71067,3.004399,1.414035,0.6690874,0.37013,68.92085739999996,2.6557459326064574,9.582976964,7.331828544,0.7404506832437504,41.35581,14.37543,3.56325,1.57845,2.78953,0.8472329997835326,0.884655879195053,0.23973480596966273,0.1514535770663457,0.3728393476471843
7720,Aus_CLK463,1.588625,20.79178,5.159185,2.42892,66.11568,2.935822,1.608593,0.7565793,0.3886877,66.53935247499997,4.534127501400029,9.562107609999998,7.391203560000001,0.712069362930696,41.35581,14.37543,3.56325,1.57845,2.78953,0.8472329997835326,0.884655879195053,0.23973480596966273,0.1514535770663457,0.3728393476471843
7722,Man_CLK462,1.526332,20.86035,5.159316,2.400494,66.19914,3.009062,1.540121,0.7155623,0.3900925,66.65135005999998,4.837538632659232,9.610551551999999,7.304703242,0.7222382869785453,41.35581,14.37543,3.56325,1.57845,2.78953,0.8472329997835326,0.884655879195053,0.23973480596966273,0.1514535770663457,0.3728393476471843
7723,Aus_CLK463,1.469593,21.05172,5.02206,2.39827,66.01048,2.902744,1.476305,0.7339605,0.3828589,65.58515379699996,6.364789566880013,9.25058616,7.297935610000001,0.7577422808386621,41.35581,14.37543,3.56325,1.57845,2.78953,0.8472329997835326,0.884655879195053,0.23973480596966273,0.1514535770663457,0.3728393476471843
7724,Man_CLK461,1.564877,20.73077,5.303442,2.436531,65.88158,2.982856,1.62503,0.7135339,0.3775442,65.16668322700005,5.4676874767664145,9.931510848,7.414363833,0.6734747666619287,41.35581,14.37543,3.56325,1.57845,2.78953,0.8472329997835326,0.884655879195053,0.23973480596966273,0.1514535770663457,0.3728393476471843
7725,Man_CLK462,1.750032,20.73742,5.215409,2.422189,65.98055,3.063794,1.56318,0.7263396,0.3898299,65.37719884599997,4.759298969620836,9.722490062,7.370721127,0.7172351771918606,41.35581,14.37543,3.56325,1.57845,2.78953,0.8472329997835326,0.884655879195053,0.23973480596966273,0.1514535770663457,0.3728393476471843
7726,Aus_CLK463,1.316215,21.15646,5.050512,2.399753,66.11088,2.908584,1.406467,0.7113881,0.3772633,65.628998809,7.103051216414414,9.323474724,7.302448379,0.7765756577934453,41.35581,14.37543,3.56325,1.57845,2.78953,0.8472329997835326,0.884655879195053,0.23973480596966273,0.1514535770663457,0.3728393476471843
7728,Man_CLK462,1.813267,20.84487,5.172859,2.405703,66.51514,3.000848,1.396465,0.6718409,0.3745894,66.788890931,3.808172656332843,9.637626873999999,7.320554229,0.7555654102695196,41.35581,14.37543,3.56325,1.57845,2.78953,0.8472329997835326,0.884655879195053,0.23973480596966273,0.1514535770663457,0.3728393476471843
7729,Aus_CLK463,1.372235,21.05996,5.187897,2.443524,66.05213,2.926305,1.410814,0.7203754,0.3798872,64.90962517899997,7.197034665238419,9.613484442,7.435643532,0.7820042040032033,41.35581,14.37543,3.56325,1.57845,2.78953,0.8472329997835326,0.884655879195053,0.23973480596966273,0.1514535770663457,0.3728393476471843
7732,Aus_CLK463,1.437896,21.04,4.98,2.39,66.35,2.88,1.37,0.69,0.33,67.479835384,4.998880056000019,9.153120000000001,7.27277,0.7394456161796311,41.35581,14.37543,3.56325,1.57845,2.78953,0.8472329997835326,0.884655879195053,0.23973480596966273,0.1514535770663457,0.3728393476471843
7734,Man_CLK462,1.814558,20.65,5.24,2.43,66.2,2.97,1.53,0.7,0.37,66.49591438200002,3.4662298879999724,9.774439999999998,7.394490000000001,0.7014144024116167,41.35581,14.37543,3.56325,1.57845,2.78953,0.8472329997835326,0.884655879195053,0.23973480596966273,0.1514535770663457,0.3728393476471843
7735,Aus_CLK463,1.42352,20.8,5.05,2.42,65.84,2.91,1.53,0.73,0.4,66.77299008000001,4.888195183999976,9.287859999999998,7.36406,0.7434023712436244,41.35581,14.37543,3.56325,1.57845,2.78953,0.8472329997835326,0.884655879195053,0.23973480596966273,0.1514535770663457,0.3728393476471843
7736,Man_CLK461,1.634457,20.53,5.06,2.38,66.55,2.97,1.72,0.65,0.36,70.84669555299999,0.393079991999997,9.38204,7.24234,0.591690475810442,41.35581,14.37543,3.56325,1.57845,2.78953,0.8472329997835326,0.884655879195053,0.23973480596966273,0.1514535770663457,0.3728393476471843
7739,Man_CLK461,1.33099,20.81,5.23,2.45,66.14,3.04,1.72,0.72,0.39,67.04283970999998,4.997465279999986,9.7141,7.455350000000001,0.6488324208711753,41.35581,14.37543,3.56325,1.57845,2.78953,0.8472329997835326,0.884655879195053,0.23973480596966273,0.1514535770663457,0.3728393476471843
7740,Man_CLK462,1.483082,20.87,5.21,2.4,66.44,3.04,1.47,0.7,0.38,67.39483317800001,4.436842175999999,9.7457,7.3032,0.7388212663239627,41.35581,14.37543,3.56325,1.57845,2.78953,0.8472329997835326,0.884655879195053,0.23973480596966273,0.1514535770663457,0.3728393476471843
7741,Aus_CLK463,1.401424,21.19,5.09,2.4,65.89,2.91,1.42,0.74,0.38,63.862372895999926,8.269955192000033,9.427699999999998,7.3032,0.7888097286533201,41.35581,14.37543,3.56325,1.57845,2.78953,0.8472329997835326,0.884655879195053,0.23973480596966273,0.1514535770663457,0.3728393476471843
7742,Man_CLK461,1.28458,21.09918,5.23733,2.425865,66.40303,3.010352,1.747467,0.7360973,0.3915024,66.09007205999997,6.688152018384045,9.77436092,7.381907195,0.6475831442486848,41.35581,14.37543,3.56325,1.57845,2.78953,0.8472329997835326,0.884655879195053,0.23973480596966273,0.1514535770663457,0.3728393476471843
7743,Man_CLK462,1.49215,20.83501,5.180459,2.391352,66.9016,3.032459,1.62679,0.6769148,0.3829966,69.713838028,2.5595264027568163,9.682048765999998,7.2768841360000005,0.6579133529330659,41.35581,14.37543,3.56325,1.57845,2.78953,0.8472329997835326,0.884655879195053,0.23973480596966273,0.1514535770663457,0.3728393476471843
7744,Aus_CLK463,1.299754,21.18555,5.044574,2.408671,66.09566,2.907204,1.38296,0.7233443,0.3799249,65.44010566400003,7.379507639268823,9.292649768,7.329585853,0.7996166538671552,41.35581,14.37543,3.56325,1.57845,2.78953,0.8472329997835326,0.884655879195053,0.23973480596966273,0.1514535770663457,0.3728393476471843
7745,Man_CLK461,1.342036,21.27487,5.24918,2.39626,66.9531,3.039454,1.666469,0.7156118,0.3758133,66.72298650400006,6.537927884976014,9.85585508,7.29181918,0.6564488785844265,41.35581,14.37543,3.56325,1.57845,2.78953,0.8472329997835326,0.884655879195053,0.23973480596966273,0.1514535770663457,0.3728393476471843
7746,Man_CLK462,1.303544,20.86561,5.257215,2.440865,65.99713,3.073642,1.539905,0.7072728,0.3943395,65.98054528599997,6.042892302936032,9.80167617,7.4275521950000005,0.7213168728997328,41.35581,14.37543,3.56325,1.57845,2.78953,0.8472329997835326,0.884655879195053,0.23973480596966273,0.1514535770663457,0.3728393476471843
7747,Aus_CLK463,1.51439,20.85073,5.090641,2.406383,66.01131,2.939957,1.542544,0.7605888,0.383341,66.46135939199998,4.989962873979209,9.418598613999999,7.322623469,0.740298601147438,41.35581,14.37543,3.56325,1.57845,2.78953,0.8472329997835326,0.884655879195053,0.23973480596966273,0.1514535770663457,0.3728393476471843
7748,Man_CLK461,1.408202,20.74312,5.286407,2.465994,65.87971,3.036213,1.705233,0.7234734,0.3942777,65.77534342199999,5.525096044678435,9.836516701999999,7.504019742,0.6594215933588139,41.35581,14.37543,3.56325,1.57845,2.78953,0.8472329997835326,0.884655879195053,0.23973480596966273,0.1514535770663457,0.3728393476471843
7749,Man_CLK462,1.335713,20.8471,5.229229,2.431589,65.87341,3.025989,1.54081,0.7269355,0.3861767,65.68787179499999,6.111820791300836,9.743208262,7.399325327,0.7249180799497214,41.35581,14.37543,3.56325,1.57845,2.78953,0.8472329997835326,0.884655879195053,0.23973480596966273,0.1514535770663457,0.3728393476471843
7751,Man_CLK461,1.424857,21.15695,5.155248,2.383067,66.53698,2.995305,1.610725,0.7128483,0.3732158,66.23789085899998,6.311450658433614,9.629257836,7.251672881,0.6756263039617982,41.35581,14.37543,3.56325,1.57845,2.78953,0.8472329997835326,0.884655879195053,0.23973480596966273,0.1514535770663457,0.3728393476471843
7752,Man_CLK462,1.415625,20.9636,5.225486,2.43424,66.31196,3.043049,1.471312,0.7033238,0.3869613,66.283841637,5.750803912787205,9.72880382,7.4073923200000005,0.7461900331366271,41.35581,14.37543,3.56325,1.57845,2.78953,0.8472329997835326,0.884655879195053,0.23973480596966273,0.1514535770663457,0.3728393476471843
7753,Aus_CLK463,1.344618,20.93915,5.147039,2.433727,66.03227,2.96543,1.530486,0.712845,0.3797624,66.14785367999998,6.001369106084823,9.521787266,7.405831261000001,0.7165649314954078,41.35581,14.37543,3.56325,1.57845,2.78953,0.8472329997835326,0.884655879195053,0.23973480596966273,0.1514535770663457,0.3728393476471843
7754,Aus_CLK463,1.419176,20.96493,5.028908,2.401595,66.15623,2.931849,1.524168,0.7157257,0.3762091,66.99259403999997,5.209028512281641,9.26310746,7.308053585,0.7181356334034978,41.35581,14.37543,3.56325,1.57845,2.78953,0.8472329997835326,0.884655879195053,0.23973480596966273,0.1514535770663457,0.3728393476471843
7755,Man_CLK461,1.39981,20.95102,5.07453,2.396102,66.20869,2.965513,1.525468,0.7034618,0.3712635,67.09208008000002,5.153572404744011,9.393299916,7.2913383860000005,0.706498314639426,41.35581,14.37543,3.56325,1.57845,2.78953,0.8472329997835326,0.884655879195053,0.23973480596966273,0.1514535770663457,0.3728393476471843
7756,Man_CLK462,1.272319,21.14008,5.152286,2.398384,66.21113,3.002395,1.326039,0.6929174,0.371391,65.65854511300002,7.168611769387219,9.595492172,7.298282512000001,0.8061083646247207,41.35581,14.37543,3.56325,1.57845,2.78953,0.8472329997835326,0.884655879195053,0.23973480596966273,0.1514535770663457,0.3728393476471843
7757,Aus_CLK463,1.525447,20.78525,5.111715,2.417516,65.95719,2.939479,1.637196,0.764116,0.3854426,66.53617650299998,4.711831842784065,9.455607678,7.356501188,0.7009892399470086,41.35581,14.37543,3.56325,1.57845,2.78953,0.8472329997835326,0.884655879195053,0.23973480596966273,0.1514535770663457,0.3728393476471843
7758,Aus_CLK463,1.699978,20.87153,5.061631,2.399917,66.27226,2.967841,1.456603,0.7144142,0.3750161,66.81421365400001,4.213432331235218,9.352662586000001,7.302947431,0.7496234918106489,41.35581,14.37543,3.56325,1.57845,2.78953,0.8472329997835326,0.884655879195053,0.23973480596966273,0.1514535770663457,0.3728393476471843
7759,Man_CLK461,1.570228,20.80397,5.228822,2.413481,66.02846,2.981258,1.64692,0.7279516,0.3813154,65.72078644599999,5.243102618350413,9.772768448,7.344222683,0.6749284407035476,41.35581,14.37543,3.56325,1.57845,2.78953,0.8472329997835326,0.884655879195053,0.23973480596966273,0.1514535770663457,0.3728393476471843
7760,Man_CLK462,1.493088,20.92492,5.225504,2.430022,66.25861,3.023655,1.406494,0.7060855,0.376442,66.05118073000003,5.577526288036822,9.735988375999998,7.394556946000001,0.7725987047868388,41.35581,14.37543,3.56325,1.57845,2.78953,0.8472329997835326,0.884655879195053,0.23973480596966273,0.1514535770663457,0.3728393476471843
7761,Aus_CLK463,1.58443,20.77575,5.174097,2.433368,65.87413,2.94784,1.536587,0.7515411,0.3814802,65.588368814,5.218475091526422,9.594098393999998,7.404738824000001,0.7365947798188732,41.35581,14.37543,3.56325,1.57845,2.78953,0.8472329997835326,0.884655879195053,0.23973480596966273,0.1514535770663457,0.3728393476471843
7762,Aus_CLK463,1.462749,20.93095,5.110021,2.403616,66.10213,2.950188,1.555597,0.7523305,0.3802101,66.30540809300003,5.496201171443197,9.474637378,7.314203488,0.726971673264412,41.35581,14.37543,3.56325,1.57845,2.78953,0.8472329997835326,0.884655879195053,0.23973480596966273,0.1514535770663457,0.3728393476471843
7763,Man_CLK461,1.643495,20.64223,5.20084,2.398787,66.05866,2.960801,1.665325,0.7360163,0.3842079,66.98368018499998,3.6016521460880213,9.723478396,7.299508841000001,0.6738318226749059,41.35581,14.37543,3.56325,1.57845,2.78953,0.8472329997835326,0.884655879195053,0.23973480596966273,0.1514535770663457,0.3728393476471843
7764,Man_CLK462,1.552153,20.82513,5.306917,2.455264,66.16047,3.005162,1.383073,0.6984322,0.3852902,65.58657458099998,5.460529029686434,9.909023362000001,7.471368352000001,0.7892273424034839,41.35581,14.37543,3.56325,1.57845,2.78953,0.8472329997835326,0.884655879195053,0.23973480596966273,0.1514535770663457,0.3728393476471843
7765,Aus_CLK463,1.610498,20.96088,5.153922,2.407851,66.27703,2.96283,1.450165,0.7369156,0.3794433,65.88748884599998,5.443527587942427,9.583809407999997,7.327090593,0.770096141356655,41.35581,14.37543,3.56325,1.57845,2.78953,0.8472329997835326,0.884655879195053,0.23973480596966273,0.1514535770663457,0.3728393476471843
7766,Aus_CLK463,1.561927,20.85032,5.176125,2.438202,66.13059,2.971859,1.428701,0.6868076,0.3680622,66.13675846300002,5.0876724978079935,9.591293466,7.419448686,0.7415379943913487,41.35581,14.37543,3.56325,1.57845,2.78953,0.8472329997835326,0.884655879195053,0.23973480596966273,0.1514535770663457,0.3728393476471843
7767,Man_CLK461,1.70946,20.74479,5.171543,2.380484,66.50362,3.00332,1.667263,0.72263,0.3869447,67.97010336600002,2.948944790625603,9.676810022,7.243812812000001,0.6683335137828385,41.35581,14.37543,3.56325,1.57845,2.78953,0.8472329997835326,0.884655879195053,0.23973480596966273,0.1514535770663457,0.3728393476471843
7768,Man_CLK462,1.662945,20.73081,5.237156,2.421001,65.93645,2.984488,1.631199,0.7506871,0.3915632,65.45803741700001,4.946821801587269,9.782129708,7.367106043000001,0.7014015316387209,41.35581,14.37543,3.56325,1.57845,2.78953,0.8472329997835326,0.884655879195053,0.23973480596966273,0.1514535770663457,0.3728393476471843
7769,Aus_CLK463,1.561657,20.90157,5.169689,2.434088,66.27518,2.960882,1.451803,0.713325,0.3801304,66.38610359100005,5.0473294970927896,9.581198954000001,7.406929784000001,0.7560088697245124,41.35581,14.37543,3.56325,1.57845,2.78953,0.8472329997835326,0.884655879195053,0.23973480596966273,0.1514535770663457,0.3728393476471843
