Repository: jcordonc/Proyecto2-model-PD

ProyectoFinal_DataScienceAtWork
==============================

Proyecto final para predecir la calidad del clinker con base a sus variables de operación y la concentración de sus compuestos químicos.

Project Organization
------------

    ├── LICENSE
    ├── Makefile           <- Makefile with commands like `make data` or `make train`
    ├── README.md          <- The top-level README for developers using this project.
    ├── data
    │   ├── external       <- Data from third party sources.
    │   ├── interim        <- Intermediate data that has been transformed.
    │   ├── processed      <- The final, canonical data sets for modeling.

File: data/raw/dataset_train.csv (part 46 of 53)
,id_eq,FCAO,SiO2,Al2O3,Fe2O3,CaO,MgO,SO3,K2O,Na2O,C3S,C2S,C3A,C4AF,A/S," ""CaO""  [CurrentProduct.Dry basis]"," ""SiO2""  [CurrentProduct.Dry basis]"," ""Al2O3""  [CurrentProduct.Dry basis]"," ""Fe2O3""  [CurrentProduct.Dry basis]"," ""MgO""  [CurrentProduct.Dry basis]"," ""CaO""  [Rolling.Analysis1.Dry basis]"," ""SiO2""  [Rolling.Analysis1.Dry basis]"," ""Al2O3""  [Rolling.Analysis1.Dry basis]"," ""Fe2O3""  [Rolling.Analysis1.Dry basis]"," ""MgO""  [Rolling.Analysis1.Dry basis]"
8430,Man_CLK462,1.791432,20.82862,5.036024,2.437327,65.93587,3.016638,1.4879,0.7076867,0.3925827,65.51710825599996,4.788075587356865,9.221506316000001,7.416786061,0.7452415322079,41.3546,14.44697,3.51725,1.57945,2.78572,0.999602112482348,0.8104889667279147,0.22078480852611956,0.12840504622755253,0.5031079970820043
8431,Aus_CLK463,1.688699,20.80562,4.940814,2.41727,65.85542,2.935402,1.541342,0.717622,0.3893259,66.45092463899995,4.33317323486083,9.00313626,7.35575261,0.722161679665885,41.3546,14.44697,3.51725,1.57945,2.78572,0.999602112482348,0.8104889667279147,0.22078480852611956,0.12840504622755253,0.5031079970820043
8432,Man_CLK461,1.467463,20.78118,5.019725,2.486601,65.84167,2.995316,1.612718,0.7105379,0.3954128,66.852076717,4.639926311944031,9.094942358,7.566726843,0.6913317584965925,41.3546,14.44697,3.51725,1.57945,2.78572,0.999602112482348,0.8104889667279147,0.22078480852611956,0.12840504622755253,0.5031079970820043
8433,Man_CLK462,1.678205,20.81044,5.090801,2.452934,65.86037,3.036983,1.505828,0.7047058,0.3907635,65.41855297699996,5.158042134899205,9.340258321999999,7.464278162,0.7331252870601505,41.3546,14.44697,3.51725,1.57945,2.78572,0.999602112482348,0.8104889667279147,0.22078480852611956,0.12840504622755253,0.5031079970820043
8434,Aus_CLK463,1.622407,20.90447,4.920657,2.418525,65.60419,2.905038,1.591216,0.7348071,0.39400809999999997,65.08040211699999,5.854091873278399,8.94759675,7.3595715749999995,0.7125150156031286,41.3546,14.44697,3.51725,1.57945,2.78572,0.999602112482348,0.8104889667279147,0.22078480852611956,0.12840504622755253,0.5031079970820043
8435,Man_CLK461,1.759761,20.74749,4.966754,2.413655,65.81163,2.949625,1.6914,0.7084755,0.3781054,66.25605467700001,4.095281481724825,9.077993840000001,7.344752165,0.6449307129149205,41.3546,14.44697,3.51725,1.57945,2.78572,0.999602112482348,0.8104889667279147,0.22078480852611956,0.12840504622755253,0.5031079970820043
8436,Man_CLK462,1.992986,20.76771,5.046755,2.424019,66.15253,3.029305,1.537596,0.7040618,0.3928269,65.98846036399995,3.638853520712054,9.272460602,7.376289817,0.7193534265631104,41.3546,14.44697,3.51725,1.57945,2.78572,0.999602112482348,0.8104889667279147,0.22078480852611956,0.12840504622755253,0.5031079970820043
8437,Aus_CLK463,1.459006,20.99036,4.926708,2.426149,65.76563,2.914328,1.461947,0.6935576,0.3901815,65.69851288999999,6.13586674344959,8.950732091999999,7.382771407000001,0.7481268385475277,41.3546,14.44697,3.51725,1.57945,2.78572,0.999602112482348,0.8104889667279147,0.22078480852611956,0.12840504622755253,0.5031079970820043
8438,Man_CLK461,2.30496,20.52421,5.060786,2.414213,65.37861,2.914416,1.897719,0.7937039,0.4039581,63.33814821199995,3.9820116896032545,9.326234504,7.346450159000001,0.6306144054602288,41.35128,14.41187,3.56168,1.58284,2.80282,0.9782428703106181,0.9250886982093516,0.27883107760644427,0.15462109792695217,0.3765833827737686
8439,Man_CLK462,1.6,20.91082,5.036679,2.447973,66.40828,3.0519,1.355974,0.6485419,0.389326,67.57526496800004,4.0589883243808345,9.205229034,7.449181839000001,0.7775272108637388,41.35128,14.41187,3.56168,1.58284,2.80282,0.9782428703106181,0.9250886982093516,0.27883107760644427,0.15462109792695217,0.3765833827737686
8440,Aus_CLK463,1.55,21.04659,4.822361,2.40346,66.03404,2.914482,1.339117,0.6588073,0.3731721,66.72687384200007,5.241825299835163,8.71260233,7.31372878,0.7782736317488027,41.35128,14.41187,3.56168,1.58284,2.80282,0.9782428703106181,0.9250886982093516,0.27883107760644427,0.15462109792695217,0.3765833827737686
8441,Man_CLK461,1.817118,20.68777,5.101485,2.448903,66.54749,3.004081,1.454725,0.6545534,0.3809792,68.51658489200001,2.0425675857520105,9.375391374,7.452011829000001,0.720859810562398,41.35128,14.41187,3.56168,1.58284,2.80282,0.9782428703106181,0.9250886982093516,0.27883107760644427,0.15462109792695217,0.3765833827737686
8442,Man_CLK461,1.54148,20.87385,4.972772,2.43765,66.51208,2.998881,1.36203,0.638017,0.3682045,68.96113080399994,3.087222571350452,9.053342,7.417768950000001,0.747484102504734,41.35128,14.41187,3.56168,1.58284,2.80282,0.9782428703106181,0.9250886982093516,0.27883107760644427,0.15462109792695217,0.3765833827737686
8443,Man_CLK462,1.365252,21.03426,4.857956,2.374936,65.55058,2.958624,1.70465,0.7691669,0.4007375,65.40618739999998,6.77019215275525,8.855191688,7.226930248,0.687349762602801,41.35128,14.41187,3.56168,1.58284,2.80282,0.9782428703106181,0.9250886982093516,0.27883107760644427,0.15462109792695217,0.3765833827737686
8444,Aus_CLK463,1.994959,20.67596,4.813125,2.392678,66.59735,2.940861,1.345721,0.6582263,0.3766982,70.10293447100003,0.2657876009759974,8.706370074,7.280919154,0.7774678327031145,41.35128,14.41187,3.56168,1.58284,2.80282,0.9782428703106181,0.9250886982093516,0.27883107760644427,0.15462109792695217,0.3765833827737686
8445,Man_CLK461,1.584407,20.71305,5.123975,2.493627,65.82395,3.037359,1.67207,0.7293366,0.4022927,66.11124889299998,4.6443240966640005,9.359316865999999,7.588106961,0.681669639930571,41.35128,14.41187,3.56168,1.58284,2.80282,0.9782428703106181,0.9250886982093516,0.27883107760644427,0.15462109792695217,0.3765833827737686
8446,Aus_CLK463,1.428191,21.15568,4.879125,2.430559,66.07355,2.898469,1.33483,0.664259,0.3835451,66.13442736899998,6.375623169848041,8.817175422,7.396191037,0.7942762087580028,41.35128,14.41187,3.56168,1.58284,2.80282,0.9782428703106181,0.9250886982093516,0.27883107760644427,0.15462109792695217,0.3765833827737686
8447,Man_CLK462,1.69183,20.7874,4.987684,2.416325,65.21846,2.984743,1.96402,0.8438624,0.4302813,63.670064867999905,6.369201296628866,9.1289407,7.352876975000001,0.6483551304858409,41.35128,14.41187,3.56168,1.58284,2.80282,0.9782428703106181,0.9250886982093516,0.27883107760644427,0.15462109792695217,0.3765833827737686
8448,Man_CLK461,1.681881,20.56386,5.13309,2.482823,66.00616,3.020671,1.720412,0.7210683,0.3973596,67.54426829899997,2.8361680430000007,9.401751984,7.555230389,0.6547252713026294,41.35128,14.41187,3.56168,1.58284,2.80282,0.9782428703106181,0.9250886982093516,0.27883107760644427,0.15462109792695217,0.3765833827737686
8450,Aus_CLK463,1.554713,20.96403,4.893251,2.415077,66.08561,2.954506,1.470699,0.6955508,0.3837527,67.05223335899997,4.745200171819214,8.880804865999998,7.349079311000001,0.7391878976276742,41.35128,14.41187,3.56168,1.58284,2.80282,0.9782428703106181,0.9250886982093516,0.27883107760644427,0.15462109792695217,0.3765833827737686
8452,Man_CLK461,1.659288,20.64603,4.986621,2.429968,65.95644,2.982419,1.845271,0.7555146,0.4033741,67.86890367399998,2.896231278203217,9.103039794,7.394392624000001,0.6305165250055897,41.35128,14.41187,3.56168,1.58284,2.80282,0.9782428703106181,0.9250886982093516,0.27883107760644427,0.15462109792695217,0.3765833827737686
8453,Aus_CLK463,1.761603,20.7938,4.837292,2.384243,66.43517,2.97151,1.53681,0.7043841,0.3984063,69.34681611100001,1.8907247447744524,8.784684643999999,7.255251449000001,0.7245843500162832,41.35128,14.41187,3.56168,1.58284,2.80282,0.9782428703106181,0.9250886982093516,0.27883107760644427,0.15462109792695217,0.3765833827737686
8454,Man_CLK462,2.301992,20.61837,4.962576,2.410142,66.22064,3.004387,1.609001,0.7047729,0.3967265,66.72811538000003,1.7036923880671822,9.072866136,7.334062106,0.6909329979873088,41.35128,14.41187,3.56168,1.58284,2.80282,0.9782428703106181,0.9250886982093516,0.27883107760644427,0.15462109792695217,0.3765833827737686
8455,Man_CLK462,2.179263,20.64902,5.020965,2.437781,66.16471,3.019578,1.595176,0.7002767,0.3983852,66.33533303700001,2.4648016278160156,9.180831798,7.418167583000001,0.6958640235106376,41.35128,14.41187,3.56168,1.58284,2.80282,0.9782428703106181,0.9250886982093516,0.27883107760644427,0.15462109792695217,0.3765833827737686
8456,Man_CLK461,1.66571,20.52397,5.197092,2.520321,65.84553,3.055336,1.547364,0.6908646,0.3856538,66.77575213399996,3.3512357750464403,9.507910667999997,7.669336803,0.7015722730993086,41.35128,14.41187,3.56168,1.58284,2.80282,0.9782428703106181,0.9250886982093516,0.27883107760644427,0.15462109792695217,0.3765833827737686
8457,Man_CLK462,1.98,20.68844,4.930326,2.411858,66.62617,3.176161,1.394775,0.6446187,0.3800733,69.37152706199998,0.8992830286672131,8.984500164,7.339283894,0.7449436797080465,41.35128,14.41187,3.56168,1.58284,2.80282,0.9782428703106181,0.9250886982093516,0.27883107760644427,0.15462109792695217,0.3765833827737686
8458,Aus_CLK463,1.636694,20.80464,4.909496,2.422929,66.19128,2.968221,1.570977,0.7197146,0.3994762,68.23967300800001,3.140647605899204,8.910568532,7.372972947,0.7180093821361546,41.35128,14.41187,3.56168,1.58284,2.80282,0.9782428703106181,0.9250886982093516,0.27883107760644427,0.15462109792695217,0.3765833827737686
8459,Man_CLK461,1.76709,20.65427,5.139609,2.468301,65.80869,2.995099,1.666962,0.718966,0.3970448,65.68333790800001,4.237568723028822,9.443598558,7.511039943,0.6744015930864352,41.35128,14.41187,3.56168,1.58284,2.80282,0.9782428703106181,0.9250886982093516,0.27883107760644427,0.15462109792695217,0.3765833827737686
8460,Man_CLK462,1.670006,20.84581,5.013441,2.440923,66.25645,3.034514,1.385602,0.6578476,0.3878205,67.33244099599999,3.8407912638832045,9.155576933999999,7.427728689000001,0.7652152972205851,41.35128,14.41187,3.56168,1.58284,2.80282,0.9782428703106181,0.9250886982093516,0.27883107760644427,0.15462109792695217,0.3765833827737686
8461,Aus_CLK463,1.589204,20.66188,4.947886,2.44876,65.7426,2.959205,1.659076,0.6899824,0.3878725,67.39656216799999,3.5132470059712233,8.96859598,7.4515766800000005,0.6556057160679063,41.35128,14.41187,3.56168,1.58284,2.80282,0.9782428703106181,0.9250886982093516,0.27883107760644427,0.15462109792695217,0.3765833827737686
8462,Man_CLK461,1.728681,20.62166,5.193324,2.502067,65.67007,3.00228,1.601517,0.7145169,0.3916708,65.114072177,4.691490197116821,9.528811236,7.613789881,0.6952665296597269,41.35128,14.41187,3.56168,1.58284,2.80282,0.9782428703106181,0.9250886982093516,0.27883107760644427,0.15462109792695217,0.3765833827737686
8463,Man_CLK462,1.714803,20.74169,4.995128,2.437657,65.99328,3.017871,1.617519,0.7115708,0.396237,66.99771645299997,3.6572165570895905,9.112573556,7.417790251000001,0.6904807415553466,41.35128,14.41187,3.56168,1.58284,2.80282,0.9782428703106181,0.9250886982093516,0.27883107760644427,0.15462109792695217,0.3765833827737686
8464,Aus_CLK463,1.748693,20.73491,4.931892,2.408654,65.92084,2.931895,1.667807,0.7273362,0.3973183,67.08266876099998,3.46960858219839,8.994071232000001,7.329534122,0.6785427247328031,41.35128,14.41187,3.56168,1.58284,2.80282,0.9782428703106181,0.9250886982093516,0.27883107760644427,0.15462109792695217,0.3765833827737686
8465,Man_CLK461,1.710284,20.52106,5.213677,2.502121,65.48167,2.985359,1.771527,0.7514246,0.4035416,65.04974129,4.508101392942407,9.582655317999999,7.613954203,0.6549203803171038,41.35128,14.41187,3.56168,1.58284,2.80282,0.9782428703106181,0.9250886982093516,0.27883107760644427,0.15462109792695217,0.3765833827737686
8466,Man_CLK462,1.765028,20.76348,4.985548,2.421019,66.089,3.012127,1.643245,0.7102472,0.3998571,67.10547337799999,3.4841475313296257,9.115338052,7.367160816999999,0.6818279363630803,41.35128,14.41187,3.56168,1.58284,2.80282,0.9782428703106181,0.9250886982093516,0.27883107760644427,0.15462109792695217,0.3765833827737686
8467,Aus_CLK463,1.637431,20.76763,4.956472,2.419852,65.88689,2.947943,1.569643,0.7096877,0.3936849,66.96759233299991,3.9919341504304384,9.040261216,7.3636096360000005,0.7084222641988821,41.35128,14.41187,3.56168,1.58284,2.80282,0.9782428703106181,0.9250886982093516,0.27883107760644427,0.15462109792695217,0.3765833827737686
8468,Man_CLK461,1.644133,20.64656,5.150064,2.489922,65.95971,3.024451,1.641632,0.7146724,0.3956018,66.75613955499999,3.7837635057488512,9.434721576000001,7.576832646000001,0.6814473434186863,41.35128,14.41187,3.56168,1.58284,2.80282,0.9782428703106181,0.9250886982093516,0.27883107760644427,0.15462109792695217,0.3765833827737686
8469,Man_CLK462,1.88245,20.53215,5.078718,2.45581,66.00597,3.064061,1.728056,0.7395233,0.4077606,67.37187409599998,2.2593296883376155,9.30337218,7.473029830000001,0.6686844879982552,41.35128,14.41187,3.56168,1.58284,2.80282,0.9782428703106181,0.9250886982093516,0.27883107760644427,0.15462109792695217,0.3765833827737686
8470,Aus_CLK463,1.601513,20.8512,4.92949,2.399928,66.16239,2.952622,1.47693,0.6829507,0.387999,67.809999407,3.706327454887976,9.002470324,7.302980904000001,0.7325184736349145,41.35128,14.41187,3.56168,1.58284,2.80282,0.9782428703106181,0.9250886982093516,0.27883107760644427,0.15462109792695217,0.3765833827737686
8471,Man_CLK461,1.541846,20.74922,5.035759,2.46927,66.21856,2.997377,1.545129,0.6973186,0.387408,68.24354563199992,3.2701305696688365,9.166756509999999,7.51398861,0.7076068914766682,41.35128,14.41187,3.56168,1.58284,2.80282,0.9782428703106181,0.9250886982093516,0.27883107760644427,0.15462109792695217,0.3765833827737686
8472,Man_CLK462,2.0,20.58441,4.993301,2.432032,66.42803,3.024411,1.602444,0.6941257,0.3949789,68.82219225200004,0.9540239513311874,9.117249506,7.400673376,0.6866982372826331,41.35128,14.41187,3.56168,1.58284,2.80282,0.9782428703106181,0.9250886982093516,0.27883107760644427,0.15462109792695217,0.3765833827737686
8473,Aus_CLK463,1.594736,20.88008,4.972689,2.411175,65.74122,2.943274,1.661333,0.7467365,0.4040019,65.59722341200002,5.479257893100836,9.09791775,7.337205525000001,0.6963162711662644,41.35128,14.41187,3.56168,1.58284,2.80282,0.9782428703106181,0.9250886982093516,0.27883107760644427,0.15462109792695217,0.3765833827737686
8474,Man_CLK461,1.854248,20.44056,5.142755,2.482218,65.70133,3.047317,1.92139,0.7385297,0.4038602,66.474614992,2.7602463484000452,9.428387894,7.553389374000001,0.5983407066641796,41.35128,14.41187,3.56168,1.58284,2.80282,0.9782428703106181,0.9250886982093516,0.27883107760644427,0.15462109792695217,0.3765833827737686
8475,Aus_CLK463,1.62217,20.88828,5.010957,2.421524,66.00106,2.979378,1.450341,0.678213,0.3883746,66.20914474399994,4.956879570958456,9.181817442,7.368697532,0.7435017484305565,41.35128,14.41187,3.56168,1.58284,2.80282,0.9782428703106181,0.9250886982093516,0.27883107760644427,0.15462109792695217,0.3765833827737686
8476,Man_CLK461,1.828414,20.74803,5.061014,2.438973,65.98542,2.963012,1.665208,0.7213483,0.3995548,66.01051998400001,4.071216521876792,9.284944784,7.4217948389999995,0.6782744422640727,41.35128,14.41187,3.56168,1.58284,2.80282,0.9782428703106181,0.9250886982093516,0.27883107760644427,0.15462109792695217,0.3765833827737686
8477,Aus_CLK463,1.64089,20.88912,4.98258,2.407903,65.7781,2.960105,1.530712,0.7174683,0.3983963,65.42899617999998,5.490339767512019,9.129665123999999,7.327248829000001,0.7347372079688536,41.35128,14.41187,3.56168,1.58284,2.80282,0.9782428703106181,0.9250886982093516,0.27883107760644427,0.15462109792695217,0.3765833827737686
8478,Man_CLK461,1.744819,20.45133,5.269948,2.512841,65.67042,3.004958,1.753124,0.7504107,0.4066465,65.81414037699997,3.625460218225662,9.713635228000001,7.646575163,0.6635882946931545,41.35128,14.41187,3.56168,1.58284,2.80282,0.9782428703106181,0.9250886982093516,0.27883107760644427,0.15462109792695217,0.3765833827737686
8479,Aus_CLK463,1.58957,21.05598,4.935568,2.409,65.93256,2.943412,1.407041,0.6840398,0.3902472,65.312848466,6.213961277321644,9.003227199999998,7.3305869999999995,0.7716237878700352,41.35128,14.41187,3.56168,1.58284,2.80282,0.9782428703106181,0.9250886982093516,0.27883107760644427,0.15462109792695217,0.3765833827737686
8480,Man_CLK462,1.827769,20.67562,5.096879,2.436527,66.55287,3.131084,1.505563,0.6632626,0.4000344,68.63610743899996,1.884854775572805,9.384125666000001,7.414351661,0.717772838377057,41.35128,14.41187,3.56168,1.58284,2.80282,0.9782428703106181,0.9250886982093516,0.27883107760644427,0.15462109792695217,0.3765833827737686
8481,Man_CLK461,1.633811,20.5706,5.219461,2.506996,65.85146,3.022491,1.644431,0.7104588,0.3871426,66.44414580100002,3.833054812059231,9.589734417999999,7.628788828,0.6714691135983936,41.35128,14.41187,3.56168,1.58284,2.80282,0.9782428703106181,0.9250886982093516,0.27883107760644427,0.15462109792695217,0.3765833827737686
8482,Aus_CLK463,1.695114,21.08214,4.985707,2.420197,66.00295,2.95228,1.281329,0.6801899,0.3866763,64.61807501999999,6.488956320638408,9.117150226,7.364659471,0.8411752036884503,41.35128,14.41187,3.56168,1.58284,2.80282,0.9782428703106181,0.9250886982093516,0.27883107760644427,0.15462109792695217,0.3765833827737686
8483,Man_CLK462,1.736926,20.57105,5.012224,2.417151,66.34895,3.076607,1.647509,0.7243387,0.4121015,69.56692294200002,1.1618389760128167,9.192574107999999,7.355390493000001,0.6969323621618143,41.35128,14.41187,3.56168,1.58284,2.80282,0.9782428703106181,0.9250886982093516,0.27883107760644427,0.15462109792695217,0.3765833827737686
8484,Man_CLK461,1.608292,20.63012,5.208146,2.480629,65.47698,2.991763,1.787772,0.7729889,0.4123194,64.68489254999996,5.409252297899236,9.604362632,7.5485540470000005,0.6655702885351632,41.35128,14.41187,3.56168,1.58284,2.80282,0.9782428703106181,0.9250886982093516,0.27883107760644427,0.15462109792695217,0.3765833827737686
8486,Aus_CLK463,2.096629,20.86512,5.030488,2.422479,65.78256,2.949362,1.381089,0.7334457,0.3861873,63.431549747,5.5287568755536185,9.231958732,7.371603597000001,0.8127754981260192,41.35128,14.41187,3.56168,1.58284,2.80282,0.9782428703106181,0.9250886982093516,0.27883107760644427,0.15462109792695217,0.3765833827737686
8487,Man_CLK462,1.710616,20.66514,5.178195,2.478813,65.69486,3.064811,1.712218,0.6134684,0.3756045,65.09297672400004,4.8875423156160025,9.528065154,7.543027959000001,0.5879810477984592,41.35128,14.41187,3.56168,1.58284,2.80282,0.9782428703106181,0.9250886982093516,0.27883107760644427,0.15462109792695217,0.3765833827737686
8489,Man_CLK461,1.605709,20.68818,5.133766,2.478416,65.69558,2.973865,1.560007,0.7291245,0.3917091,65.64692197300002,4.857888133667174,9.411000027999997,7.541819888000001,0.7217676498476582,41.35128,14.41187,3.56168,1.58284,2.80282,0.9782428703106181,0.9250886982093516,0.27883107760644427,0.15462109792695217,0.3765833827737686
8490,Man_CLK462,1.544385,20.86801,4.988297,2.390674,66.28259,3.069121,1.564037,0.6304313,0.398976,68.02231348899993,3.769801347014443,9.173966642,7.2748209820000005,0.6721995825745993,41.35128,14.41187,3.56168,1.58284,2.80282,0.9782428703106181,0.9250886982093516,0.27883107760644427,0.15462109792695217,0.3765833827737686
8492,Man_CLK461,1.737073,20.74382,5.039618,2.429251,66.01808,2.947182,1.617739,0.7256833,0.3987921,66.70496484300003,3.815780295025604,9.244695007999999,7.392210793,0.6998491475593662,41.35128,14.41187,3.56168,1.58284,2.80282,0.9782428703106181,0.9250886982093516,0.27883107760644427,0.15462109792695217,0.3765833827737686
8493,Man_CLK462,1.781901,20.73759,5.049609,2.455482,66.22964,3.045295,1.469928,0.6521232,0.3817604,67.32644894699996,3.191397208900831,9.226788306,7.472031726,0.7126828882783617,41.35128,14.41187,3.56168,1.58284,2.80282,0.9782428703106181,0.9250886982093516,0.27883107760644427,0.15462109792695217,0.3765833827737686
8496,Man_CLK461,2.0,20.55323,5.003968,2.416832,65.77555,2.918612,1.718142,0.7337624,0.3865889,66.35298926599994,2.7273976239696225,9.171235456000002,7.354419776,0.653789398894065,41.35128,14.41187,3.56168,1.58284,2.80282,0.9782428703106181,0.9250886982093516,0.27883107760644427,0.15462109792695217,0.3765833827737686
8497,Man_CLK462,1.620224,20.7086,5.091121,2.467827,66.11246,3.094074,1.372889,0.6400969,0.3814029,67.43138926800002,3.5256522240832027,9.315907366000001,7.509597561000001,0.7552657886708136,41.35128,14.41187,3.56168,1.58284,2.80282,0.9782428703106181,0.9250886982093516,0.27883107760644427,0.15462109792695217,0.3765833827737686
8498,Aus_CLK463,1.4,20.55951,4.997599,2.415813,65.77701,2.912497,1.71913,0.732831,0.3874018,68.79804903799999,2.743546731972806,9.156081754,7.351318959,0.6535627019302724,41.35128,14.41187,3.56168,1.58284,2.80282,0.9782428703106181,0.9250886982093516,0.27883107760644427,0.15462109792695217,0.3765833827737686
8499,Man_CLK461,2.396797,20.53175,5.030805,2.423311,66.23405,2.946867,1.551406,0.7179077,0.385339,66.57787424299997,1.277533210487995,9.231391038,7.3741353730000005,0.7143177798068142,41.35128,14.41187,3.56168,1.58284,2.80282,0.9782428703106181,0.9250886982093516,0.27883107760644427,0.15462109792695217,0.3765833827737686
8500,Man_CLK462,1.732232,20.72114,5.088775,2.449764,65.75725,3.20569,1.53668,0.6914015,0.3906312,65.47563130800002,4.693033451008027,9.340253062,7.454631852,0.7109268465621694,41.35128,14.41187,3.56168,1.58284,2.80282,0.9782428703106181,0.9250886982093516,0.27883107760644427,0.15462109792695217,0.3765833827737686
8501,Aus_CLK463,1.496001,21.04456,4.945592,2.420192,65.22189,2.886352,1.743902,0.7334865,0.4023416,62.80407650299997,8.36120330081441,9.010853936,7.364644256000001,0.6556528299182738,41.35128,14.41187,3.56168,1.58284,2.80282,0.9782428703106181,0.9250886982093516,0.27883107760644427,0.15462109792695217,0.3765833827737686
8502,Man_CLK461,1.676071,20.61322,5.170671,2.472924,65.75091,2.942027,1.694448,0.7026575,0.3829967,65.91534847100007,4.224383734787189,9.518090741999998,7.525107732,0.6445731431718791,41.35128,14.41187,3.56168,1.58284,2.80282,0.9782428703106181,0.9250886982093516,0.27883107760644427,0.15462109792695217,0.3765833827737686
8503,Man_CLK461,1.726434,20.58572,5.093436,2.473907,65.92561,2.934481,1.589684,0.6875442,0.3805074,67.14798343800003,3.060968463731193,9.311754756,7.528099001,0.6769403795487534,41.35128,14.41187,3.56168,1.58284,2.80282,0.9782428703106181,0.9250886982093516,0.27883107760644427,0.15462109792695217,0.3765833827737686
8504,Man_CLK462,1.447909,20.94314,5.021247,2.436484,65.72912,2.999942,1.567413,0.7121178,0.4003506,65.30403651499999,6.3321606699024,9.183773621999999,7.414220812000001,0.7162369595521398,41.35128,14.41187,3.56168,1.58284,2.80282,0.9782428703106181,0.9250886982093516,0.27883107760644427,0.15462109792695217,0.3765833827737686
8505,Aus_CLK463,1.446588,21.0805,4.958529,2.409162,65.83441,2.924152,1.555475,0.6965507,0.3964622,65.15452387999994,6.842821127276849,9.063799746,7.331079966,0.7099909901574997,41.35128,14.41187,3.56168,1.58284,2.80282,0.9782428703106181,0.9250886982093516,0.27883107760644427,0.15462109792695217,0.3765833827737686
8506,Man_CLK461,1.799564,20.52951,5.126523,2.502088,66.06358,2.987332,1.622324,0.6977218,0.3862618,67.576565782,2.351897767105605,9.351753054,7.613853784000001,0.6732367331153873,41.35128,14.41187,3.56168,1.58284,2.80282,0.9782428703106181,0.9250886982093516,0.27883107760644427,0.15462109792695217,0.3765833827737686
8507,Man_CLK462,1.339012,21.03075,5.111283,2.411051,65.59344,3.006955,1.707132,0.7607627,0.422973,63.960674264000026,7.931211393929608,9.465401658,7.3368281930000006,0.6989671741403138,41.35128,14.41187,3.56168,1.58284,2.80282,0.9782428703106181,0.9250886982093516,0.27883107760644427,0.15462109792695217,0.3765833827737686
8508,Aus_CLK463,1.523082,20.92067,4.944268,2.398361,65.54942,2.928727,1.641714,0.7365662,0.4020574,65.00888134399997,6.259535749809629,9.044283388,7.298212523,0.6978368905907568,41.35128,14.41187,3.56168,1.58284,2.80282,0.9782428703106181,0.9250886982093516,0.27883107760644427,0.15462109792695217,0.3765833827737686
8509,Man_CLK461,1.574724,20.61871,5.032796,2.462387,65.85695,2.922385,1.721833,0.7234278,0.3897324,67.659209108,3.235808195987211,9.170550596,7.493043641000001,0.6496354467428522,41.35128,14.41187,3.56168,1.58284,2.80282,0.9782428703106181,0.9250886982093516,0.27883107760644427,0.15462109792695217,0.3765833827737686
8510,Man_CLK462,1.30651,20.97559,5.10991,2.459581,65.352,3.005233,1.695938,0.7474263,0.4078126,63.469129579999965,8.243707903864,9.379650448,7.484504983000001,0.6853536484313194,41.35128,14.41187,3.56168,1.58284,2.80282,0.9782428703106181,0.9250886982093516,0.27883107760644427,0.15462109792695217,0.3765833827737686
8511,Aus_CLK463,1.49858,21.02264,4.996146,2.44144,65.79117,2.957055,1.40021,0.6592978,0.3897095,64.90770186199995,6.703463162155209,9.10887042,7.42930192,0.7598542207099174,41.35128,14.41187,3.56168,1.58284,2.80282,0.9782428703106181,0.9250886982093516,0.27883107760644427,0.15462109792695217,0.3765833827737686
8513,Man_CLK462,1.49,20.77,5.13,2.5,65.95,3.05,1.51,0.66,0.34,66.52632000000006,4.784102216000008,9.3645,7.6075,0.6625243742244565,41.35128,14.41187,3.56168,1.58284,2.80282,0.9782428703106181,0.9250886982093516,0.27883107760644427,0.15462109792695217,0.3765833827737686
8514,Aus_CLK463,1.56,20.95,4.92,2.45,66.23,2.91,1.42,0.63,0.35,67.49551,4.354023912000017,8.8926,7.455350000000001,0.6956219126702563,41.35128,14.41187,3.56168,1.58284,2.80282,0.9782428703106181,0.9250886982093516,0.27883107760644427,0.15462109792695217,0.3765833827737686
8515,Aus_CLK463,1.414483,21.0,4.93,2.46,66.25,2.93,1.44,0.61,0.33,67.70784970699995,4.784091176000032,8.902179999999998,7.48578,0.6562190192938306,41.35128,14.41187,3.56168,1.58284,2.80282,0.9782428703106181,0.9250886982093516,0.27883107760644427,0.15462109792695217,0.3765833827737686
8517,Man_CLK462,1.23518,21.05,5.13,2.51,66.2,3.02,1.35,0.61,0.34,66.43914222000004,6.435222735999986,9.34758,7.63793,0.7095248989552353,41.35128,14.41187,3.56168,1.58284,2.80282,0.9782428703106181,0.9250886982093516,0.27883107760644427,0.15462109792695217,0.3765833827737686
8518,Aus_CLK463,1.498875,20.79,5.04,2.46,65.62,2.9,1.65,0.73,0.41,65.65657987500003,5.47031759999998,9.19368,7.48578,0.6971568810964831,41.35128,14.41187,3.56168,1.58284,2.80282,0.9782428703106181,0.9250886982093516,0.27883107760644427,0.15462109792695217,0.3765833827737686
8519,Man_CLK461,1.446265,20.57,5.07,2.52,65.66,2.95,1.85,0.74,0.33,67.41825518499996,3.6721436000000125,9.171660000000001,7.668360000000001,0.5705911814353819,41.35128,14.41187,3.56168,1.58284,2.80282,0.9782428703106181,0.9250886982093516,0.27883107760644427,0.15462109792695217,0.3765833827737686
8520,Aus_CLK463,1.53212,20.8,5.01,2.46,66.12,2.92,1.47,0.68,0.39,67.68227947999999,3.8686990240000085,9.114179999999998,7.48578,0.7360198712292055,41.35128,14.41187,3.56168,1.58284,2.80282,0.9782428703106181,0.9250886982093516,0.27883107760644427,0.15462109792695217,0.3765833827737686
8521,Man_CLK462,1.282281,21.04,5.07,2.46,65.97,2.97,1.37,0.65,0.37,65.861644049,6.697562536000035,9.27318,7.48578,0.7522706891973809,41.35128,14.41187,3.56168,1.58284,2.80282,0.9782428703106181,0.9250886982093516,0.27883107760644427,0.15462109792695217,0.3765833827737686
8522,Man_CLK461,1.471441,21.0473,5.097464,2.483063,66.40692,2.923563,1.546888,0.6807546,0.3850839,66.59731176700001,5.582869946196816,9.306937004,7.555960709000001,0.6957504800827078,41.35128,14.41187,3.56168,1.58284,2.80282,0.9782428703106181,0.9250886982093516,0.27883107760644427,0.15462109792695217,0.3765833827737686
8524,Aus_CLK463,1.514368,20.77,5.03,2.47,65.98,2.95,1.52,0.7,0.41,67.26394787200003,4.1527976639999835,9.15026,7.516210000000001,0.7399848282339341,41.35128,14.41187,3.56168,1.58284,2.80282,0.9782428703106181,0.9250886982093516,0.27883107760644427,0.15462109792695217,0.3765833827737686
8525,Man_CLK461,1.639922,21.20089,4.720168,2.316584,66.89748,2.814346,1.890511,0.7701388,0.4063626,69.51395087399999,3.3054674215616586,8.588785072,7.049365112000001,0.6240514418088137,41.35128,14.41187,3.56168,1.58284,2.80282,0.9782428703106181,0.9250886982093516,0.27883107760644427,0.15462109792695217,0.3765833827737686
8527,Aus_CLK463,1.349001,21.1,5.06,2.44,66.14,2.91,1.44,0.69,0.4,65.92187692899996,6.619234896000002,9.28052,7.42492,0.7662243575078168,41.35128,14.41187,3.56168,1.58284,2.80282,0.9782428703106181,0.9250886982093516,0.27883107760644427,0.15462109792695217,0.3765833827737686
8528,Man_CLK461,1.561814,20.95538,5.188606,2.489742,66.53377,2.953437,1.467043,0.6682914,0.3712706,66.82255870800002,4.871858854331215,9.537162436,7.576284906000001,0.7142377401395527,41.35128,14.41187,3.56168,1.58284,2.80282,0.9782428703106181,0.9250886982093516,0.27883107760644427,0.15462109792695217,0.3765833827737686
8529,Man_CLK462,1.512431,21.27946,5.152409,2.442417,66.27286,3.003193,1.591947,0.7200274,0.4051192,63.80927048699991,8.225884061052838,9.521314285999999,7.432274931,0.713292420042029,41.35128,14.41187,3.56168,1.58284,2.80282,0.9782428703106181,0.9250886982093516,0.27883107760644427,0.15462109792695217,0.3765833827737686
8531,Man_CLK461,1.41754,20.94,5.16,2.51,66.3,2.91,1.65,0.7,0.39,66.73831465999997,5.334099872000046,9.42708,7.63793,0.6660427195773799,41.35128,14.41187,3.56168,1.58284,2.80282,0.9782428703106181,0.9250886982093516,0.27883107760644427,0.15462109792695217,0.3765833827737686
8532,Man_CLK462,1.34963,21.22,5.2,2.44,66.28,3.0,1.55,0.69,0.4,64.63673626999997,7.930853247999998,9.65152,7.42492,0.7118471450395201,41.35128,14.41187,3.56168,1.58284,2.80282,0.9782428703106181,0.9250886982093516,0.27883107760644427,0.15462109792695217,0.3765833827737686
8533,Aus_CLK463,1.407857,21.19,5.05,2.42,66.51,2.93,1.42,0.69,0.4,66.60032415300002,6.184687976000028,9.287859999999998,7.36406,0.7770162498670818,41.35128,14.41187,3.56168,1.58284,2.80282,0.9782428703106181,0.9250886982093516,0.27883107760644427,0.15462109792695217,0.3765833827737686
8534,Man_CLK461,1.390428,20.85,5.14,2.48,65.85,2.87,1.84,0.75,0.39,65.87799761199994,5.808358408000046,9.42484,7.54664,0.6203933036913252,41.35128,14.41187,3.56168,1.58284,2.80282,0.9782428703106181,0.9250886982093516,0.27883107760644427,0.15462109792695217,0.3765833827737686
8535,Man_CLK462,1.521791,21.11,5.13,2.43,66.03,2.97,1.62,0.73,0.41,64.23867883900004,7.3870433839999805,9.48294,7.394490000000001,0.7100671937093809,41.35128,14.41187,3.56168,1.58284,2.80282,0.9782428703106181,0.9250886982093516,0.27883107760644427,0.15462109792695217,0.3765833827737686
8536,Aus_CLK463,1.756761,21.0,5.08,2.41,66.16,2.94,1.63,0.72,0.4,65.01184596899999,5.766765072000005,9.38428,7.333630000000001,0.6925736133158732,41.35128,14.41187,3.56168,1.58284,2.80282,0.9782428703106181,0.9250886982093516,0.27883107760644427,0.15462109792695217,0.3765833827737686
8538,Man_CLK462,1.548101,20.91,4.96,2.43,66.16,2.92,1.55,0.68,0.36,67.32286082899996,4.406134208000019,9.032440000000001,7.394490000000001,0.67305776341134,41.35128,14.41187,3.56168,1.58284,2.80282,0.9782428703106181,0.9250886982093516,0.27883107760644427,0.15462109792695217,0.3765833827737686
8539,Aus_CLK463,1.717707,20.73,5.02,2.43,66.62,2.97,1.4,0.63,0.37,69.469974803,1.7494038560000078,9.19144,7.394490000000001,0.723992548289048,41.35128,14.41187,3.56168,1.58284,2.80282,0.9782428703106181,0.9250886982093516,0.27883107760644427,0.15462109792695217,0.3765833827737686
8540,Man_CLK461,1.382765,20.53,5.1,2.51,65.81,2.87,1.75,0.7,0.36,68.404173685,3.0087054959999904,9.26808,7.63793,0.6058633199333269,41.35128,14.41187,3.56168,1.58284,2.80282,0.9782428703106181,0.9250886982093516,0.27883107760644427,0.15462109792695217,0.3765833827737686
8541,Man_CLK462,1.347178,20.93,5.01,2.47,66.34,2.93,1.45,0.62,0.37,68.328498362,4.321888416,9.097259999999999,7.516210000000001,0.6931578822805482,41.35128,14.41187,3.56168,1.58284,2.80282,0.9782428703106181,0.9250886982093516,0.27883107760644427,0.15462109792695217,0.3765833827737686
8542,Man_CLK461,1.440122,20.85356,4.940841,2.434237,66.19379,2.880168,1.62141,0.7166591,0.3923179,68.45159767999999,3.724729808635203,8.974499645999998,7.407383191,0.6883757244985307,41.35128,14.41187,3.56168,1.58284,2.80282,0.9782428703106181,0.9250886982093516,0.27883107760644427,0.15462109792695217,0.3765833827737686
8543,Man_CLK462,1.344262,21.05176,5.103665,2.446043,66.0619,2.978835,1.61075,0.6967334,0.40707,65.68786533799998,6.6723305151040435,9.386007494000001,7.443308849,0.6942208341753262,41.35128,14.41187,3.56168,1.58284,2.80282,0.9782428703106181,0.9250886982093516,0.27883107760644427,0.15462109792695217,0.3765833827737686
8544,Aus_CLK463,1.586655,20.863,4.970037,2.429881,66.22545,2.967842,1.507356,0.6795654,0.3944453,67.722296049,3.8519527991024134,9.059239397999999,7.394127883,0.7213393580111456,41.35128,14.41187,3.56168,1.58284,2.80282,0.9782428703106181,0.9250886982093516,0.27883107760644427,0.15462109792695217,0.3765833827737686
8545,Man_CLK461,1.511252,20.83062,4.994029,2.449967,66.47767,2.92496,1.593962,0.7015045,0.4056025,69.11223604600004,2.9421234638127842,9.088832686,7.455249581,0.7028920205745856,41.35128,14.41187,3.56168,1.58284,2.80282,0.9782428703106181,0.9250886982093516,0.27883107760644427,0.15462109792695217,0.3765833827737686
8546,Man_CLK462,1.357893,20.88831,5.144106,2.466259,65.65619,3.008293,1.708398,0.7359212,0.4249654,64.92235660899993,6.739356135587258,9.458970672,7.504826137,0.6875788700914659,41.35128,14.41187,3.56168,1.58284,2.80282,0.9782428703106181,0.9250886982093516,0.27883107760644427,0.15462109792695217,0.3765833827737686
8547,Aus_CLK463,1.614011,20.91888,4.89172,2.402153,66.03016,2.929053,1.59104,0.7252343,0.4063309,66.95700082899994,4.505484754456056,8.898615123999999,7.309751579000001,0.7174669501300626,41.35128,14.41187,3.56168,1.58284,2.80282,0.9782428703106181,0.9250886982093516,0.27883107760644427,0.15462109792695217,0.3765833827737686
8548,Man_CLK462,1.41007,21.077,5.042596,2.423007,66.13296,3.067132,1.547984,0.6890177,0.404523,65.96062525199996,6.336816460763245,9.263151555999999,7.373210301000001,0.7160043022689602,41.35128,14.41187,3.56168,1.58284,2.80282,0.9782428703106181,0.9250886982093516,0.27883107760644427,0.15462109792695217,0.3765833827737686
8550,Aus_CLK463,1.333611,21.22324,4.898131,2.428791,66.04789,2.891229,1.416325,0.673466,0.3997674,65.77639062099993,7.129891152331268,8.870532778000001,7.390811013,0.7688852886288782,41.35128,14.41187,3.56168,1.58284,2.80282,0.9782428703106181,0.9250886982093516,0.27883107760644427,0.15462109792695217,0.3765833827737686
8551,Man_CLK461,1.487373,20.70078,5.082485,2.46012,65.9126,2.941704,1.83537,0.7319706,0.4044887,67.28706528699998,4.020117291352037,9.30606221,7.4861451599999995,0.6237840900491268,41.35128,14.41187,3.56168,1.58284,2.80282,0.9782428703106181,0.9250886982093516,0.27883107760644427,0.15462109792695217,0.3765833827737686
8552,Man_CLK462,1.570981,20.86871,5.127061,2.412577,65.96959,2.963233,1.6188,0.7354053,0.4169008,65.67096033099993,5.463988434219225,9.504631366,7.341471811000001,0.7189358581621337,41.35128,14.41187,3.56168,1.58284,2.80282,0.9782428703106181,0.9250886982093516,0.27883107760644427,0.15462109792695217,0.3765833827737686
8553,Aus_CLK463,1.444318,21.10234,4.929813,2.431902,66.0998,2.905221,1.398917,0.6671966,0.3863224,66.238579628,6.094596289633607,8.949226266,7.400277786,0.7622377951987527,41.35128,14.41187,3.56168,1.58284,2.80282,0.9782428703106181,0.9250886982093516,0.27883107760644427,0.15462109792695217,0.3765833827737686
8554,Man_CLK461,1.573099,20.68992,5.076251,2.462296,66.01218,2.923597,1.585096,0.717478,0.3950384,67.46476925299997,3.5916433314992062,9.285860318000001,7.492766727999999,0.7068004349326606,41.35128,14.41187,3.56168,1.58284,2.80282,0.9782428703106181,0.9250886982093516,0.27883107760644427,0.15462109792695217,0.3765833827737686
8555,Man_CLK462,1.798787,20.57667,5.175482,2.462938,66.19354,2.960527,1.595749,0.7127474,0.4071504,67.47745804699997,2.564258655574413,9.547736204,7.494720334,0.7093527157175742,41.35128,14.41187,3.56168,1.58284,2.80282,0.9782428703106181,0.9250886982093516,0.27883107760644427,0.15462109792695217,0.3765833827737686
8556,Aus_CLK463,1.432375,20.99295,4.960577,2.421549,65.69022,2.899921,1.549044,0.7142163,0.4058016,65.259295639,6.556425893478405,9.048268141999998,7.3687736070000005,0.7304238145052068,41.35128,14.41187,3.56168,1.58284,2.80282,0.9782428703106181,0.9250886982093516,0.27883107760644427,0.15462109792695217,0.3765833827737686
8557,Man_CLK461,1.594724,20.60204,5.166579,2.490275,65.82391,2.924409,1.730245,0.738034,0.4021735,66.63134123399999,3.902015582132826,9.477889049999998,7.577906825,0.6629394050786381,41.35128,14.41187,3.56168,1.58284,2.80282,0.9782428703106181,0.9250886982093516,0.27883107760644427,0.15462109792695217,0.3765833827737686
8558,Man_CLK462,1.777323,20.53811,5.166269,2.442282,66.26872,2.980313,1.715925,0.7402489,0.4145754,68.25538278500001,1.932760142980797,9.558271706,7.431864126000001,0.6788962593527033,41.35128,14.41187,3.56168,1.58284,2.80282,0.9782428703106181,0.9250886982093516,0.27883107760644427,0.15462109792695217,0.3765833827737686
8559,Aus_CLK463,1.977842,20.80102,5.078126,2.440609,65.55396,2.904425,1.578436,0.7439336,0.3999686,63.12570303999999,5.940527099323226,9.327523472000001,7.426773186999999,0.7280773467232352,41.35128,14.41187,3.56168,1.58284,2.80282,0.9782428703106181,0.9250886982093516,0.27883107760644427,0.15462109792695217,0.3765833827737686
8560,Aus_CLK463,1.817981,20.77059,5.108682,2.455083,66.14782,2.939488,1.450625,0.6962848,0.3878642,66.19939620299995,4.0254492595824445,9.384006863999998,7.470817569000001,0.7535046921116824,41.35128,14.41187,3.56168,1.58284,2.80282,0.9782428703106181,0.9250886982093516,0.27883107760644427,0.15462109792695217,0.3765833827737686
8561,Man_CLK461,1.416237,20.78136,5.092509,2.486277,66.1815,2.936193,1.512896,0.6853881,0.3933623,67.95419810099999,3.966325364956795,9.288368166,7.565740911,0.7210497478617909,41.35128,14.41187,3.56168,1.58284,2.80282,0.9782428703106181,0.9250886982093516,0.27883107760644427,0.15462109792695217,0.3765833827737686
8563,Man_CLK461,1.504997,20.70457,5.085124,2.483437,66.15855,2.9242,1.508957,0.6761884,0.3830442,68.13670432100001,3.3358893679648247,9.273603196,7.5570987910000005,0.7089201812953341,41.35128,14.41187,3.56168,1.58284,2.80282,0.9782428703106181,0.9250886982093516,0.27883107760644427,0.15462109792695217,0.3765833827737686
8564,Man_CLK462,1.33942,20.92585,5.064022,2.424833,66.36665,2.958021,1.557777,0.6512766,0.3977118,68.20178234400001,4.429718124118416,9.316840864,7.378766819,0.6852421582651693,41.35128,14.41187,3.56168,1.58284,2.80282,0.9782428703106181,0.9250886982093516,0.27883107760644427,0.15462109792695217,0.3765833827737686
8565,Aus_CLK463,1.809683,20.83169,4.915357,2.413205,66.86295,2.951548,1.249181,0.600043,0.3735612,70.03875448100001,1.329695580254409,8.942553190000002,7.343382815000001,0.7946721453735883,41.35128,14.41187,3.56168,1.58284,2.80282,0.9782428703106181,0.9250886982093516,0.27883107760644427,0.15462109792695217,0.3765833827737686
8566,Man_CLK461,1.687406,20.62539,5.134778,2.490073,65.94128,2.931302,1.7926,0.7446231,0.4106187,66.76831406000005,3.5809862586415804,9.393958183999999,7.577292139000001,0.649086448666297,41.35128,14.41187,3.56168,1.58284,2.80282,0.9782428703106181,0.9250886982093516,0.27883107760644427,0.15462109792695217,0.3765833827737686
8567,Man_CLK462,1.737518,20.75701,5.126925,2.469924,66.49249,2.9469,1.41353,0.6587077,0.3878967,67.88954154200002,2.958584696032027,9.407239842,7.515978732,0.7506838686409785,41.35128,14.41187,3.56168,1.58284,2.80282,0.9782428703106181,0.9250886982093516,0.27883107760644427,0.15462109792695217,0.3765833827737686
8568,Aus_CLK463,1.641524,20.77299,4.97478,2.430664,65.89031,2.927156,1.526864,0.7100035,0.3958194,66.78566224599996,4.131979060360017,9.070483512,7.3965105520000005,0.7302503743291869,41.35128,14.41187,3.56168,1.58284,2.80282,0.9782428703106181,0.9250886982093516,0.27883107760644427,0.15462109792695217,0.3765833827737686
8569,Man_CLK461,1.574713,20.76276,5.10823,2.493479,66.09444,2.915064,1.529259,0.6720126,0.3829409,66.980068507,4.161176998167996,9.317843031999999,7.587656597,0.6970976841358181,41.35128,14.41187,3.56168,1.58284,2.80282,0.9782428703106181,0.9250886982093516,0.27883107760644427,0.15462109792695217,0.3765833827737686
8570,Man_CLK462,1.825176,20.62642,5.068535,2.441975,66.8597,2.954783,1.313908,0.6161405,0.3770205,70.452312824,0.3816165572320216,9.29979605,7.430929925,0.7693483547806621,41.35128,14.41187,3.56168,1.58284,2.80282,0.9782428703106181,0.9250886982093516,0.27883107760644427,0.15462109792695217,0.3765833827737686
8571,Aus_CLK463,1.710595,20.82855,4.960472,2.409699,65.76286,2.904357,1.522968,0.6931768,0.3936918,65.68947034899999,4.906108489326428,9.068040092,7.332714057,0.7209127975653449,41.35128,14.41187,3.56168,1.58284,2.80282,0.9782428703106181,0.9250886982093516,0.27883107760644427,0.15462109792695217,0.3765833827737686
