Repository: jcordonc/Proyecto2-model-PD

ProyectoFinal_DataScienceAtWork
==============================

Proyecto final para predecir la calidad del clinker con base a sus variables de operación y la concentración de sus compuestos químicos.

Project Organization
------------

    ├── LICENSE
    ├── Makefile           <- Makefile with commands like `make data` or `make train`
    ├── README.md          <- The top-level README for developers using this project.
    ├── data
    │   ├── external       <- Data from third party sources.
    │   ├── interim        <- Intermediate data that has been transformed.
    │   ├── processed      <- The final, canonical data sets for modeling.

File: data/raw/dataset_train.csv (part 47 of 53)
,id_eq,FCAO,SiO2,Al2O3,Fe2O3,CaO,MgO,SO3,K2O,Na2O,C3S,C2S,C3A,C4AF,A/S," ""CaO""  [CurrentProduct.Dry basis]"," ""SiO2""  [CurrentProduct.Dry basis]"," ""Al2O3""  [CurrentProduct.Dry basis]"," ""Fe2O3""  [CurrentProduct.Dry basis]"," ""MgO""  [CurrentProduct.Dry basis]"," ""CaO""  [Rolling.Analysis1.Dry basis]"," ""SiO2""  [Rolling.Analysis1.Dry basis]"," ""Al2O3""  [Rolling.Analysis1.Dry basis]"," ""Fe2O3""  [Rolling.Analysis1.Dry basis]"," ""MgO""  [Rolling.Analysis1.Dry basis]"
8572,Man_CLK461,1.359431,20.79964,5.102175,2.483872,66.0256,2.932439,1.640199,0.6935281,0.4044995,67.350361389,4.648728991784054,9.318052326,7.558422496,0.6780710874477678,41.36153,14.43656,3.55849,1.58126,2.77946,0.7221026233590961,0.7328824214184949,0.21690701091186768,0.11550693594765733,0.3770730951771518
8573,Man_CLK462,1.908795,20.56011,5.224371,2.504479,66.64589,3.016951,1.247684,0.5997891,0.3787102,68.60914839699998,1.325181502235246,9.607004682,7.621129597,0.8007773852123482,41.36153,14.43656,3.55849,1.58126,2.77946,0.7221026233590961,0.7328824214184949,0.21690701091186768,0.11550693594765733,0.3770730951771518
8574,Aus_CLK463,1.938465,20.65129,4.926188,2.388031,66.42725,2.930051,1.461738,0.6649563,0.3902007,69.075024421,1.144016301321635,9.013849748,7.2667783329999995,0.7315982956676896,41.36153,14.43656,3.55849,1.58126,2.77946,0.7221026233590961,0.7328824214184949,0.21690701091186768,0.11550693594765733,0.3770730951771518
8575,Man_CLK461,1.481758,20.7356,5.13223,2.494137,65.69276,2.907967,1.58859,0.6903095,0.381291,65.76749209200003,5.283556826536,9.380329696,7.589658891,0.6795245053193617,41.36153,14.43656,3.55849,1.58126,2.77946,0.7221026233590961,0.7328824214184949,0.21690701091186768,0.11550693594765733,0.3770730951771518
8576,Man_CLK462,1.740289,20.60765,5.025906,2.424106,66.23212,2.949232,1.570603,0.7186587,0.3936383,68.69759591299994,1.9122631675392299,9.217063547999999,7.3765545580000005,0.712812093589971,41.36153,14.43656,3.55849,1.58126,2.77946,0.7221026233590961,0.7328824214184949,0.21690701091186768,0.11550693594765733,0.3770730951771518
8578,Man_CLK461,1.750189,20.64151,5.104827,2.434759,65.79819,2.886578,1.812451,0.7505035,0.4052902,66.08800291500002,3.947612237470395,9.408179321999999,7.4089716370000005,0.6409450405847754,41.36153,14.43656,3.55849,1.58126,2.77946,0.7221026233590961,0.7328824214184949,0.21690701091186768,0.11550693594765733,0.3770730951771518
8579,Man_CLK462,1.603761,20.62023,5.080414,2.413966,66.31215,2.963992,1.741086,0.7746544,0.4274684,69.13191098699998,2.039982395860818,9.378666628000001,7.345698538,0.6954581620079594,41.36153,14.43656,3.55849,1.58126,2.77946,0.7221026233590961,0.7328824214184949,0.21690701091186768,0.11550693594765733,0.3770730951771518
8580,Aus_CLK463,2.336107,20.84826,4.951637,2.355216,65.71829,2.918679,1.595752,0.7847924,0.3856229,62.949034746999956,5.108952742326451,9.136812577999999,7.166922288,0.7303681029481935,41.36153,14.43656,3.55849,1.58126,2.77946,0.7221026233590961,0.7328824214184949,0.21690701091186768,0.11550693594765733,0.3770730951771518
8581,Aus_CLK463,2.35314,20.79148,5.027284,2.369163,66.42281,2.979596,1.508794,0.7089382,0.3717565,65.65118156800003,2.8553538114048322,9.313678803999998,7.2093630090000005,0.7178166575596675,41.36153,14.43656,3.55849,1.58126,2.77946,0.7221026233590961,0.7328824214184949,0.21690701091186768,0.11550693594765733,0.3770730951771518
8583,Man_CLK461,1.658954,20.81286,5.089637,2.44302,66.38642,2.909136,1.449586,0.650413,0.3792795,67.64207812,3.5466758543824426,9.353948209999999,7.434109860000001,0.7194715470135685,41.36153,14.43656,3.55849,1.58126,2.77946,0.7221026233590961,0.7328824214184949,0.21690701091186768,0.11550693594765733,0.3770730951771518
8584,Aus_CLK463,2.256707,20.66503,5.00235,2.370357,66.28042,2.969378,1.298552,0.7096077,0.3729281,66.59090981300001,2.0800520770960063,9.245583456,7.212996351,0.8356376912095991,41.36153,14.43656,3.55849,1.58126,2.77946,0.7221026233590961,0.7328824214184949,0.21690701091186768,0.11550693594765733,0.3770730951771518
8591,Man_CLK461,1.467552,20.55763,5.272198,2.525367,65.5648,2.976506,1.915017,0.7182404,0.4197085,65.67200763400002,4.888979244705595,9.698403736,7.684691781000001,0.601993496857012,41.36153,14.43656,3.55849,1.58126,2.77946,0.7221026233590961,0.7328824214184949,0.21690701091186768,0.11550693594765733,0.3770730951771518
8592,Man_CLK462,1.602904,20.76945,5.142245,2.450203,66.55653,2.966902,1.40466,0.6569348,0.404038,68.52899924599998,2.925264739448046,9.481205774,7.455967729000001,0.7691774533675197,41.36153,14.43656,3.55849,1.58126,2.77946,0.7221026233590961,0.7328824214184949,0.21690701091186768,0.11550693594765733,0.3770730951771518
8593,Man_CLK461,1.478952,20.60187,5.206745,2.488534,65.66139,2.964324,1.749694,0.7060602,0.3989239,66.17497656799996,4.601364309536031,9.587274722,7.572608962,0.6376216721331689,41.36153,14.43656,3.55849,1.58126,2.77946,0.7221026233590961,0.7328824214184949,0.21690701091186768,0.11550693594765733,0.3770730951771518
8595,Man_CLK462,1.466964,20.83777,5.096932,2.444047,66.32411,2.990693,1.429506,0.6636747,0.4019905,67.93021298,3.9903563551743986,9.371542276,7.437235021,0.7579729999522439,41.36153,14.43656,3.55849,1.58126,2.77946,0.7221026233590961,0.7328824214184949,0.21690701091186768,0.11550693594765733,0.3770730951771518
8596,Man_CLK461,1.532109,20.73191,5.175125,2.497193,65.78878,2.91968,1.664654,0.7108051,0.3961435,65.688915901,5.177619377024001,9.488830694,7.598958299000001,0.6704657027010443,41.36153,14.43656,3.55849,1.58126,2.77946,0.7221026233590961,0.7328824214184949,0.21690701091186768,0.11550693594765733,0.3770730951771518
8599,Man_CLK461,1.634101,20.75469,5.145472,2.472866,66.03659,2.910212,1.711259,0.7109091,0.3954967,66.34340944300001,4.435945713438407,9.451411528,7.524931238,0.6517700382333947,41.36153,14.43656,3.55849,1.58126,2.77946,0.7221026233590961,0.7328824214184949,0.21690701091186768,0.11550693594765733,0.3770730951771518
8600,Aus_CLK463,1.680579,20.85668,4.994136,2.408772,66.09474,2.920291,1.43274,0.739428,0.3784577,66.72413182300001,4.298392593939234,9.158818176,7.329893196,0.7800668241697357,41.36153,14.43656,3.55849,1.58126,2.77946,0.7221026233590961,0.7328824214184949,0.21690701091186768,0.11550693594765733,0.3770730951771518
8601,Aus_CLK463,1.834777,20.60253,4.978716,2.403537,66.54546,2.941826,1.509941,0.7009035,0.3723799,69.973890495,0.6445595020272137,9.126812796,7.313963091000001,0.7132754263707414,41.36153,14.43656,3.55849,1.58126,2.77946,0.7221026233590961,0.7328824214184949,0.21690701091186768,0.11550693594765733,0.3770730951771518
8602,Man_CLK461,1.817429,20.68623,5.173347,2.493176,66.01752,2.913048,1.603903,0.7110447,0.403371,65.82343563500002,4.068909073726367,9.490915757999998,7.586734568000001,0.7018025000323175,41.36153,14.43656,3.55849,1.58126,2.77946,0.7221026233590961,0.7328824214184949,0.21690701091186768,0.11550693594765733,0.3770730951771518
8604,Man_CLK461,1.533722,20.79449,5.195418,2.487136,65.84667,2.947264,1.641069,0.7102863,0.3959582,65.32046470400002,5.630042035089588,9.559623588000001,7.568354848,0.6796867073688049,41.36153,14.43656,3.55849,1.58126,2.77946,0.7221026233590961,0.7328824214184949,0.21690701091186768,0.11550693594765733,0.3770730951771518
8605,Man_CLK461,1.92989,20.77509,5.05755,2.422624,65.91129,2.869989,1.714344,0.7309961,0.3890814,65.13662217999997,4.496416769512038,9.303427692,7.372044832,0.6557405378118768,41.36153,14.43656,3.55849,1.58126,2.77946,0.7221026233590961,0.7328824214184949,0.21690701091186768,0.11550693594765733,0.3770730951771518
8606,Man_CLK462,1.546678,20.67281,5.060656,2.455175,66.22051,2.938786,1.642185,0.6759944,0.4076054,68.66542681399999,2.717956079251188,9.2565823,7.471097525000001,0.6706046118991629,41.36153,14.43656,3.55849,1.58126,2.77946,0.7221026233590961,0.7328824214184949,0.21690701091186768,0.11550693594765733,0.3770730951771518
8607,Aus_CLK463,1.9,20.66,4.91,2.35,66.81,2.88,1.68,0.7,0.39,70.88673,2.9912247279999917,9.0353,7.151050000000001,0.6541490995849267,41.36153,14.43656,3.55849,1.58126,2.77946,0.7221026233590961,0.7328824214184949,0.21690701091186768,0.11550693594765733,0.3770730951771518
8608,Aus_CLK463,1.89646,20.72758,4.992899,2.404417,66.24027,2.919786,1.53655,0.7003419,0.3752356,67.43343071799994,2.730162197476858,9.162908786000001,7.316640931,0.7030103981753952,41.36153,14.43656,3.55849,1.58126,2.77946,0.7221026233590961,0.7328824214184949,0.21690701091186768,0.11550693594765733,0.3770730951771518
8609,Man_CLK461,1.795482,20.74211,5.057794,2.42947,65.92466,2.864387,1.60913,0.7173808,0.3844344,65.97744544599999,4.180334833500773,9.292490860000001,7.39287721,0.6876891476515907,41.36153,14.43656,3.55849,1.58126,2.77946,0.7221026233590961,0.7328824214184949,0.21690701091186768,0.11550693594765733,0.3770730951771518
8610,Man_CLK462,1.525976,20.84155,5.015081,2.442211,66.16095,2.93818,1.575604,0.6857349,0.4222296,67.54952326599997,4.107150499867259,9.157743638,7.431648073,0.7161803075579525,41.36153,14.43656,3.55849,1.58126,2.77946,0.7221026233590961,0.7328824214184949,0.21690701091186768,0.11550693594765733,0.3770730951771518
8611,Aus_CLK463,1.62172,20.69372,4.971818,2.405524,66.18403,2.900405,1.597544,0.7212446,0.3824885,68.72031936600004,2.506027939201566,9.105171091999999,7.320009532000001,0.6931632179623587,41.36153,14.43656,3.55849,1.58126,2.77946,0.7221026233590961,0.7328824214184949,0.21690701091186768,0.11550693594765733,0.3770730951771518
8612,Man_CLK461,1.540279,20.80869,5.090119,2.444012,65.41806,2.862803,1.802859,0.7373589,0.3894785,64.21004584899995,6.488315807444842,9.353547046,7.437128516,0.6268334864720473,41.36153,14.43656,3.55849,1.58126,2.77946,0.7221026233590961,0.7328824214184949,0.21690701091186768,0.11550693594765733,0.3770730951771518
8613,Man_CLK462,1.636759,20.85178,5.035275,2.448827,66.22855,2.976368,1.420324,0.6386036,0.401978,67.15085310099995,4.097004098184058,9.200063466000001,7.4517805610000005,0.7478390253593514,41.36153,14.43656,3.55849,1.58126,2.77946,0.7221026233590961,0.7328824214184949,0.21690701091186768,0.11550693594765733,0.3770730951771518
8614,Aus_CLK463,1.521346,20.91238,5.051014,2.442761,65.76814,2.875587,1.543328,0.7103181,0.3832094,65.18875009200005,6.105406874244785,9.252035488,7.433321723000001,0.7120908740647972,41.36153,14.43656,3.55849,1.58126,2.77946,0.7221026233590961,0.7328824214184949,0.21690701091186768,0.11550693594765733,0.3770730951771518
8615,Man_CLK461,1.595047,20.76178,5.217504,2.492242,65.79995,2.901375,1.64012,0.716742,0.3992954,64.97353418099996,5.609647817460861,9.609512136,7.583892406,0.6860553267182302,41.36153,14.43656,3.55849,1.58126,2.77946,0.7221026233590961,0.7328824214184949,0.21690701091186768,0.11550693594765733,0.3770730951771518
8616,Man_CLK462,1.507105,21.00589,5.029303,2.43835,66.15191,2.943064,1.391714,0.6609106,0.4001127,66.25053910099999,5.616222839593611,9.201964749999998,7.41989905,0.7751244566023493,41.36153,14.43656,3.55849,1.58126,2.77946,0.7221026233590961,0.7328824214184949,0.21690701091186768,0.11550693594765733,0.3770730951771518
8617,Aus_CLK463,1.746745,20.81196,4.971816,2.411668,65.91747,2.859806,1.57057,0.7253856,0.3751132,66.21878034699995,4.3482109760752365,9.094770143999998,7.338705724,0.7012527165720567,41.36153,14.43656,3.55849,1.58126,2.77946,0.7221026233590961,0.7328824214184949,0.21690701091186768,0.11550693594765733,0.3770730951771518
8619,Man_CLK462,1.590528,20.9217,5.104887,2.456015,65.78825,3.106175,1.517441,0.6868557,0.4177339,64.53727394599996,6.411131761630415,9.37237317,7.473653645,0.74043704264229,41.36153,14.43656,3.55849,1.58126,2.77946,0.7221026233590961,0.7328824214184949,0.21690701091186768,0.11550693594765733,0.3770730951771518
8620,Aus_CLK463,1.638104,20.95738,4.938212,2.390882,65.91106,2.85524,1.562178,0.7332026,0.3770684,65.78524640000003,5.4258422799904125,9.040889455999999,7.275453926,0.710893434508551,41.36153,14.43656,3.55849,1.58126,2.77946,0.7221026233590961,0.7328824214184949,0.21690701091186768,0.11550693594765733,0.3770730951771518
8622,Man_CLK462,1.645398,20.96378,5.031345,2.439036,65.981,2.941921,1.563454,0.705508,0.4153313,65.29711055199995,5.790039705176042,9.206215338,7.421986548000001,0.7268162000699999,41.36153,14.43656,3.55849,1.58126,2.77946,0.7221026233590961,0.7328824214184949,0.21690701091186768,0.11550693594765733,0.3770730951771518
8623,Aus_CLK463,1.860679,20.6362,4.953791,2.390425,66.39994,2.858359,1.57908,0.7285056,0.3731787,69.20633584299996,1.240585373011207,9.082947049999998,7.2740632750000005,0.6975743275725443,41.36153,14.43656,3.55849,1.58126,2.77946,0.7221026233590961,0.7328824214184949,0.21690701091186768,0.11550693594765733,0.3770730951771518
8625,Man_CLK462,1.45759,20.93271,5.102645,2.457016,66.02428,2.968288,1.5525,0.694014,0.4145773,65.96929700000001,5.770653426824026,9.364738178,7.476699688,0.7250168530620681,41.36153,14.43656,3.55849,1.58126,2.77946,0.7221026233590961,0.7328824214184949,0.21690701091186768,0.11550693594765733,0.3770730951771518
8626,Aus_CLK463,1.711565,20.82927,4.951443,2.393375,66.06128,2.838539,1.561661,0.7290186,0.3724366,66.978917441,3.9324348155936377,9.07173345,7.283040124999999,0.7050215869774793,41.36153,14.43656,3.55849,1.58126,2.77946,0.7221026233590961,0.7328824214184949,0.21690701091186768,0.11550693594765733,0.3770730951771518
8627,Man_CLK461,1.707953,20.45852,5.118614,2.457435,66.20795,2.899701,1.86734,0.7045624,0.3924659,69.19375488499996,1.209714236428809,9.40634708,7.477974704999999,0.5923051974312716,41.36153,14.43656,3.55849,1.58126,2.77946,0.7221026233590961,0.7328824214184949,0.21690701091186768,0.11550693594765733,0.3770730951771518
8628,Man_CLK462,1.529239,20.76162,5.015786,2.43293,65.8933,3.123039,1.561203,0.703528,0.4099342,67.06264008299998,4.235274660211253,9.175315340000001,7.4034059899999995,0.722324123692603,41.36153,14.43656,3.55849,1.58126,2.77946,0.7221026233590961,0.7328824214184949,0.21690701091186768,0.11550693594765733,0.3770730951771518
8629,Aus_CLK463,1.677686,20.86613,4.965138,2.411722,66.62492,2.888095,1.387848,0.6561155,0.3646795,69.01304207000003,2.6076167264256114,9.076982076,7.338870046000001,0.741399896646573,41.36153,14.43656,3.55849,1.58126,2.77946,0.7221026233590961,0.7328824214184949,0.21690701091186768,0.11550693594765733,0.3770730951771518
8630,Man_CLK461,1.39196,20.77787,5.164239,2.500565,65.86703,2.91859,1.653219,0.7045979,0.3935636,66.29703241800003,5.281043935796816,9.45427737,7.609219295,0.6698941805254129,41.36153,14.43656,3.55849,1.58126,2.77946,0.7221026233590961,0.7328824214184949,0.21690701091186768,0.11550693594765733,0.3770730951771518
8631,Man_CLK462,1.735802,20.70043,5.061201,2.437034,66.11697,2.954062,1.683909,0.7269822,0.4161646,67.28635998999998,3.2566801135392183,9.288721121999998,7.415894462000001,0.6863166809871022,41.36153,14.43656,3.55849,1.58126,2.77946,0.7221026233590961,0.7328824214184949,0.21690701091186768,0.11550693594765733,0.3770730951771518
8632,Aus_CLK463,1.610217,20.7361,4.967745,2.414595,66.16863,2.861915,1.467471,0.6997361,0.3691171,68.39675756299994,2.906954004472027,9.07902951,7.347612585,0.7303723304505786,41.36153,14.43656,3.55849,1.58126,2.77946,0.7221026233590961,0.7328824214184949,0.21690701091186768,0.11550693594765733,0.3770730951771518
8633,Man_CLK461,1.305853,20.85976,5.14454,2.52298,65.83973,2.916698,1.504722,0.672621,0.3841223,66.01435614699999,5.993522125416021,9.364148839999999,7.67742814,0.709822200828242,41.36153,14.43656,3.55849,1.58126,2.77946,0.7221026233590961,0.7328824214184949,0.21690701091186768,0.11550693594765733,0.3770730951771518
8635,Aus_CLK463,1.588034,20.87234,4.957019,2.41486,66.08595,2.855699,1.477799,0.6973402,0.3681723,67.186728594,4.278527534204841,9.05015723,7.348418980000001,0.7230631862213062,41.36153,14.43656,3.55849,1.58126,2.77946,0.7221026233590961,0.7328824214184949,0.21690701091186768,0.11550693594765733,0.3770730951771518
8636,Man_CLK462,1.457873,20.80842,4.98798,2.431364,65.72321,2.90325,1.848437,0.7109846,0.4004472,66.49409476699992,5.017537422440029,9.104279112,7.398640652,0.606890762905024,41.36153,14.43656,3.55849,1.58126,2.77946,0.7221026233590961,0.7328824214184949,0.21690701091186768,0.11550693594765733,0.3770730951771518
8637,Man_CLK461,1.290038,20.78952,5.128969,2.513819,65.5801,2.914946,1.711639,0.7231165,0.392873,65.67331549,6.09799555041279,9.338386101999998,7.649551217,0.655717240082837,41.36153,14.43656,3.55849,1.58126,2.77946,0.7221026233590961,0.7328824214184949,0.21690701091186768,0.11550693594765733,0.3770730951771518
8638,Man_CLK462,1.486612,20.85,5.105708,2.473501,65.99925,2.955156,1.683033,0.6912131,0.4105253,66.33369652400002,5.169489580745633,9.344962507999998,7.526863543000001,0.664262989852983,41.36153,14.43656,3.55849,1.58126,2.77946,0.7221026233590961,0.7328824214184949,0.21690701091186768,0.11550693594765733,0.3770730951771518
8639,Aus_CLK463,1.65073,20.8562,4.939953,2.402226,66.08823,2.841174,1.501873,0.7237198,0.3715143,67.19615506599999,4.032593225897642,9.026309057999999,7.309973718000001,0.729292713167779,41.36153,14.43656,3.55849,1.58126,2.77946,0.7221026233590961,0.7328824214184949,0.21690701091186768,0.11550693594765733,0.3770730951771518
8641,Man_CLK462,1.485631,20.83544,4.9938,2.417726,66.00842,2.89527,1.684356,0.730486,0.3979351,67.317233439,4.3887786223840095,9.142777608,7.3571402180000005,0.6739399853280706,41.36153,14.43656,3.55849,1.58126,2.77946,0.7221026233590961,0.7328824214184949,0.21690701091186768,0.11550693594765733,0.3770730951771518
8642,Aus_CLK463,1.612153,20.91835,4.906865,2.400946,66.24983,2.836684,1.375605,0.6967943,0.3625236,67.76285121699996,3.9017379314880074,8.940791618,7.3060786779999995,0.7711434696941993,41.36153,14.43656,3.55849,1.58126,2.77946,0.7221026233590961,0.7328824214184949,0.21690701091186768,0.11550693594765733,0.3770730951771518
8644,Man_CLK462,1.606967,20.84857,5.053945,2.451364,66.4091,2.93376,1.61684,0.7030612,0.403974,67.90249841299999,3.6122558750320195,9.245246362,7.459500652,0.6924660025978804,41.36153,14.43656,3.55849,1.58126,2.77946,0.7221026233590961,0.7328824214184949,0.21690701091186768,0.11550693594765733,0.3770730951771518
8645,Aus_CLK463,1.420433,20.95737,4.970499,2.427572,65.84302,2.818523,1.651789,0.7324775,0.3766649,66.12509943499997,5.837931471156864,9.064370526,7.387101596000001,0.6716380434725201,41.36153,14.43656,3.55849,1.58126,2.77946,0.7221026233590961,0.7328824214184949,0.21690701091186768,0.11550693594765733,0.3770730951771518
8647,Man_CLK462,1.518875,20.67057,5.13819,2.483717,65.92944,2.957045,1.625372,0.7081744,0.4039311,67.04900238500001,4.016352116696034,9.413754336,7.557950831,0.6914743433356274,41.36153,14.43656,3.55849,1.58126,2.77946,0.7221026233590961,0.7328824214184949,0.21690701091186768,0.11550693594765733,0.3770730951771518
8648,Aus_CLK463,1.531463,20.90695,4.99621,2.426457,66.26138,2.853145,1.485074,0.6863829,0.3641577,67.58829981700003,4.248547801703971,9.134391255999997,7.383708651000001,0.7097535629876185,41.36153,14.43656,3.55849,1.58126,2.77946,0.7221026233590961,0.7328824214184949,0.21690701091186768,0.11550693594765733,0.3770730951771518
8649,Man_CLK461,2.051431,20.50931,4.984409,2.424927,66.14539,2.873434,1.760432,0.7291874,0.3693905,68.10284581700003,1.1234342485008142,9.105707366,7.379052861,0.6232662917411192,41.36153,14.43656,3.55849,1.58126,2.77946,0.7221026233590961,0.7328824214184949,0.21690701091186768,0.11550693594765733,0.3770730951771518
8650,Man_CLK462,1.458236,20.86225,5.039315,2.42953,66.23261,2.94383,1.592704,0.7190372,0.3979491,67.81503048399996,4.1742392955840515,9.24341999,7.393059790000001,0.7066154557713856,41.36153,14.43656,3.55849,1.58126,2.77946,0.7221026233590961,0.7328824214184949,0.21690701091186768,0.11550693594765733,0.3770730951771518
8651,Aus_CLK463,1.461747,20.99775,4.887832,2.386322,66.18422,2.834787,1.618542,0.7364123,0.3756309,67.65339174699997,4.673875207590456,8.915097976000002,7.261577846,0.6866790633783307,41.36153,14.43656,3.55849,1.58126,2.77946,0.7221026233590961,0.7328824214184949,0.21690701091186768,0.11550693594765733,0.3770730951771518
8653,Man_CLK462,1.645951,20.69571,5.134311,2.485356,66.26672,2.952642,1.518649,0.6822352,0.378163,67.73739422100005,3.178834662475161,9.400701798,7.562938308,0.7036372197869131,41.36153,14.43656,3.55849,1.58126,2.77946,0.7221026233590961,0.7328824214184949,0.21690701091186768,0.11550693594765733,0.3770730951771518
8654,Aus_CLK463,1.53419,21.01376,4.931988,2.408822,66.19579,2.83801,1.617308,0.7373571,0.3756158,66.95508675600001,5.024092945057632,8.994041375999998,7.3300453459999995,0.6876881248555656,41.36153,14.43656,3.55849,1.58126,2.77946,0.7221026233590961,0.7328824214184949,0.21690701091186768,0.11550693594765733,0.3770730951771518
8655,Man_CLK461,1.905543,20.6101,5.231175,2.468531,66.02471,2.915009,1.734555,0.7335121,0.3873184,65.719335877,3.658564817448031,9.685859298,7.511739833,0.6480228614489776,41.36153,14.43656,3.55849,1.58126,2.77946,0.7221026233590961,0.7328824214184949,0.21690701091186768,0.11550693594765733,0.3770730951771518
8656,Man_CLK462,1.752059,20.72678,5.139949,2.458604,66.7502,2.9946,1.508297,0.6691023,0.3925079,69.03792290900002,1.9609186103088163,9.460906882,7.481531972,0.7133280596653442,41.36153,14.43656,3.55849,1.58126,2.77946,0.7221026233590961,0.7328824214184949,0.21690701091186768,0.11550693594765733,0.3770730951771518
8657,Aus_CLK463,1.53963,20.97762,4.970131,2.408604,66.32937,2.861507,1.525588,0.7042246,0.3714926,67.49547576199997,4.496102975475239,9.095489182000001,7.329381972,0.7070620478326807,41.36153,14.43656,3.55849,1.58126,2.77946,0.7221026233590961,0.7328824214184949,0.21690701091186768,0.11550693594765733,0.3770730951771518
8659,Man_CLK462,1.845631,20.74622,5.097174,2.464296,66.3562,2.943253,1.599803,0.694979,0.3928713,67.184496187,3.127503401292799,9.337922268,7.498852728,0.6865859102896553,41.36153,14.43656,3.55849,1.58126,2.77946,0.7221026233590961,0.7328824214184949,0.21690701091186768,0.11550693594765733,0.3770730951771518
8660,Aus_CLK463,1.468552,21.00184,5.003578,2.440903,66.20213,2.853395,1.447885,0.6885273,0.3672518,66.81188374399991,5.299535614921673,9.129473824000002,7.427667829000001,0.7320014857351547,41.36153,14.43656,3.55849,1.58126,2.77946,0.7221026233590961,0.7328824214184949,0.21690701091186768,0.11550693594765733,0.3770730951771518
8661,Man_CLK461,1.614779,20.5232,5.278808,2.518637,66.13811,3.022737,1.600387,0.6947557,0.3805939,67.63347744700002,2.8583775811136363,9.727307396,7.664212391,0.676317884383163,41.36153,14.43656,3.55849,1.58126,2.77946,0.7221026233590961,0.7328824214184949,0.21690701091186768,0.11550693594765733,0.3770730951771518
8662,Man_CLK461,1.503307,20.54925,5.21973,2.498703,66.23236,3.017053,1.631498,0.6947222,0.3826046,68.69838333299997,2.4720465457680234,9.604479024,7.603553229,0.6649939448340866,41.36153,14.43656,3.55849,1.58126,2.77946,0.7221026233590961,0.7328824214184949,0.21690701091186768,0.11550693594765733,0.3770730951771518
8663,Man_CLK462,1.408168,21.03163,5.130851,2.45159,66.54765,2.954883,1.400453,0.6520059,0.387712,67.36761250400001,5.15115083873922,9.44866487,7.46018837,0.7534506239659376,41.36153,14.43656,3.55849,1.58126,2.77946,0.7221026233590961,0.7328824214184949,0.21690701091186768,0.11550693594765733,0.3770730951771518
8664,Aus_CLK463,1.413978,21.02379,4.945967,2.422417,66.07133,2.82856,1.506854,0.7194741,0.3741986,66.74821337599995,5.578104807358436,9.008082986,7.3714149309999994,0.7267826121207032,41.36153,14.43656,3.55849,1.58126,2.77946,0.7221026233590961,0.7328824214184949,0.21690701091186768,0.11550693594765733,0.3770730951771518
8665,Man_CLK461,1.652176,20.53597,5.065232,2.462664,66.62959,2.96795,1.709877,0.7029204,0.3925468,70.89984229800001,0.31599126724643156,9.256037312,7.493886552000001,0.6460945013352272,41.36153,14.43656,3.55849,1.58126,2.77946,0.7221026233590961,0.7328824214184949,0.21690701091186768,0.11550693594765733,0.3770730951771518
8666,Man_CLK462,1.603018,20.62438,5.177507,2.459096,65.88649,2.931375,1.835159,0.772414,0.4037565,66.65372720599994,3.923704163910429,9.559603118000002,7.483029128000001,0.6420968134388,41.36153,14.43656,3.55849,1.58126,2.77946,0.7221026233590961,0.7328824214184949,0.21690701091186768,0.11550693594765733,0.3770730951771518
8667,Aus_CLK463,1.394169,21.21428,4.864463,2.420811,66.32737,2.779986,1.379034,0.6811818,0.3640494,66.97331110699997,6.015262565073591,8.794814738,7.366527873000001,0.761018475816901,41.36153,14.43656,3.55849,1.58126,2.77946,0.7221026233590961,0.7328824214184949,0.21690701091186768,0.11550693594765733,0.3770730951771518
8668,Aus_CLK463,1.55212,20.92579,4.948647,2.434114,66.29746,2.824475,1.527241,0.7190304,0.3749571,67.81648157399995,4.06698076252642,8.995393662000001,7.407008902,0.7174744384551439,41.36153,14.43656,3.55849,1.58126,2.77946,0.7221026233590961,0.7328824214184949,0.21690701091186768,0.11550693594765733,0.3770730951771518
8670,Man_CLK462,1.673944,20.95411,5.159307,2.448021,67.13618,3.007664,1.193156,0.590901,0.3743459,69.08463229999995,2.817340006614444,9.530112018,7.4493279029999995,0.8263139403624017,41.36153,14.43656,3.55849,1.58126,2.77946,0.7221026233590961,0.7328824214184949,0.21690701091186768,0.11550693594765733,0.3770730951771518
8671,Man_CLK461,1.629073,20.53365,5.098678,2.476524,66.21832,3.007426,1.721673,0.7232888,0.3946187,69.09273641299997,1.743573571817599,9.321218091999999,7.536062532,0.653289187624509,41.36153,14.43656,3.55849,1.58126,2.77946,0.7221026233590961,0.7328824214184949,0.21690701091186768,0.11550693594765733,0.3770730951771518
8672,Man_CLK462,1.717373,20.58106,5.217271,2.49793,66.44261,3.063965,1.557222,0.6561915,0.3825245,68.45871734900001,2.0866183837792107,9.59927059,7.601200990000001,0.6755882276668516,41.36153,14.43656,3.55849,1.58126,2.77946,0.7221026233590961,0.7328824214184949,0.21690701091186768,0.11550693594765733,0.3770730951771518
8673,Aus_CLK463,1.394874,21.15488,4.975606,2.463171,66.35246,2.82541,1.308986,0.6442912,0.360558,66.71678896799995,6.036317897243244,9.017670568,7.4954293530000005,0.7743161998695713,41.36153,14.43656,3.55849,1.58126,2.77946,0.7221026233590961,0.7328824214184949,0.21690701091186768,0.11550693594765733,0.3770730951771518
8674,Man_CLK461,1.551527,20.5193,5.1662,2.511575,66.08432,2.988957,1.687768,0.7205397,0.3972572,68.46823645299997,2.411711251112031,9.440845099999999,7.6427227250000005,0.6670438188658723,41.36153,14.43656,3.55849,1.58126,2.77946,0.7221026233590961,0.7328824214184949,0.21690701091186768,0.11550693594765733,0.3770730951771518
8675,Man_CLK462,1.514605,20.80921,5.117567,2.439856,66.46819,2.962061,1.551567,0.7097811,0.3939764,68.40723934900004,3.4022928945023807,9.433316198,7.4244818079999995,0.7169691456687892,41.36153,14.43656,3.55849,1.58126,2.77946,0.7221026233590961,0.7328824214184949,0.21690701091186768,0.11550693594765733,0.3770730951771518
8676,Aus_CLK463,1.626032,20.7787,4.872634,2.39623,66.20263,2.815693,1.62049,0.7308009,0.36623,68.81224634600004,2.6670730332208166,8.858058939999998,7.291727890000001,0.6754210463968521,41.36153,14.43656,3.55849,1.58126,2.77946,0.7221026233590961,0.7328824214184949,0.21690701091186768,0.11550693594765733,0.3770730951771518
8677,Man_CLK461,1.627286,20.7593,5.061921,2.434166,65.93888,2.923859,1.75238,0.7590106,0.3890104,66.55497651599998,4.310486355323214,9.295481778,7.407167138,0.6550607581180524,41.36153,14.43656,3.55849,1.58126,2.77946,0.7221026233590961,0.7328824214184949,0.21690701091186768,0.11550693594765733,0.3770730951771518
8678,Man_CLK462,1.581491,20.72995,5.061889,2.427432,66.50607,2.976806,1.542742,0.7063784,0.3875445,69.28334304699996,2.3087040764448616,9.306790906,7.386675576000001,0.7138137976005174,41.36153,14.43656,3.55849,1.58126,2.77946,0.7221026233590961,0.7328824214184949,0.21690701091186768,0.11550693594765733,0.3770730951771518
8679,Aus_CLK463,1.591992,20.92135,4.945024,2.418548,66.49029,2.846205,1.45362,0.6774544,0.3618188,68.51951628599996,3.4014285085808282,9.012130383999999,7.359641564,0.7178078892091112,41.36153,14.43656,3.55849,1.58126,2.77946,0.7221026233590961,0.7328824214184949,0.21690701091186768,0.11550693594765733,0.3770730951771518
8680,Man_CLK461,1.521859,20.84739,5.071498,2.468761,66.22473,2.944505,1.441138,0.7111416,0.3696799,67.36457204699992,4.276064955081665,9.262326088,7.512439723000001,0.7509573796525151,41.36153,14.43656,3.55849,1.58126,2.77946,0.7221026233590961,0.7328824214184949,0.21690701091186768,0.11550693594765733,0.3770730951771518
8681,Man_CLK462,1.570194,20.86853,5.045209,2.412104,66.79242,2.943838,1.489099,0.6790245,0.376206,69.57583126400003,2.5200547471727788,9.288523882,7.340032472,0.7140695737916387,41.36153,14.43656,3.55849,1.58126,2.77946,0.7221026233590961,0.7328824214184949,0.21690701091186768,0.11550693594765733,0.3770730951771518
8682,Aus_CLK463,2.054769,20.65251,4.974657,2.398975,66.4766,2.847573,1.55264,0.7071491,0.3643131,68.45191802500003,1.2603970346943854,9.123775349999999,7.3000809250000005,0.6903792512310867,41.36153,14.43656,3.55849,1.58126,2.77946,0.7221026233590961,0.7328824214184949,0.21690701091186768,0.11550693594765733,0.3770730951771518
8683,Aus_CLK463,1.887286,20.75453,4.957541,2.41986,66.58886,2.868346,1.413006,0.6690937,0.3568423,68.90051951599999,1.728830902123235,9.043080530000001,7.36363398,0.7288596964399766,41.36153,14.43656,3.55849,1.58126,2.77946,0.7221026233590961,0.7328824214184949,0.21690701091186768,0.11550693594765733,0.3770730951771518
8684,Man_CLK461,1.580523,20.68561,5.074647,2.461645,65.73093,2.901221,1.792922,0.7221182,0.3745251,66.33404000099999,4.409508399550425,9.282711209999999,7.490785735,0.6123115642506763,41.36153,14.43656,3.55849,1.58126,2.77946,0.7221026233590961,0.7328824214184949,0.21690701091186768,0.11550693594765733,0.3770730951771518
8685,Man_CLK462,1.718068,20.68047,5.050066,2.401366,66.5801,2.977025,1.686226,0.7141469,0.3836478,69.52146350399998,1.5677566965792238,9.319563628000001,7.307356738,0.6540131720774791,41.36153,14.43656,3.55849,1.58126,2.77946,0.7221026233590961,0.7328824214184949,0.21690701091186768,0.11550693594765733,0.3770730951771518
8686,Aus_CLK463,1.51012,21.06726,4.973321,2.413443,66.04539,2.856212,1.497453,0.6993991,0.3670936,65.74991420199999,6.160582498763226,9.095755094000001,7.344107049000001,0.7138136808875253,41.36153,14.43656,3.55849,1.58126,2.77946,0.7221026233590961,0.7328824214184949,0.21690701091186768,0.11550693594765733,0.3770730951771518
8687,Man_CLK461,1.459487,20.87826,5.011217,2.455332,66.12365,2.908749,1.411325,0.736961,0.3645004,67.39655100699997,4.531998858870452,9.125303306,7.471575276,0.7776550035165701,41.36153,14.43656,3.55849,1.58126,2.77946,0.7221026233590961,0.7328824214184949,0.21690701091186768,0.11550693594765733,0.3770730951771518
8688,Man_CLK462,1.639964,20.88901,5.015606,2.398722,66.41389,2.919617,1.539122,0.6957595,0.3719869,67.81316317799994,3.694252710603209,9.232718276,7.299311046,0.6965782059219766,41.36153,14.43656,3.55849,1.58126,2.77946,0.7221026233590961,0.7328824214184949,0.21690701091186768,0.11550693594765733,0.3770730951771518
8689,Aus_CLK463,1.639374,21.00166,4.922134,2.401544,66.00967,2.83631,1.523155,0.7044827,0.3673045,65.93775488399999,5.433840263412812,8.980242652,7.307898392,0.7047877825982463,41.36153,14.43656,3.55849,1.58126,2.77946,0.7221026233590961,0.7328824214184949,0.21690701091186768,0.11550693594765733,0.3770730951771518
8691,Man_CLK462,1.511775,20.7924,5.1092,2.457369,66.28699,2.963565,1.562291,0.6989358,0.3899428,67.84001699499998,3.790702557952031,9.381511652,7.477773867,0.7028082340123601,41.36153,14.43656,3.55849,1.58126,2.77946,0.7221026233590961,0.7328824214184949,0.21690701091186768,0.11550693594765733,0.3770730951771518
8692,Aus_CLK463,1.728185,20.94423,4.908474,2.404613,66.36278,2.841228,1.508476,0.7051132,0.3647184,67.537563323,3.789539963124831,8.938850903999999,7.317237359,0.7097897000166433,41.36153,14.43656,3.55849,1.58126,2.77946,0.7221026233590961,0.7328824214184949,0.21690701091186768,0.11550693594765733,0.3770730951771518
8695,Aus_CLK463,1.805316,20.76455,4.928155,2.399812,66.24722,2.852309,1.600322,0.7323583,0.364201,67.99333473399997,2.6936816235920347,8.999128846000001,7.302627916,0.6831252921399671,41.36153,14.43656,3.55849,1.58126,2.77946,0.7221026233590961,0.7328824214184949,0.21690701091186768,0.11550693594765733,0.3770730951771518
8697,Man_CLK462,1.646043,20.918,5.035986,2.433232,66.62334,2.961742,1.39583,0.6585636,0.3708588,68.23450037899995,3.4408406599392194,9.228334356000001,7.404324976,0.7443651042357851,41.36153,14.43656,3.55849,1.58126,2.77946,0.7221026233590961,0.7328824214184949,0.21690701091186768,0.11550693594765733,0.3770730951771518
8698,Aus_CLK463,1.689939,20.82843,4.951639,2.399323,66.26971,2.860672,1.556701,0.7209905,0.3692249,67.912037049,3.292498061380819,9.062188834,7.301139889,0.7002167802144822,41.36153,14.43656,3.55849,1.58126,2.77946,0.7221026233590961,0.7328824214184949,0.21690701091186768,0.11550693594765733,0.3770730951771518
8700,Man_CLK462,1.66091,20.73155,5.053649,2.415034,66.35285,2.941931,1.682828,0.7287354,0.3806063,68.39719513800001,2.7378926123488014,9.305932322,7.348948462,0.6603795775036655,41.38423,14.42611,3.5658,1.57518,2.77881,0.8531371326473672,0.7374678326585313,0.2086491085112705,0.13950207295400732,0.4222217736958731
8701,Aus_CLK463,1.85842,20.67157,4.848917,2.373603,66.70128,2.868545,1.513074,0.7011716,0.3669569,70.90207436399999,0.06966377863044215,8.833493774,7.222873929,0.7073246658310108,41.38423,14.42611,3.5658,1.57518,2.77881,0.8531371326473672,0.7374678326585313,0.2086491085112705,0.13950207295400732,0.4222217736958731
8703,Man_CLK462,1.733588,20.72849,5.10511,2.428025,66.78711,2.973327,1.535255,0.688036,0.3824899,69.52815933200002,1.652714263488015,9.420323199999999,7.388480075,0.7028786149728866,41.38423,14.42611,3.5658,1.57518,2.77881,0.8531371326473672,0.7374678326585313,0.2086491085112705,0.13950207295400732,0.4222217736958731
8704,Aus_CLK463,1.427771,21.14678,4.905399,2.405797,66.26778,2.801667,1.397363,0.6766908,0.3588466,66.85338844700004,5.809012520812821,8.928698826000002,7.320840271000001,0.7434968113493268,41.38423,14.42611,3.5658,1.57518,2.77881,0.8531371326473672,0.7374678326585313,0.2086491085112705,0.13950207295400732,0.4222217736958731
8705,Man_CLK461,1.344745,20.71187,5.038463,2.445776,65.75455,2.919582,1.915204,0.7544524,0.380995,67.45625004099993,4.362313093721674,9.213673958,7.4424963680000005,0.5919440438454983,41.38423,14.42611,3.5658,1.57518,2.77881,0.8531371326473672,0.7374678326585313,0.2086491085112705,0.13950207295400732,0.4222217736958731
8706,Man_CLK462,1.728382,20.81221,5.106326,2.433114,67.15022,3.005091,1.248885,0.6226492,0.3713311,70.37585540999997,1.2692260536992208,9.414935011999999,7.403965902000001,0.807961594535737,41.38423,14.42611,3.5658,1.57518,2.77881,0.8531371326473672,0.7374678326585313,0.2086491085112705,0.13950207295400732,0.4222217736958731
8707,Aus_CLK463,1.684661,20.95389,4.919699,2.39828,66.65218,2.80829,1.341145,0.67351,0.3524257,68.75312756699998,3.0338827897488088,8.97931259,7.297966040000001,0.7664665928812152,41.38423,14.42611,3.5658,1.57518,2.77881,0.8531371326473672,0.7374678326585313,0.2086491085112705,0.13950207295400732,0.4222217736958731
8708,Man_CLK461,1.519901,20.66798,5.077466,2.452057,65.74728,2.905104,1.765261,0.7345669,0.3695141,66.77615381099997,4.211612538299214,9.306404456000001,7.461609451,0.6242452001407782,41.38423,14.42611,3.5658,1.57518,2.77881,0.8531371326473672,0.7374678326585313,0.2086491085112705,0.13950207295400732,0.4222217736958731
8709,Man_CLK462,1.639911,20.72293,5.088456,2.455689,66.67691,2.988901,1.590044,0.6328024,0.3776563,69.57547225100001,1.8887781575392353,9.329382612,7.472661627000001,0.6451731434195888,41.38423,14.42611,3.5658,1.57518,2.77881,0.8531371326473672,0.7374678326585313,0.2086491085112705,0.13950207295400732,0.4222217736958731
8710,Aus_CLK463,1.726517,20.87047,4.970378,2.401225,66.31487,2.83062,1.503703,0.7108295,0.3597245,67.49886190899998,3.6123890887296355,9.108629,7.306927675000001,0.7109927437512826,41.38423,14.42611,3.5658,1.57518,2.77881,0.8531371326473672,0.7374678326585313,0.2086491085112705,0.13950207295400732,0.4222217736958731
8711,Man_CLK461,1.403973,20.69418,5.146316,2.472856,65.96268,2.971627,1.836175,0.7493683,0.3925907,67.43359322900005,4.146789356067188,9.453665047999998,7.524900808000001,0.6232134194618918,41.38423,14.42611,3.5658,1.57518,2.77881,0.8531371326473672,0.7374678326585313,0.2086491085112705,0.13950207295400732,0.4222217736958731
8712,Man_CLK462,1.420266,20.82106,5.110394,2.448681,65.95844,2.974188,1.741868,0.7462934,0.4013931,66.661609632,5.042900292660811,9.399375848000002,7.451336283000001,0.661973180398341,41.38423,14.42611,3.5658,1.57518,2.77881,0.8531371326473672,0.7374678326585313,0.2086491085112705,0.13950207295400732,0.4222217736958731
8713,Aus_CLK463,1.703817,20.74407,4.973216,2.394648,66.04504,2.841598,1.670874,0.7267165,0.3636687,67.44377510499999,3.3612731601472348,9.127277984,7.286913864000001,0.6509958639271695,41.38423,14.42611,3.5658,1.57518,2.77881,0.8531371326473672,0.7374678326585313,0.2086491085112705,0.13950207295400732,0.4222217736958731
8714,Aus_CLK463,1.549538,20.83881,4.880765,2.365388,66.20419,2.824366,1.602297,0.7160669,0.3709275,68.66264818200003,3.187190754768018,8.931790754000001,7.1978756839999996,0.6790468729144038,41.38423,14.42611,3.5658,1.57518,2.77881,0.8531371326473672,0.7374678326585313,0.2086491085112705,0.13950207295400732,0.4222217736958731
8715,Man_CLK462,1.273316,20.869,5.142027,2.455989,65.96191,2.985686,1.504693,0.6935551,0.378032,66.68666451800004,5.612750181342427,9.470838161999998,7.473574527000001,0.7164537120734393,41.38423,14.42611,3.5658,1.57518,2.77881,0.8531371326473672,0.7374678326585313,0.2086491085112705,0.13950207295400732,0.4222217736958731
8716,Man_CLK462,1.482403,20.81267,5.135275,2.468053,65.86517,2.955257,1.512528,0.6903325,0.3665072,65.89785921699999,5.404186657688008,9.432533074,7.510285279,0.7010974589598525,41.38423,14.42611,3.5658,1.57518,2.77881,0.8531371326473672,0.7374678326585313,0.2086491085112705,0.13950207295400732,0.4222217736958731
8717,Aus_CLK463,1.953458,20.82841,4.97742,2.4054,66.51138,2.877199,1.43242,0.6907102,0.3590937,67.64135490199997,2.687333688592034,9.120226200000001,7.319632200000001,0.7338526254607767,41.38423,14.42611,3.5658,1.57518,2.77881,0.8531371326473672,0.7374678326585313,0.2086491085112705,0.13950207295400732,0.4222217736958731
8718,Man_CLK462,1.470556,20.97923,5.036403,2.431176,66.29446,2.966375,1.400117,0.6640148,0.367045,67.14482814999995,4.977384875585649,9.232918158,7.398068567999999,0.7418847355873169,41.38423,14.42611,3.5658,1.57518,2.77881,0.8531371326473672,0.7374678326585313,0.2086491085112705,0.13950207295400732,0.4222217736958731
8719,Aus_CLK463,1.765142,20.79026,4.975756,2.400773,66.07858,2.851095,1.581297,0.7173451,0.3642583,66.95379590000003,3.675001168219225,9.123645484,7.305552239000001,0.6833107112468598,41.38423,14.42611,3.5658,1.57518,2.77881,0.8531371326473672,0.7374678326585313,0.2086491085112705,0.13950207295400732,0.4222217736958731
8721,Man_CLK462,1.797741,20.57376,5.033908,2.40085,65.59256,2.919917,1.918446,0.8102006,0.3833973,66.09712270500003,3.6004531034495812,9.277618,7.3057865500000005,0.617290566990315,41.38423,14.42611,3.5658,1.57518,2.77881,0.8531371326473672,0.7374678326585313,0.2086491085112705,0.13950207295400732,0.4222217736958731
8722,Aus_CLK463,1.726385,20.85087,4.977762,2.381299,66.21831,2.864403,1.557146,0.7114403,0.3632203,67.23415198900003,3.756298445814437,9.161911392,7.246292857,0.6898212892186658,41.38423,14.42611,3.5658,1.57518,2.77881,0.8531371326473672,0.7374678326585313,0.2086491085112705,0.13950207295400732,0.4222217736958731
8725,Man_CLK462,1.444473,20.85261,5.189493,2.490309,66.31949,3.043794,1.396405,0.664266,0.3710915,67.20220236300001,4.65118735817758,9.538553621999998,7.578010287,0.7477490469404869,41.38423,14.42611,3.5658,1.57518,2.77881,0.8531371326473672,0.7374678326585313,0.2086491085112705,0.13950207295400732,0.4222217736958731
8726,Aus_CLK463,1.500478,20.93495,4.856026,2.348659,66.28167,2.827861,1.617193,0.7399513,0.3695867,68.63724759400002,3.632657565699212,8.894537872,7.146969337000001,0.6842917646503365,41.38423,14.42611,3.5658,1.57518,2.77881,0.8531371326473672,0.7374678326585313,0.2086491085112705,0.13950207295400732,0.4222217736958731
