Repository: jcordonc/Proyecto2-model-PD

ProyectoFinal_DataScienceAtWork
==============================

Proyecto final para predecir la calidad del clinker con base a sus variables de operación y la concentración de sus compuestos químicos.

Project Organization
------------

    ├── LICENSE
    ├── Makefile           <- Makefile with commands like `make data` or `make train`
    ├── README.md          <- The top-level README for developers using this project.
    ├── data
    │   ├── external       <- Data from third party sources.
    │   ├── interim        <- Intermediate data that has been transformed.
    │   ├── processed      <- The final, canonical data sets for modeling.

File: data/raw/dataset_train.csv (part 49 of 53)
,id_eq,FCAO,SiO2,Al2O3,Fe2O3,CaO,MgO,SO3,K2O,Na2O,C3S,C2S,C3A,C4AF,A/S," ""CaO""  [CurrentProduct.Dry basis]"," ""SiO2""  [CurrentProduct.Dry basis]"," ""Al2O3""  [CurrentProduct.Dry basis]"," ""Fe2O3""  [CurrentProduct.Dry basis]"," ""MgO""  [CurrentProduct.Dry basis]"," ""CaO""  [Rolling.Analysis1.Dry basis]"," ""SiO2""  [Rolling.Analysis1.Dry basis]"," ""Al2O3""  [Rolling.Analysis1.Dry basis]"," ""Fe2O3""  [Rolling.Analysis1.Dry basis]"," ""MgO""  [Rolling.Analysis1.Dry basis]"
8886,Aus_CLK463,1.563043,20.96458,4.997863,2.417063,65.74361,2.92692,1.527093,0.7133406,0.3902707,64.91623653300003,6.332590244561615,9.154666354,7.355122709000001,0.7273122722407326,41.33713,14.40074,3.54277,1.58513,2.80723,0.9034631136258565,0.9423809625004334,0.266199145031341,0.13887763588580238,0.3856980884925858
8888,Man_CLK462,1.49434,20.81806,5.170245,2.452076,65.73051,3.000257,1.588268,0.7063075,0.3796524,65.04801748000001,6.024099928512044,9.552236658000002,7.461667268,0.6869034888781843,41.33713,14.40074,3.54277,1.58513,2.80723,0.9034631136258565,0.9423809625004334,0.266199145031341,0.13887763588580238,0.3856980884925858
8889,Aus_CLK463,1.52242,20.93943,4.962087,2.415053,65.90182,2.940681,1.4802,0.6963422,0.386113,66.160043144,5.446917317398459,9.063260874000001,7.349006279,0.7369558047257894,41.33713,14.40074,3.54277,1.58513,2.80723,0.9034631136258565,0.9423809625004334,0.266199145031341,0.13887763588580238,0.3856980884925858
8891,Man_CLK462,1.722855,20.61625,5.148499,2.456017,66.1972,3.058875,1.68139,0.6549684,0.3728984,67.69183790299998,2.7492058555648526,9.487941586,7.473659731000001,0.617690803858753,41.33713,14.40074,3.54277,1.58513,2.80723,0.9034631136258565,0.9423809625004334,0.266199145031341,0.13887763588580238,0.3856980884925858
8892,Aus_CLK463,1.555342,20.94011,4.920916,2.40243,66.26281,2.939584,1.487137,0.6970586,0.3928705,67.78507763999998,4.1218320450832096,8.97551584,7.31059449,0.7397913165508507,41.33713,14.40074,3.54277,1.58513,2.80723,0.9034631136258565,0.9423809625004334,0.266199145031341,0.13887763588580238,0.3856980884925858
8894,Man_CLK462,1.869066,20.76942,5.040593,2.392529,66.09819,2.978193,1.583887,0.699667,0.3811687,66.34515155999998,3.755246697057615,9.309412382,7.280465747000001,0.6864705987490939,41.33713,14.40074,3.54277,1.58513,2.80723,0.9034631136258565,0.9423809625004334,0.266199145031341,0.13887763588580238,0.3856980884925858
8895,Aus_CLK463,1.679415,20.86257,4.955724,2.400628,65.98095,2.920954,1.500591,0.706703,0.388745,66.49056511299997,4.495056782996805,9.070806024,7.305111004000001,0.7350809203274116,41.33713,14.40074,3.54277,1.58513,2.80723,0.9034631136258565,0.9423809625004334,0.266199145031341,0.13887763588580238,0.3856980884925858
8897,Man_CLK462,1.722209,20.90234,4.931167,2.368965,66.31755,2.955504,1.533649,0.6927789,0.37252,67.59464935499999,3.6447288970864022,9.05930377,7.208760495000001,0.6978585266718283,41.33713,14.40074,3.54277,1.58513,2.80723,0.9034631136258565,0.9423809625004334,0.266199145031341,0.13887763588580238,0.3856980884925858
8898,Aus_CLK463,1.616344,20.8959,4.936527,2.402744,66.14468,2.923251,1.406931,0.6831404,0.3802417,67.28650354999995,4.183859219854462,9.016353702,7.311549992000001,0.7619638324262429,41.33713,14.40074,3.54277,1.58513,2.80723,0.9034631136258565,0.9423809625004334,0.266199145031341,0.13887763588580238,0.3856980884925858
8899,Man_CLK461,1.791551,20.60824,5.241611,2.472678,65.45956,2.98253,1.864069,0.7714347,0.3907387,63.82076840100001,5.43559944564322,9.706497973999998,7.524359154000001,0.622680350327537,41.33713,14.40074,3.54277,1.58513,2.80723,0.9034631136258565,0.9423809625004334,0.266199145031341,0.13887763588580238,0.3856980884925858
8900,Man_CLK462,1.801608,20.78869,5.021638,2.39303,65.9247,2.98649,1.601559,0.7132478,0.3775744,65.893666548,4.358268553289598,9.25833394,7.28199029,0.6832169020615959,41.33713,14.40074,3.54277,1.58513,2.80723,0.9034631136258565,0.9423809625004334,0.266199145031341,0.13887763588580238,0.3856980884925858
8901,Aus_CLK463,1.827299,20.74313,4.926342,2.38466,66.0058,2.920847,1.672904,0.7442358,0.3928231,67.11766021499997,3.225365977686458,9.01996158,7.2565203799999995,0.6816055711157354,41.33713,14.40074,3.54277,1.58513,2.80723,0.9034631136258565,0.9423809625004334,0.266199145031341,0.13887763588580238,0.3856980884925858
8902,Man_CLK461,1.755993,20.69519,5.213377,2.483062,65.99493,3.011121,1.571933,0.7099311,0.3706929,65.65902318099997,4.407310082230438,9.614108146,7.555957666,0.6886490074360055,41.33713,14.40074,3.54277,1.58513,2.80723,0.9034631136258565,0.9423809625004334,0.266199145031341,0.13887763588580238,0.3856980884925858
8903,Man_CLK462,1.940362,20.81326,4.973096,2.384605,66.59736,2.992201,1.433633,0.6693936,0.3688372,68.21861877999999,2.2486307118192315,9.14395274,7.256353015,0.7293468053490673,41.33713,14.40074,3.54277,1.58513,2.80723,0.9034631136258565,0.9423809625004334,0.266199145031341,0.13887763588580238,0.3856980884925858
8904,Aus_CLK463,1.7164,20.78012,4.960686,2.41238,66.02295,2.943046,1.602364,0.7218437,0.3928382,67.08746110199999,3.694787357531247,9.064070939999999,7.340872340000001,0.6997305629868041,41.33713,14.40074,3.54277,1.58513,2.80723,0.9034631136258565,0.9423809625004334,0.266199145031341,0.13887763588580238,0.3856980884925858
8906,Man_CLK462,1.508541,20.89354,5.093874,2.439286,66.05029,3.010091,1.495604,0.6792565,0.3661529,66.24973166700003,5.290314328596843,9.371494188,7.422747298000001,0.7024225618122057,41.33713,14.40074,3.54277,1.58513,2.80723,0.9034631136258565,0.9423809625004334,0.266199145031341,0.13887763588580238,0.3856980884925858
8907,Aus_CLK463,1.630868,20.84082,4.916861,2.399793,65.89607,2.937011,1.570464,0.7263225,0.3892043,66.77022915399995,4.37081670149923,8.969231894,7.3025700989999995,0.7133852831295922,41.33713,14.40074,3.54277,1.58513,2.80723,0.9034631136258565,0.9423809625004334,0.266199145031341,0.13887763588580238,0.3856980884925858
8908,Man_CLK461,1.995265,20.75406,5.162373,2.458215,66.11572,2.976486,1.578188,0.7120506,0.3709061,65.10744704099999,4.257356242473648,9.52098867,7.480348245,0.6872368987518155,41.33713,14.40074,3.54277,1.58513,2.80723,0.9034631136258565,0.9423809625004334,0.266199145031341,0.13887763588580238,0.3856980884925858
8909,Man_CLK462,1.711106,20.77788,4.991059,2.391183,66.26952,2.975091,1.735104,0.7385738,0.3923382,67.95608934199998,3.049330867020821,9.180424714,7.276369869,0.6540335827236801,41.33713,14.40074,3.54277,1.58513,2.80723,0.9034631136258565,0.9423809625004334,0.266199145031341,0.13887763588580238,0.3856980884925858
8910,Aus_CLK463,1.860393,20.91773,4.927461,2.395774,66.39515,2.946538,1.455636,0.6977779,0.3857425,67.21760792899998,3.548906573779213,9.004122041999999,7.290340282,0.7499029908434593,41.33713,14.40074,3.54277,1.58513,2.80723,0.9034631136258565,0.9423809625004334,0.266199145031341,0.13887763588580238,0.3856980884925858
8911,Man_CLK461,2.129809,20.81877,5.120546,2.435468,65.96384,2.94764,1.64003,0.7316546,0.3710616,63.76314093300001,5.043817866403224,9.448635044,7.411129124000001,0.6716181577457543,41.33713,14.40074,3.54277,1.58513,2.80723,0.9034631136258565,0.9423809625004334,0.266199145031341,0.13887763588580238,0.3856980884925858
8912,Man_CLK462,2.442465,20.65694,4.989052,2.373387,66.60007,2.983194,1.631833,0.6975389,0.374842,67.28247120900002,0.9646511448544146,9.205216996,7.222216641000001,0.6601884043488323,41.33713,14.40074,3.54277,1.58513,2.80723,0.9034631136258565,0.9423809625004334,0.266199145031341,0.13887763588580238,0.3856980884925858
8913,Aus_CLK463,1.784179,20.87795,4.992097,2.415725,66.19939,2.959055,1.480487,0.691669,0.3851911,66.570509585,4.157093875646446,9.141650349999999,7.351051175000001,0.7333230499684595,41.33713,14.40074,3.54277,1.58513,2.80723,0.9034631136258565,0.9423809625004334,0.266199145031341,0.13887763588580238,0.3856980884925858
8914,Man_CLK461,1.774496,20.78402,5.053267,2.448522,66.30338,2.993099,1.574839,0.6725361,0.3577428,67.289300598,3.3752786909584316,9.248258325999998,7.450852446000001,0.6565590272017622,41.33713,14.40074,3.54277,1.58513,2.80723,0.9034631136258565,0.9423809625004334,0.266199145031341,0.13887763588580238,0.3856980884925858
8915,Man_CLK462,2.223982,20.75841,4.966599,2.379079,66.63242,2.999163,1.539377,0.6932645,0.3770037,67.67514004599992,1.6303330388608472,9.136085682000001,7.239537397,0.6992885612311384,41.33713,14.40074,3.54277,1.58513,2.80723,0.9034631136258565,0.9423809625004334,0.266199145031341,0.13887763588580238,0.3856980884925858
8916,Aus_CLK463,1.724162,20.89797,4.955606,2.411366,66.29937,2.971497,1.470982,0.698412,0.3858075,67.32108527999996,3.8325788650992507,9.052324628000001,7.337786738000001,0.742503525210791,41.33713,14.40074,3.54277,1.58513,2.80723,0.9034631136258565,0.9423809625004334,0.266199145031341,0.13887763588580238,0.3856980884925858
8918,Man_CLK462,2.062722,20.85787,4.976341,2.381373,66.5752,2.996493,1.529576,0.6940166,0.3859348,67.27406371000004,2.713312495363226,9.158020533999998,7.246518039000001,0.7117219495001812,41.33713,14.40074,3.54277,1.58513,2.80723,0.9034631136258565,0.9423809625004334,0.266199145031341,0.13887763588580238,0.3856980884925858
8919,Man_CLK461,1.572535,20.9219,5.011339,2.429962,66.35967,3.028959,1.492668,0.6722994,0.370866,67.60096552299996,4.155715661004855,9.168552646000002,7.394374366000001,0.7039117046263522,41.33713,14.40074,3.54277,1.58513,2.80723,0.9034631136258565,0.9423809625004334,0.266199145031341,0.13887763588580238,0.3856980884925858
8920,Man_CLK462,2.097998,20.84504,5.023556,2.402859,66.51159,3.01088,1.50957,0.695268,0.3854668,66.62109145399995,3.0607928304672285,9.246785972000001,7.311899937,0.7214597288880561,41.33713,14.40074,3.54277,1.58513,2.80723,0.9034631136258565,0.9423809625004334,0.266199145031341,0.13887763588580238,0.3856980884925858
8921,Aus_CLK463,1.555987,20.86946,4.952403,2.427336,66.09719,2.946306,1.599423,0.7122263,0.3935968,67.39800757900001,4.209303249353617,9.016815438000002,7.386383448,0.696511730332044,41.33713,14.40074,3.54277,1.58513,2.80723,0.9034631136258565,0.9423809625004334,0.266199145031341,0.13887763588580238,0.3856980884925858
8923,Man_CLK462,1.784502,20.77031,5.05393,2.406232,66.1137,3.001663,1.67045,0.7529621,0.4019281,66.63659555799998,3.7976427521600087,9.321569956,7.322163976000001,0.6940858521574693,41.33713,14.40074,3.54277,1.58513,2.80723,0.9034631136258565,0.9423809625004334,0.266199145031341,0.13887763588580238,0.3856980884925858
8925,Man_CLK462,1.701553,20.84708,4.990363,2.393005,66.36059,3.074988,1.539692,0.689006,0.3858853,67.84187584299998,3.3632287450735987,9.175497490000001,7.2819142150000005,0.7042347438548847,41.33713,14.40074,3.54277,1.58513,2.80723,0.9034631136258565,0.9423809625004334,0.266199145031341,0.13887763588580238,0.3856980884925858
8926,Aus_CLK463,1.520161,20.98205,4.900896,2.414932,66.04931,2.943657,1.452267,0.694639,0.3932738,66.85701349099998,5.050252183483195,8.901309456,7.348638076,0.7564946336835469,41.33713,14.40074,3.54277,1.58513,2.80723,0.9034631136258565,0.9423809625004334,0.266199145031341,0.13887763588580238,0.3856980884925858
8927,Man_CLK461,1.584736,20.56741,5.216359,2.524517,65.85907,3.055191,1.661767,0.7022382,0.380859,66.694938642,3.785428257588798,9.551868586,7.682105231,0.6553749711342378,41.33713,14.40074,3.54277,1.58513,2.80723,0.9034631136258565,0.9423809625004334,0.266199145031341,0.13887763588580238,0.3856980884925858
8928,Man_CLK462,1.845462,20.69261,5.033494,2.421991,65.88185,3.000112,1.739889,0.7490332,0.4021367,66.14983972600002,3.7548673919167967,9.240750328,7.370118613,0.6646177591478055,41.33713,14.40074,3.54277,1.58513,2.80723,0.9034631136258565,0.9423809625004334,0.266199145031341,0.13887763588580238,0.3856980884925858
8929,Aus_CLK463,1.661853,20.93579,4.933211,2.423556,66.09504,2.949433,1.390427,0.6773916,0.3875017,66.58850369900004,4.685029407787226,8.972352397999998,7.374880908000001,0.7742266820984409,41.33713,14.40074,3.54277,1.58513,2.80723,0.9034631136258565,0.9423809625004334,0.266199145031341,0.13887763588580238,0.3856980884925858
8930,Man_CLK461,1.557278,20.69725,5.08193,2.485674,65.8045,3.032402,1.567981,0.7095398,0.3800393,66.55642120200001,4.346505071503984,9.261354092,7.5639059820000005,0.6978636538944343,41.33713,14.40074,3.54277,1.58513,2.80723,0.9034631136258565,0.9423809625004334,0.266199145031341,0.13887763588580238,0.3856980884925858
8931,Man_CLK462,1.501118,20.99899,4.978706,2.424268,66.24664,3.021965,1.455469,0.6532053,0.3841076,67.07304591399999,4.994328449155212,9.091709444,7.377047524000001,0.7224764759213276,41.33713,14.40074,3.54277,1.58513,2.80723,0.9034631136258565,0.9423809625004334,0.266199145031341,0.13887763588580238,0.3856980884925858
8932,Aus_CLK463,1.537274,20.96853,4.869195,2.395577,66.10519,2.925566,1.483737,0.7006855,0.3930706,67.35823091599998,4.58081511591206,8.850050466,7.289740811,0.7437409433572965,41.33713,14.40074,3.54277,1.58513,2.80723,0.9034631136258565,0.9423809625004334,0.266199145031341,0.13887763588580238,0.3856980884925858
8933,Man_CLK461,1.652133,20.58843,5.156085,2.491153,65.83281,3.033437,1.61958,0.713542,0.3782318,66.60654024699994,3.7053932145040136,9.448594373999999,7.580578579000001,0.676293125064589,41.33713,14.40074,3.54277,1.58513,2.80723,0.9034631136258565,0.9423809625004334,0.266199145031341,0.13887763588580238,0.3856980884925858
8934,Man_CLK462,1.74803,20.68475,5.082942,2.446486,65.9,3.047169,1.708343,0.7410817,0.3996632,66.31289053399999,3.9085567373184134,9.330341988,7.444656898000001,0.6710609528649324,41.33713,14.40074,3.54277,1.58513,2.80723,0.9034631136258565,0.9423809625004334,0.266199145031341,0.13887763588580238,0.3856980884925858
8935,Aus_CLK463,1.585036,21.01245,4.920624,2.410414,66.22345,2.936734,1.437943,0.6799032,0.3895047,66.944719342,4.872002028788856,8.961233111999999,7.334889802,0.7519266973405867,41.33713,14.40074,3.54277,1.58513,2.80723,0.9034631136258565,0.9423809625004334,0.266199145031341,0.13887763588580238,0.3856980884925858
8936,Man_CLK461,1.676377,20.64077,5.124105,2.483287,66.29306,3.061416,1.434052,0.6847339,0.3793386,68.20982669299995,2.571475438416009,9.377156646000001,7.556642341,0.747686566881446,41.33713,14.40074,3.54277,1.58513,2.80723,0.9034631136258565,0.9423809625004334,0.266199145031341,0.13887763588580238,0.3856980884925858
8937,Man_CLK462,1.866302,20.88258,5.085028,2.458139,66.51408,3.078046,1.521274,0.673381,0.3949087,66.797139364,3.7471855105935887,9.316153012000001,7.480116977000001,0.7116731277003244,41.33713,14.40074,3.54277,1.58513,2.80723,0.9034631136258565,0.9423809625004334,0.266199145031341,0.13887763588580238,0.3856980884925858
8938,Aus_CLK463,1.58439,20.95462,4.978355,2.435081,66.12083,2.936673,1.45662,0.6985378,0.3952762,66.54598051999999,5.008995957016012,9.072483698,7.4099514829999995,0.7582856625411993,41.33713,14.40074,3.54277,1.58513,2.80723,0.9034631136258565,0.9423809625004334,0.266199145031341,0.13887763588580238,0.3856980884925858
8939,Man_CLK461,1.740284,20.57301,5.14184,2.475545,66.18714,3.045904,1.657321,0.731019,0.3984634,67.925364306,2.3955371676720247,9.43725386,7.533083435,0.6856186293227922,41.33713,14.40074,3.54277,1.58513,2.80723,0.9034631136258565,0.9423809625004334,0.266199145031341,0.13887763588580238,0.3856980884925858
8940,Man_CLK462,1.785793,20.89109,4.987906,2.408225,66.66471,3.068996,1.460473,0.6509264,0.3926379,68.39727284900003,2.8116991931711866,9.143234199999998,7.328228675,0.7262095658603164,41.33713,14.40074,3.54277,1.58513,2.80723,0.9034631136258565,0.9423809625004334,0.266199145031341,0.13887763588580238,0.3856980884925858
8941,Aus_CLK463,1.703498,20.87094,4.971022,2.429828,66.22564,2.92552,1.622672,0.7167355,0.403537,67.180516246,3.92459163418242,9.061939323999999,7.393966604000001,0.6968016720571221,41.33713,14.40074,3.54277,1.58513,2.80723,0.9034631136258565,0.9423809625004334,0.266199145031341,0.13887763588580238,0.3856980884925858
8942,Man_CLK461,1.972704,20.59733,5.032922,2.459026,66.60912,3.04967,1.484617,0.6794209,0.3800556,69.26756436000005,0.7389073219263977,9.176571308,7.482816118000001,0.7197983559208432,41.33713,14.40074,3.54277,1.58513,2.80723,0.9034631136258565,0.9423809625004334,0.266199145031341,0.13887763588580238,0.3856980884925858
8943,Man_CLK462,1.723852,20.79778,5.040233,2.444388,66.36081,3.063976,1.509201,0.6762544,0.3904201,67.71816788400004,3.246727078985593,9.220712953999998,7.438272684,0.7151489632873355,41.33713,14.40074,3.54277,1.58513,2.80723,0.9034631136258565,0.9423809625004334,0.266199145031341,0.13887763588580238,0.3856980884925858
8944,Aus_CLK463,1.746094,20.89423,4.942021,2.417562,66.25866,2.918449,1.504221,0.6887766,0.3932372,67.176897448,3.8632748518031974,9.005840746,7.356641166000001,0.7270179646298697,41.33713,14.40074,3.54277,1.58513,2.80723,0.9034631136258565,0.9423809625004334,0.266199145031341,0.13887763588580238,0.3856980884925858
8945,Man_CLK461,2.290697,20.52563,5.068073,2.447427,66.16553,3.019708,1.744761,0.74325,0.4018068,66.49252211899997,1.6502271434736215,9.289346966,7.447520361,0.6596969892071958,41.33713,14.40074,3.54277,1.58513,2.80723,0.9034631136258565,0.9423809625004334,0.266199145031341,0.13887763588580238,0.3856980884925858
8946,Man_CLK462,2.241855,20.83484,5.074667,2.424068,66.30937,3.066555,1.412317,0.6474052,0.3751335,64.91603941899999,3.8760324762944194,9.346344494,7.376438924,0.73285698235072,41.33713,14.40074,3.54277,1.58513,2.80723,0.9034631136258565,0.9423809625004334,0.266199145031341,0.13887763588580238,0.3856980884925858
8947,Aus_CLK463,1.845827,20.82711,4.939338,2.403477,66.19775,2.921094,1.527679,0.7066534,0.3947577,67.07119773899998,3.4442854326336416,9.022562615999998,7.313780511000001,0.7270977234940839,41.33713,14.40074,3.54277,1.58513,2.80723,0.9034631136258565,0.9423809625004334,0.266199145031341,0.13887763588580238,0.3856980884925858
8948,Man_CLK461,2.214152,20.56629,5.072673,2.45928,66.17165,3.050715,1.608925,0.7212329,0.3897184,66.47218274400002,2.017225513881634,9.28148169,7.483589040000001,0.6940520444740783,41.33713,14.40074,3.54277,1.58513,2.80723,0.9034631136258565,0.9423809625004334,0.266199145031341,0.13887763588580238,0.3856980884925858
8949,Man_CLK462,1.551741,21.01723,4.951196,2.405826,66.44296,3.020201,1.471433,0.6731388,0.3928977,67.73873864099996,4.388952481731238,9.050011808,7.320928518,0.7338756567916659,41.33713,14.40074,3.54277,1.58513,2.80723,0.9034631136258565,0.9423809625004334,0.266199145031341,0.13887763588580238,0.3856980884925858
8950,Man_CLK461,2.36891,20.57077,5.023529,2.433396,66.61305,3.045112,1.509693,0.7037867,0.3942889,67.972217838,0.4231562482688105,9.195045817999999,7.404824028000001,0.7337434002959946,41.33713,14.40074,3.54277,1.58513,2.80723,0.9034631136258565,0.9423809625004334,0.266199145031341,0.13887763588580238,0.3856980884925858
8951,Man_CLK462,1.496276,21.01185,5.051431,2.426147,66.19724,3.035862,1.60308,0.7158795,0.4027503,66.30266077599998,5.627247185603217,9.281251426,7.382765321,0.7042299544550386,41.33713,14.40074,3.54277,1.58513,2.80723,0.9034631136258565,0.9423809625004334,0.266199145031341,0.13887763588580238,0.3856980884925858
8952,Aus_CLK463,1.957502,20.76765,4.929372,2.400121,66.1959,2.924937,1.554518,0.708191,0.3975557,67.13268413199995,2.8844562167344563,9.001831067999998,7.303568203,0.7177085382446807,41.33713,14.40074,3.54277,1.58513,2.80723,0.9034631136258565,0.9423809625004334,0.266199145031341,0.13887763588580238,0.3856980884925858
8953,Man_CLK461,1.743579,20.74432,5.006404,2.442377,66.49635,3.039853,1.486808,0.6852885,0.3848011,68.82607755900007,2.1970653795007564,9.134468715999999,7.432153211,0.7262146852224669,41.33713,14.40074,3.54277,1.58513,2.80723,0.9034631136258565,0.9423809625004334,0.266199145031341,0.13887763588580238,0.3856980884925858
8954,Man_CLK461,1.597623,20.79142,5.003022,2.47739,66.26408,3.059772,1.463297,0.6776245,0.3801803,68.08938495100007,3.336116562230387,9.066264419999998,7.538697770000001,0.7293508617417457,41.33713,14.40074,3.54277,1.58513,2.80723,0.9034631136258565,0.9423809625004334,0.266199145031341,0.13887763588580238,0.3856980884925858
8955,Man_CLK462,1.595349,20.96409,4.942881,2.39753,65.98429,2.986743,1.636355,0.7119227,0.3947496,66.165552353,5.289484587459221,9.04201389,7.295683790000001,0.6815428083485021,41.33713,14.40074,3.54277,1.58513,2.80723,0.9034631136258565,0.9423809625004334,0.266199145031341,0.13887763588580238,0.3856980884925858
8956,Aus_CLK463,1.851331,20.8265,4.935955,2.40177,66.27142,2.930481,1.458683,0.6837101,0.3901342,67.37850552900001,3.1937998880079803,9.01648591,7.30858611,0.7440135409216041,41.33713,14.40074,3.54277,1.58513,2.80723,0.9034631136258565,0.9423809625004334,0.266199145031341,0.13887763588580238,0.3856980884925858
9080,Man_CLK461,1.459764,20.68,5.16,2.48,66.03,3.1,1.87,0.73,0.41,67.48615075599997,3.894835559999997,9.47784,7.54664,0.6151384244968968,41.32695,14.42634,3.55365,1.55876,2.83038,0.9928784999649304,1.0011818372830505,0.27964662685574515,0.15922491705042827,0.41509933532845655
9082,Aus_CLK463,1.745913,20.68,5.12,2.43,66.68,2.92,1.53,0.7,0.4,69.30760817700003,1.6419180320000137,9.45644,7.394490000000001,0.7267148451693649,41.32695,14.42634,3.55365,1.55876,2.83038,0.9928784999649304,1.0011818372830505,0.27964662685574515,0.15922491705042827,0.41509933532845655
9085,Aus_CLK463,1.767502,20.74,5.04,2.4,66.72,2.84,1.51,0.68,0.33,69.50689935800001,1.597289439999983,9.295200000000001,7.3032,0.6652515601776308,41.32695,14.42634,3.55365,1.55876,2.83038,0.9928784999649304,1.0011818372830505,0.27964662685574515,0.15922491705042827,0.41509933532845655
9086,Man_CLK461,1.258418,21.01,5.02,2.45,66.06,2.99,1.83,0.74,0.41,66.90338032199998,5.898953840000033,9.157599999999999,7.455350000000001,0.633234695140475,41.32695,14.42634,3.55365,1.55876,2.83038,0.9928784999649304,1.0011818372830505,0.27964662685574515,0.15922491705042827,0.41509933532845655
9087,Man_CLK462,2.448974,20.62,5.18,2.39,66.37,2.95,1.78,0.71,0.35,65.29355684600003,2.3388838479999876,9.683119999999999,7.27277,0.593184394592552,41.32695,14.42634,3.55365,1.55876,2.83038,0.9928784999649304,1.0011818372830505,0.27964662685574515,0.15922491705042827,0.41509933532845655
9088,Aus_CLK463,1.609435,20.9,5.08,2.4,66.19,2.83,1.56,0.72,0.34,66.50804011499996,4.8037982800000165,9.4012,7.3032,0.6740228428629252,41.32695,14.42634,3.55365,1.55876,2.83038,0.9928784999649304,1.0011818372830505,0.27964662685574515,0.15922491705042827,0.41509933532845655
9089,Man_CLK462,1.609255,20.66,5.19,2.38,66.29,2.99,1.8,0.7,0.33,68.02949289499998,2.968487111999977,9.72654,7.24234,0.5675284069244262,41.32695,14.42634,3.55365,1.55876,2.83038,0.9928784999649304,1.0011818372830505,0.27964662685574515,0.15922491705042827,0.41509933532845655
9090,Man_CLK461,1.332341,20.96,5.01,2.46,66.33,2.96,1.8,0.71,0.42,68.134489789,4.599825320000001,9.114179999999998,7.48578,0.6367726683443911,41.32695,14.42634,3.55365,1.55876,2.83038,0.9928784999649304,1.0011818372830505,0.27964662685574515,0.15922491705042827,0.41509933532845655
9091,Man_CLK462,1.597317,20.59,5.21,2.41,66.34,2.99,1.72,0.74,0.33,68.63638249300003,2.346623135999991,9.72878,7.333630000000001,0.6137172591020097,41.32695,14.42634,3.55365,1.55876,2.83038,0.9928784999649304,1.0011818372830505,0.27964662685574515,0.15922491705042827,0.41509933532845655
9092,Aus_CLK463,1.963974,20.82,5.05,2.41,66.31,2.85,1.55,0.7,0.33,66.34847184600005,3.6059697359999845,9.304779999999997,7.333630000000001,0.6590652467509465,41.32695,14.42634,3.55365,1.55876,2.83038,0.9928784999649304,1.0011818372830505,0.27964662685574515,0.15922491705042827,0.41509933532845655
9095,Man_CLK461,1.198385,20.98,5.06,2.5,66.35,2.96,1.6,0.69,0.34,68.21614466499993,5.006965512000029,9.178999999999998,7.6075,0.6412148249828414,41.32695,14.42634,3.55365,1.55876,2.83038,0.9928784999649304,1.0011818372830505,0.27964662685574515,0.15922491705042827,0.41509933532845655
9097,Aus_CLK463,2.0,20.59,4.85,2.31,65.86,2.8,1.9,0.84,0.4,67.60446000000002,1.888400575999988,8.94398,7.029330000000001,0.6479066575154426,41.32695,14.42634,3.55365,1.55876,2.83038,0.9928784999649304,1.0011818372830505,0.27964662685574515,0.15922491705042827,0.41509933532845655
9098,Man_CLK461,1.384941,20.84,5.14,2.48,66.03,3.05,1.8,0.73,0.37,66.70911518899999,5.169544775999988,9.42484,7.54664,0.6103866392129947,41.32695,14.42634,3.55365,1.55876,2.83038,0.9928784999649304,1.0011818372830505,0.27964662685574515,0.15922491705042827,0.41509933532845655
9099,Man_CLK462,1.731909,20.5,5.27,2.45,65.85,2.91,1.84,0.79,0.39,66.31738846099996,3.4246883440000175,9.820099999999998,7.455350000000001,0.6388946912953956,41.32695,14.42634,3.55365,1.55876,2.83038,0.9928784999649304,1.0011818372830505,0.27964662685574515,0.15922491705042827,0.41509933532845655
9100,Aus_CLK463,1.887567,20.9,5.09,2.37,66.55,2.87,1.52,0.68,0.38,66.81704474299997,3.716496647999982,9.478459999999998,7.2119100000000005,0.7033197269082109,41.32695,14.42634,3.55365,1.55876,2.83038,0.9928784999649304,1.0011818372830505,0.27964662685574515,0.15922491705042827,0.41509933532845655
9101,Man_CLK461,1.31076,20.8,5.12,2.49,65.99,3.11,1.62,0.7,0.37,67.27232603999994,4.857800408000003,9.35492,7.577070000000001,0.6624469356109712,41.32695,14.42634,3.55365,1.55876,2.83038,0.9928784999649304,1.0011818372830505,0.27964662685574515,0.15922491705042827,0.41509933532845655
9102,Aus_CLK463,1.708025,20.89,5.14,2.41,66.28,2.92,1.51,0.67,0.34,66.13169022499999,4.756260736000016,9.54328,7.333630000000001,0.6681605585276833,41.32695,14.42634,3.55365,1.55876,2.83038,0.9928784999649304,1.0011818372830505,0.27964662685574515,0.15922491705042827,0.41509933532845655
9104,Man_CLK461,1.267375,20.71,5.08,2.48,65.71,3.02,1.81,0.76,0.36,67.27608637499998,4.730175992000021,9.26584,7.54664,0.6139915136301414,41.32695,14.42634,3.55365,1.55876,2.83038,0.9928784999649304,1.0011818372830505,0.27964662685574515,0.15922491705042827,0.41509933532845655
9105,Man_CLK462,1.683417,20.66,5.25,2.47,66.23,3.01,1.65,0.74,0.4,66.951539393,3.553931688000006,9.73326,7.516210000000001,0.6944947068488594,41.32695,14.42634,3.55365,1.55876,2.83038,0.9928784999649304,1.0011818372830505,0.27964662685574515,0.15922491705042827,0.41509933532845655
9107,Man_CLK461,1.652832,20.69,5.06,2.46,66.34,3.08,1.66,0.67,0.35,68.58658092800002,2.5003978560000135,9.246679999999998,7.48578,0.6155576320381045,41.32695,14.42634,3.55365,1.55876,2.83038,0.9928784999649304,1.0011818372830505,0.27964662685574515,0.15922491705042827,0.41509933532845655
9108,Aus_CLK463,1.539543,20.96,5.1,2.42,66.41,2.83,1.5,0.68,0.4,67.069230447,4.767105976000018,9.420359999999999,7.36406,0.7299016243422558,41.32695,14.42634,3.55365,1.55876,2.83038,0.9928784999649304,1.0011818372830505,0.27964662685574515,0.15922491705042827,0.41509933532845655
9109,Man_CLK462,1.504283,20.73,5.25,2.51,66.3,3.02,1.5,0.69,0.33,67.37656390699998,3.984132800000019,9.66558,7.63793,0.6753603294440632,41.32695,14.42634,3.55365,1.55876,2.83038,0.9928784999649304,1.0011818372830505,0.27964662685574515,0.15922491705042827,0.41509933532845655
9110,Man_CLK461,1.581282,20.67,5.06,2.49,66.22,3.1,1.7,0.67,0.35,68.49844097799996,2.729292304000019,9.195919999999997,7.577070000000001,0.6010739230489726,41.32695,14.42634,3.55365,1.55876,2.83038,0.9928784999649304,1.0011818372830505,0.27964662685574515,0.15922491705042827,0.41509933532845655
9111,Man_CLK462,1.726276,20.71,5.19,2.43,66.15,2.98,1.62,0.71,0.36,66.531660404,3.8824114480000063,9.641940000000002,7.394490000000001,0.6597354618402432,41.32695,14.42634,3.55365,1.55876,2.83038,0.9928784999649304,1.0011818372830505,0.27964662685574515,0.15922491705042827,0.41509933532845655
9112,Aus_CLK463,1.361702,21.07,5.15,2.44,66.38,2.81,1.52,0.68,0.42,66.470591158,6.08026804800005,9.519020000000001,7.42492,0.7372755842936098,41.32695,14.42634,3.55365,1.55876,2.83038,0.9928784999649304,1.0011818372830505,0.27964662685574515,0.15922491705042827,0.41509933532845655
9113,Man_CLK461,1.591831,20.76,5.04,2.44,66.57,3.1,1.73,0.7,0.35,69.40220599899992,2.273124280000033,9.22752,7.42492,0.6054090081369192,41.32695,14.42634,3.55365,1.55876,2.83038,0.9928784999649304,1.0011818372830505,0.27964662685574515,0.15922491705042827,0.41509933532845655
9114,Man_CLK462,1.715125,20.85,5.1,2.42,66.48,2.98,1.44,0.7,0.35,67.47540612499998,3.6060762080000046,9.420359999999999,7.36406,0.7273316556089378,41.32695,14.42634,3.55365,1.55876,2.83038,0.9928784999649304,1.0011818372830505,0.27964662685574515,0.15922491705042827,0.41509933532845655
9115,Aus_CLK463,1.475661,20.95,5.23,2.46,65.92,2.87,1.57,0.72,0.4,64.47996406899998,6.887970527999997,9.69718,7.48578,0.7190413947164797,41.32695,14.42634,3.55365,1.55876,2.83038,0.9928784999649304,1.0011818372830505,0.27964662685574515,0.15922491705042827,0.41509933532845655
9118,Aus_CLK463,1.629996,20.94,5.25,2.48,66.28,2.86,1.38,0.66,0.39,65.23026628399998,5.819284688000025,9.716339999999999,7.54664,0.7716869087762228,41.32695,14.42634,3.55365,1.55876,2.83038,0.9928784999649304,1.0011818372830505,0.27964662685574515,0.15922491705042827,0.41509933532845655
9119,Man_CLK461,1.581914,20.71,5.07,2.45,66.22,3.06,1.69,0.7,0.38,68.181888106,3.0808388160000106,9.2901,7.455350000000001,0.6426433499977664,41.32695,14.42634,3.55365,1.55876,2.83038,0.9928784999649304,1.0011818372830505,0.27964662685574515,0.15922491705042827,0.41509933532845655
9120,Man_CLK462,1.596518,20.93,5.23,2.47,67.03,3.0,1.38,0.59,0.34,68.644465222,3.317759384000013,9.68026,7.516210000000001,0.681766186227408,41.32695,14.42634,3.55365,1.55876,2.83038,0.9928784999649304,1.0011818372830505,0.27964662685574515,0.15922491705042827,0.41509933532845655
9121,Aus_CLK463,1.549226,21.01,5.18,2.44,66.22,2.87,1.49,0.68,0.37,65.31028095399996,6.207669408000029,9.598519999999999,7.42492,0.7088206436872678,41.32695,14.42634,3.55365,1.55876,2.83038,0.9928784999649304,1.0011818372830505,0.27964662685574515,0.15922491705042827,0.41509933532845655
9122,Man_CLK461,1.34733,20.83,5.07,2.46,66.03,3.01,1.79,0.72,0.4,67.43708957000001,4.707200391999983,9.27318,7.48578,0.6306675920138956,41.32695,14.42634,3.55365,1.55876,2.83038,0.9928784999649304,1.0011818372830505,0.27964662685574515,0.15922491705042827,0.41509933532845655
9123,Man_CLK462,1.321417,20.96,5.25,2.47,65.92,3.0,1.66,0.73,0.4,64.88323139300003,7.086124031999994,9.73326,7.516210000000001,0.6851841132546659,41.32695,14.42634,3.55365,1.55876,2.83038,0.9928784999649304,1.0011818372830505,0.27964662685574515,0.15922491705042827,0.41509933532845655
9124,Aus_CLK463,1.664803,21.02,5.17,2.42,66.43,2.88,1.43,0.66,0.39,65.71445698700003,5.576473271999973,9.60586,7.36406,0.7447048490288024,41.32695,14.42634,3.55365,1.55876,2.83038,0.9928784999649304,1.0011818372830505,0.27964662685574515,0.15922491705042827,0.41509933532845655
9125,Man_CLK461,1.350082,20.88,5.03,2.48,65.96,3.0,1.7,0.7,0.37,67.00103617799994,5.171057232000017,9.13334,7.54664,0.631272962170455,41.32695,14.42634,3.55365,1.55876,2.83038,0.9928784999649304,1.0011818372830505,0.27964662685574515,0.15922491705042827,0.41509933532845655
9126,Man_CLK462,1.360088,20.89,5.24,2.45,65.99,3.04,1.68,0.71,0.42,65.63855175199991,6.196855432000021,9.740599999999999,7.455350000000001,0.6822564303689905,41.32695,14.42634,3.55365,1.55876,2.83038,0.9928784999649304,1.0011818372830505,0.27964662685574515,0.15922491705042827,0.41509933532845655
9127,Aus_CLK463,1.698019,20.98,5.19,2.4,66.51,2.9,1.46,0.65,0.35,66.103154651,5.066548024000035,9.692700000000002,7.3032,0.688222186703773,41.32695,14.42634,3.55365,1.55876,2.83038,0.9928784999649304,1.0011818372830505,0.27964662685574515,0.15922491705042827,0.41509933532845655
9128,Man_CLK461,1.448847,20.55,5.19,2.47,65.93,3.06,1.74,0.72,0.42,67.924253863,3.2251484560000208,9.57426,7.516210000000001,0.6636215179987219,41.32695,14.42634,3.55365,1.55876,2.83038,0.9928784999649304,1.0011818372830505,0.27964662685574515,0.15922491705042827,0.41509933532845655
9129,Man_CLK462,1.259064,20.9,5.24,2.45,66.2,3.07,1.57,0.71,0.42,66.82873045600003,5.637915727999982,9.740599999999999,7.455350000000001,0.7300578363184101,41.32695,14.42634,3.55365,1.55876,2.83038,0.9928784999649304,1.0011818372830505,0.27964662685574515,0.15922491705042827,0.41509933532845655
9130,Aus_CLK463,1.696405,20.78,5.08,2.42,66.33,2.91,1.45,0.63,0.4,67.607325245,3.363358584000018,9.36736,7.36406,0.7257236172579463,41.32695,14.42634,3.55365,1.55876,2.83038,0.9928784999649304,1.0011818372830505,0.27964662685574515,0.15922491705042827,0.41509933532845655
9131,Man_CLK461,1.828362,20.61,5.17,2.46,66.44,3.06,1.63,0.68,0.4,68.14811829799999,2.0627329279999884,9.53818,7.48578,0.6716886113579041,41.32695,14.42634,3.55365,1.55876,2.83038,0.9928784999649304,1.0011818372830505,0.27964662685574515,0.15922491705042827,0.41509933532845655
9132,Man_CLK462,1.502338,21.0,5.28,2.46,66.59,3.01,1.51,0.68,0.38,66.38303200200001,5.5137166799999875,9.82968,7.48578,0.7079774734440268,41.32695,14.42634,3.55365,1.55876,2.83038,0.9928784999649304,1.0011818372830505,0.27964662685574515,0.15922491705042827,0.41509933532845655
9133,Aus_CLK463,1.567838,21.03,5.17,2.41,65.91,2.9,1.56,0.69,0.42,63.930581501999974,7.248694200000031,9.622779999999999,7.333630000000001,0.7238266195026661,41.32695,14.42634,3.55365,1.55876,2.83038,0.9928784999649304,1.0011818372830505,0.27964662685574515,0.15922491705042827,0.41509933532845655
9134,Man_CLK461,1.98,20.69,5.14,2.45,66.39,3.05,1.59,0.69,0.38,66.93508999999997,2.741496552000015,9.475599999999998,7.455350000000001,0.6777085680492785,41.32695,14.42634,3.55365,1.55876,2.83038,0.9928784999649304,1.0011818372830505,0.27964662685574515,0.15922491705042827,0.41509933532845655
9135,Man_CLK462,1.454657,20.74,5.25,2.47,66.05,2.95,1.53,0.72,0.36,66.54204135300002,4.79477611999998,9.73326,7.516210000000001,0.7041059388752069,41.32695,14.42634,3.55365,1.55876,2.83038,0.9928784999649304,1.0011818372830505,0.27964662685574515,0.15922491705042827,0.41509933532845655
9136,Aus_CLK463,1.407368,20.9,5.1,2.43,66.2,2.85,1.52,0.65,0.38,67.19410487200001,4.906811599999976,9.40344,7.394490000000001,0.6865224144781996,41.32695,14.42634,3.55365,1.55876,2.83038,0.9928784999649304,1.0011818372830505,0.27964662685574515,0.15922491705042827,0.41509933532845655
9137,Man_CLK461,2.049183,20.43,5.21,2.48,65.68,2.95,1.87,0.76,0.38,65.22587600700001,3.0730353599999916,9.61034,7.54664,0.6080914926649514,41.32695,14.42634,3.55365,1.55876,2.83038,0.9928784999649304,1.0011818372830505,0.27964662685574515,0.15922491705042827,0.41509933532845655
9139,Aus_CLK463,1.453043,20.9,5.12,2.43,66.0,2.84,1.51,0.65,0.38,66.05960194700002,5.622405264000008,9.45644,7.394490000000001,0.6910689205343467,41.32695,14.42634,3.55365,1.55876,2.83038,0.9928784999649304,1.0011818372830505,0.27964662685574515,0.15922491705042827,0.41509933532845655
9140,Aus_CLK463,1.870913,20.77461,5.15201,2.377443,65.8494,2.890392,1.595821,0.7492779,0.4254866,64.55843790699997,5.112350769927993,9.630192944000001,7.2345590490000005,0.7436286945032504,41.32695,14.42634,3.55365,1.55876,2.83038,0.9928784999649304,1.0011818372830505,0.27964662685574515,0.15922491705042827,0.41509933532845655
9142,Man_CLK462,1.549549,20.63551,5.243808,2.439168,66.1951,2.975561,1.545343,0.7152748,0.3784881,67.62624973699998,3.3861548588896255,9.769018943999999,7.4223882240000005,0.7099499933502025,41.32695,14.42634,3.55365,1.55876,2.83038,0.9928784999649304,1.0011818372830505,0.27964662685574515,0.15922491705042827,0.41509933532845655
9143,Man_CLK461,1.756976,20.56786,5.19076,2.423402,66.25137,2.978511,1.923183,0.7448142,0.3825222,67.90395143399999,2.345662145528024,9.655117816,7.374412286,0.5862476206320352,41.32695,14.42634,3.55365,1.55876,2.83038,0.9928784999649304,1.0011818372830505,0.27964662685574515,0.15922491705042827,0.41509933532845655
9144,Man_CLK461,1.943822,20.59491,5.230567,2.422086,65.90994,2.975033,1.952253,0.8052162,0.4198594,65.28221829200001,3.8272155680623783,9.762833037999998,7.370407698000001,0.6285273719619601,41.32695,14.42634,3.55365,1.55876,2.83038,0.9928784999649304,1.0011818372830505,0.27964662685574515,0.15922491705042827,0.41509933532845655
9145,Man_CLK462,1.49341,20.86128,5.262789,2.435076,66.29713,2.992137,1.598238,0.7477419,0.4008364,66.43264093799999,5.106307912828832,9.826242257999999,7.409936268,0.7217850803014939,41.32695,14.42634,3.55365,1.55876,2.83038,0.9928784999649304,1.0011818372830505,0.27964662685574515,0.15922491705042827,0.41509933532845655
9147,Aus_CLK463,1.895274,20.65005,5.094496,2.362217,66.5886,2.890012,1.404431,0.717947,0.4101885,68.82335570800001,1.4629666736272213,9.503543236,7.188226331,0.8119261161817299,41.32695,14.42634,3.55365,1.55876,2.83038,0.9928784999649304,1.0011818372830505,0.27964662685574515,0.15922491705042827,0.41509933532845655
9148,Man_CLK461,1.304853,20.98202,5.110718,2.444586,66.92937,3.060802,1.333694,0.6178941,0.364603,69.86449520300002,3.4425678039696024,9.407163187999998,7.438875198000001,0.7470400279373709,41.32695,14.42634,3.55365,1.55876,2.83038,0.9928784999649304,1.0011818372830505,0.27964662685574515,0.15922491705042827,0.41509933532845655
9150,Aus_CLK463,1.848103,20.73059,5.106426,2.373904,66.77855,2.892954,1.407473,0.6899739,0.4066692,69.07971314899997,1.6453486017072194,9.515383331999999,7.223789872,0.7900302751101708,41.32695,14.42634,3.55365,1.55876,2.83038,0.9928784999649304,1.0011818372830505,0.27964662685574515,0.15922491705042827,0.41509933532845655
9153,Aus_CLK463,1.74837,20.69283,5.118337,2.388623,66.40104,2.866442,1.493959,0.6951495,0.4128719,68.13479271399994,2.556234897510471,9.522042934,7.268579789,0.7526006612153023,41.32695,14.42634,3.55365,1.55876,2.83038,0.9928784999649304,1.0011818372830505,0.27964662685574515,0.15922491705042827,0.41509933532845655
9154,Man_CLK461,1.469244,20.66461,5.121245,2.420847,65.95431,2.963954,1.935278,0.7514145,0.4028323,67.60133256600001,3.7350117692239806,9.475226125999999,7.366637421000001,0.5990277960225278,41.32695,14.42634,3.55365,1.55876,2.83038,0.9928784999649304,1.0011818372830505,0.27964662685574515,0.15922491705042827,0.41509933532845655
9155,Man_CLK462,1.734599,20.66891,5.2572,2.4156,66.41318,3.024286,1.440201,0.7608282,0.3899601,67.45060965100001,3.0460969376480307,9.8443848,7.3506708000000005,0.7989771457475539,41.32695,14.42634,3.55365,1.55876,2.83038,0.9928784999649304,1.0011818372830505,0.27964662685574515,0.15922491705042827,0.41509933532845655
9156,Aus_CLK463,1.538898,20.8812,5.089057,2.396263,66.35051,2.86249,1.541199,0.6982198,0.4217845,67.53601143600002,4.191334813886385,9.431524054,7.291828309,0.7386896056495011,41.32695,14.42634,3.55365,1.55876,2.83038,0.9928784999649304,1.0011818372830505,0.27964662685574515,0.15922491705042827,0.41509933532845655
9157,Man_CLK461,1.582148,20.78537,5.130481,2.437059,66.63281,3.007215,1.563644,0.6977634,0.3915013,68.90086727400003,2.754115185899174,9.472270821999999,7.415970537000001,0.7028480646690021,41.32695,14.42634,3.55365,1.55876,2.83038,0.9928784999649304,1.0011818372830505,0.27964662685574515,0.15922491705042827,0.41509933532845655
9158,Man_CLK462,1.399142,20.66904,5.28068,2.439628,66.04828,2.985261,1.703326,0.6675068,0.3801854,67.13766051800006,4.312801398799998,9.865951424,7.423788004,0.6215208950421904,41.32695,14.42634,3.55365,1.55876,2.83038,0.9928784999649304,1.0011818372830505,0.27964662685574515,0.15922491705042827,0.41509933532845655
9159,Aus_CLK463,1.597963,20.91973,5.080124,2.399143,66.42058,2.870258,1.426296,0.6571119,0.4051252,67.343878285,4.265347365844818,9.402978644,7.300592149000001,0.7585987507229587,41.32695,14.42634,3.55365,1.55876,2.83038,0.9928784999649304,1.0011818372830505,0.27964662685574515,0.15922491705042827,0.41509933532845655
9160,Man_CLK461,1.39072,20.68967,5.120595,2.461667,66.21738,2.989818,1.708106,0.7177191,0.4065792,68.74749984,3.1833501540160114,9.404436186,7.490852681,0.6647380716056803,41.32695,14.42634,3.55365,1.55876,2.83038,0.9928784999649304,1.0011818372830505,0.27964662685574515,0.15922491705042827,0.41509933532845655
9161,Man_CLK462,1.461744,20.8541,5.286813,2.454428,66.16138,3.042421,1.588424,0.6747456,0.3958762,65.87441638199996,5.604098886433647,9.857162274,7.468824404,0.6831044950643437,41.32695,14.42634,3.55365,1.55876,2.83038,0.9928784999649304,1.0011818372830505,0.27964662685574515,0.15922491705042827,0.41509933532845655
9162,Aus_CLK463,1.672026,20.6981,5.16045,2.420896,65.9212,2.868212,1.632197,0.7169701,0.4118052,66.12304297400001,4.3234728136320015,9.579036468,7.3667865280000004,0.6993940483508014,41.32695,14.42634,3.55365,1.55876,2.83038,0.9928784999649304,1.0011818372830505,0.27964662685574515,0.15922491705042827,0.41509933532845655
