Repository: jcordonc/Proyecto2-model-PD

ProyectoFinal_DataScienceAtWork
==============================

Proyecto final para predecir la calidad del clinker con base a sus variables de operación y la concentración de sus compuestos químicos.

Project Organization
------------

    ├── LICENSE
    ├── Makefile           <- Makefile with commands like `make data` or `make train`
    ├── README.md          <- The top-level README for developers using this project.
    ├── data
    │   ├── external       <- Data from third party sources.
    │   ├── interim        <- Intermediate data that has been transformed.
    │   ├── processed      <- The final, canonical data sets for modeling.

File: data/raw/dataset_train.csv (part 51 of 53)
,id_eq,FCAO,SiO2,Al2O3,Fe2O3,CaO,MgO,SO3,K2O,Na2O,C3S,C2S,C3A,C4AF,A/S," ""CaO""  [CurrentProduct.Dry basis]"," ""SiO2""  [CurrentProduct.Dry basis]"," ""Al2O3""  [CurrentProduct.Dry basis]"," ""Fe2O3""  [CurrentProduct.Dry basis]"," ""MgO""  [CurrentProduct.Dry basis]"," ""CaO""  [Rolling.Analysis1.Dry basis]"," ""SiO2""  [Rolling.Analysis1.Dry basis]"," ""Al2O3""  [Rolling.Analysis1.Dry basis]"," ""Fe2O3""  [Rolling.Analysis1.Dry basis]"," ""MgO""  [Rolling.Analysis1.Dry basis]"
9322,Man_CLK461,1.53567,20.68943,5.150844,2.447555,66.34581,2.926548,1.515245,0.6650132,0.3717445,68.49903829800002,2.924936471420814,9.50847354,7.447909865,0.6900791643804856,41.35021,14.41426,3.55515,1.5758,2.8216,0.8101528047251673,1.0367021577679922,0.302449508978309,0.1860987341485213,0.35398275677339286
9323,Man_CLK462,1.966387,20.83803,5.143865,2.397096,66.32727,2.937136,1.543761,0.6902982,0.3939742,65.659794343,4.170096455632013,9.575355818,7.294363128,0.7098518723033209,41.35021,14.41426,3.55515,1.5758,2.8216,0.8101528047251673,1.0367021577679922,0.302449508978309,0.1860987341485213,0.35398275677339286
9324,Aus_CLK463,1.809518,20.77113,5.060628,2.402277,66.479,2.851007,1.525992,0.6861188,0.383274,67.97631820800004,2.7124787264015993,9.346011516,7.310128911000001,0.7067389543269,41.35021,14.41426,3.55515,1.5758,2.8216,0.8101528047251673,1.0367021577679922,0.302449508978309,0.1860987341485213,0.35398275677339286
9325,Man_CLK461,1.717384,20.64973,5.077853,2.413664,66.38509,2.898719,1.645939,0.6976655,0.3862287,68.75972715200001,2.0563796956096283,9.372390962,7.344779551999999,0.6635224545038736,41.35021,14.41426,3.55515,1.5758,2.8216,0.8101528047251673,1.0367021577679922,0.302449508978309,0.1860987341485213,0.35398275677339286
9326,Man_CLK462,1.690918,20.94602,5.149674,2.40388,66.51431,3.092388,1.625818,0.723526,0.4113767,66.67321849999996,4.561186636756837,9.57927114,7.315006840000001,0.7052298926890517,41.35021,14.41426,3.55515,1.5758,2.8216,0.8101528047251673,1.0367021577679922,0.302449508978309,0.1860987341485213,0.35398275677339286
9327,Aus_CLK463,1.843466,20.78091,5.037363,2.384404,66.28765,2.840583,1.670727,0.7232822,0.3906342,67.16665470999999,3.247068308137621,9.314600382,7.255741372,0.670129499422224,41.35021,14.41426,3.55515,1.5758,2.8216,0.8101528047251673,1.0367021577679922,0.302449508978309,0.1860987341485213,0.35398275677339286
9328,Man_CLK461,1.651829,20.78543,5.059163,2.419515,66.99164,2.950908,1.454517,0.6633224,0.3761525,70.58173909699995,1.2722358354336336,9.31296257,7.3625841450000005,0.7218119600140723,41.35021,14.41426,3.55515,1.5758,2.8216,0.8101528047251673,1.0367021577679922,0.302449508978309,0.1860987341485213,0.35398275677339286
9329,Man_CLK462,1.640245,20.98623,5.101762,2.399103,66.69839,2.955886,1.516826,0.6806406,0.3995797,67.65200588900005,4.093696512790402,9.460387024,7.300470429000001,0.7218067895870062,41.35021,14.41426,3.55515,1.5758,2.8216,0.8101528047251673,1.0367021577679922,0.302449508978309,0.1860987341485213,0.35398275677339286
9330,Aus_CLK463,1.846949,20.8141,5.052883,2.388368,66.4622,2.848203,1.625908,0.714058,0.3885134,67.50089258700001,3.079378125089619,9.349021294,7.267803824,0.6820905912717317,41.35021,14.41426,3.55515,1.5758,2.8216,0.8101528047251673,1.0367021577679922,0.302449508978309,0.1860987341485213,0.35398275677339286
9331,Man_CLK462,1.723194,20.85094,5.157991,2.437272,66.13017,2.94888,1.567592,0.7013668,0.3891296,65.59697279799997,5.001387196723186,9.544811926,7.4166186960000005,0.7010820574301452,41.35021,14.41426,3.55515,1.5758,2.8216,0.8101528047251673,1.0367021577679922,0.302449508978309,0.1860987341485213,0.35398275677339286
9332,Aus_CLK463,1.802271,20.87808,5.064063,2.405132,66.29604,2.84074,1.573162,0.7073042,0.3857265,66.42101160500002,4.2146843916176095,9.350283606,7.318816676000001,0.6990205930348061,41.35021,14.41426,3.55515,1.5758,2.8216,0.8101528047251673,1.0367021577679922,0.302449508978309,0.1860987341485213,0.35398275677339286
9333,Man_CLK461,1.715123,20.67946,5.147748,2.43018,66.54511,2.910522,1.641116,0.697164,0.3825216,68.70125261299995,2.192672696017631,9.52966764,7.39503774,0.6622976815132529,41.35021,14.41426,3.55515,1.5758,2.8216,0.8101528047251673,1.0367021577679922,0.302449508978309,0.1860987341485213,0.35398275677339286
9334,Man_CLK461,1.665743,20.83384,5.091082,2.403878,66.76186,2.908107,1.485951,0.6764081,0.3795375,69.02967389099999,2.539173143206405,9.424005724,7.315000754000001,0.716976720320333,41.35021,14.41426,3.55515,1.5758,2.8216,0.8101528047251673,1.0367021577679922,0.302449508978309,0.1860987341485213,0.35398275677339286
9335,Man_CLK462,1.51695,20.93509,5.138694,2.422271,66.42335,2.995294,1.534731,0.6821397,0.3953837,67.14167657800004,4.710729533116819,9.519056568,7.370970653,0.7106893270944206,41.35021,14.41426,3.55515,1.5758,2.8216,0.8101528047251673,1.0367021577679922,0.302449508978309,0.1860987341485213,0.35398275677339286
9336,Aus_CLK463,1.763862,20.83742,5.032013,2.401699,66.46643,2.842727,1.536046,0.695111,0.3841824,67.80026942399998,3.1755603495856235,9.271159741999998,7.308370056999999,0.7078583946012592,41.35021,14.41426,3.55515,1.5758,2.8216,0.8101528047251673,1.0367021577679922,0.302449508978309,0.1860987341485213,0.35398275677339286
9337,Aus_CLK463,1.614101,20.83977,5.028508,2.409422,66.36811,2.842859,1.529244,0.6936853,0.3799169,68.00432843499999,3.4882960338736098,9.248804176,7.331871146000001,0.7066143943829866,41.35021,14.41426,3.55515,1.5758,2.8216,0.8101528047251673,1.0367021577679922,0.302449508978309,0.1860987341485213,0.35398275677339286
9338,Man_CLK461,1.737396,20.56834,5.206714,2.462133,66.73663,2.955086,1.576038,0.677364,0.3843809,69.79294277199998,0.9821165999328016,9.631863063999997,7.492270719,0.6804755690146491,41.35021,14.41426,3.55515,1.5758,2.8216,0.8101528047251673,1.0367021577679922,0.302449508978309,0.1860987341485213,0.35398275677339286
9339,Man_CLK462,1.73094,20.7515,5.118611,2.431901,66.56014,2.958677,1.330651,0.6261838,0.3652103,68.34382607199998,2.620277382867229,9.449542657999999,7.400274743,0.7546392553366111,41.35021,14.41426,3.55515,1.5758,2.8216,0.8101528047251673,1.0367021577679922,0.302449508978309,0.1860987341485213,0.35398275677339286
9340,Man_CLK461,1.7327,20.3732,5.243521,2.476465,66.27557,2.941126,1.909985,0.7323815,0.4059429,69.150384742,0.921818176395206,9.70515187,7.535882995000001,0.6005809964884016,41.35021,14.41426,3.55515,1.5758,2.8216,0.8101528047251673,1.0367021577679922,0.302449508978309,0.1860987341485213,0.35398275677339286
9341,Man_CLK462,1.464017,20.78133,5.228527,2.442503,65.53144,2.998695,1.830061,0.7688044,0.4149429,64.26234735700002,6.604631416758416,9.722881474000001,7.432536629,0.6500940736782346,41.35021,14.41426,3.55515,1.5758,2.8216,0.8101528047251673,1.0367021577679922,0.302449508978309,0.1860987341485213,0.35398275677339286
9342,Aus_CLK463,1.724036,20.86815,5.056653,2.411687,66.31139,2.833898,1.614526,0.7120378,0.3908838,66.91787087,4.051656842465626,9.319556045999999,7.3387635410000005,0.6877286649887729,41.35021,14.41426,3.55515,1.5758,2.8216,0.8101528047251673,1.0367021577679922,0.302449508978309,0.1860987341485213,0.35398275677339286
9343,Man_CLK461,1.538308,20.68672,5.176733,2.456947,66.64056,2.978657,1.580778,0.6807568,0.3893645,69.52146938799994,2.13774316071364,9.561188125999998,7.476489721,0.6843296755226319,41.35021,14.41426,3.55515,1.5758,2.8216,0.8101528047251673,1.0367021577679922,0.302449508978309,0.1860987341485213,0.35398275677339286
9345,Aus_CLK463,1.867791,20.7638,4.975509,2.374471,66.41389,2.834,1.667652,0.7415893,0.3907701,68.14132603700001,2.3880158636688193,9.167493917999998,7.225515253000001,0.6808130914952292,41.35021,14.41426,3.55515,1.5758,2.8216,0.8101528047251673,1.0367021577679922,0.302449508978309,0.1860987341485213,0.35398275677339286
9347,Man_CLK461,1.875215,20.41021,5.088992,2.416885,65.63452,2.882557,1.667673,0.7048423,0.3902246,66.802540849,2.36145256983842,9.39645938,7.354581055000001,0.6616293482818684,41.34882,14.43026,3.52458,1.56906,2.82011,0.775891749172093,0.7682061742238763,0.20898319330386772,0.1096813085139759,0.4130954241941591
9348,Man_CLK462,2.090174,20.66097,5.160539,2.428991,66.13963,2.935306,1.61533,0.6829866,0.3790455,65.58000524399996,3.342488351908841,9.565575577999999,7.391419613,0.6626238349014116,41.34882,14.43026,3.52458,1.56906,2.82011,0.775891749172093,0.7682061742238763,0.20898319330386772,0.1096813085139759,0.4130954241941591
9349,Man_CLK462,1.504685,21.01071,5.099371,2.430108,66.80202,2.950382,1.410558,0.6211938,0.3831863,68.41142596700001,4.007300940891227,9.401590414,7.394818644000001,0.7253225389895034,41.34882,14.43026,3.52458,1.56906,2.82011,0.775891749172093,0.7682061742238763,0.20898319330386772,0.1096813085139759,0.4130954241941591
9350,Aus_CLK463,1.903941,20.65119,5.020319,2.40529,66.9009,2.862298,1.474394,0.6719759,0.3775147,70.48750834699993,0.18418053824481007,9.234094670000001,7.31929747,0.7182680646517873,41.34882,14.43026,3.52458,1.56906,2.82011,0.775891749172093,0.7682061742238763,0.20898319330386772,0.1096813085139759,0.4130954241941591
9351,Man_CLK461,1.678457,20.70616,5.203504,2.443936,66.21471,2.908936,1.591367,0.7039457,0.3884204,66.90830161099998,3.7344310724848526,9.654145887999999,7.436897248,0.6914120603905204,41.34882,14.43026,3.52458,1.56906,2.82011,0.775891749172093,0.7682061742238763,0.20898319330386772,0.1096813085139759,0.4130954241941591
9352,Man_CLK462,1.279075,21.04396,5.118147,2.465592,66.24725,2.921303,1.465266,0.6659054,0.3857767,66.64183631899994,6.130492070406447,9.391307886,7.5027964560000004,0.7264922458425801,41.34882,14.43026,3.52458,1.56906,2.82011,0.775891749172093,0.7682061742238763,0.20898319330386772,0.1096813085139759,0.4130954241941591
9353,Aus_CLK463,1.459072,20.97073,5.016999,2.413187,65.94006,2.801984,1.618292,0.7086042,0.3882463,65.96949745599996,5.8749540801408315,9.211934946,7.343328041000001,0.6822195079733785,41.34882,14.43026,3.52458,1.56906,2.82011,0.775891749172093,0.7682061742238763,0.20898319330386772,0.1096813085139759,0.4130954241941591
9354,Man_CLK461,1.271006,20.70401,5.214172,2.444733,66.28586,2.907777,1.675615,0.71681,0.3965059,68.80021894799998,3.552352774494402,9.681067564,7.439322519,0.6694088916360975,41.34882,14.43026,3.52458,1.56906,2.82011,0.775891749172093,0.7682061742238763,0.20898319330386772,0.1096813085139759,0.4130954241941591
9355,Man_CLK462,1.95,20.65,5.23,2.44,66.12,2.88,1.69,0.71,0.39,65.67173000000001,3.6720302079999954,9.731020000000001,7.42492,0.6553142755032835,41.34882,14.43026,3.52458,1.56906,2.82011,0.775891749172093,0.7682061742238763,0.20898319330386772,0.1096813085139759,0.4130954241941591
9356,Aus_CLK463,1.99,20.66138,5.016228,2.383511,66.62189,2.829284,1.641366,0.7238449,0.3878278,68.98249575599998,1.0844756019136312,9.260103588,7.253023973,0.6802024536318486,41.34882,14.43026,3.52458,1.56906,2.82011,0.775891749172093,0.7682061742238763,0.20898319330386772,0.1096813085139759,0.4130954241941591
9357,Man_CLK461,1.97,20.75929,5.222125,2.444562,66.106,2.892627,1.601177,0.699315,0.3910899,64.74909258999999,4.620286168344045,9.702432346000002,7.438802166,0.6868658687702344,41.34882,14.43026,3.52458,1.56906,2.82011,0.775891749172093,0.7682061742238763,0.20898319330386772,0.1096813085139759,0.4130954241941591
9358,Man_CLK462,1.280689,20.84159,5.270301,2.47089,65.89458,2.998745,1.615365,0.7159203,0.4038465,65.707811443,6.249968790747218,9.78555177,7.5189182699999995,0.6997713398550431,41.34882,14.43026,3.52458,1.56906,2.82011,0.775891749172093,0.7682061742238763,0.20898319330386772,0.1096813085139759,0.4130954241941591
9359,Aus_CLK463,1.802638,20.92899,5.012881,2.39544,66.23737,2.819826,1.522049,0.7034695,0.3815837,66.151456214,4.56286883198721,9.23105017,7.289323919999999,0.7168386243311744,41.34882,14.43026,3.52458,1.56906,2.82011,0.775891749172093,0.7682061742238763,0.20898319330386772,0.1096813085139759,0.4130954241941591
9360,Man_CLK461,2.297559,20.68406,5.18169,2.437497,66.12901,2.944492,1.533516,0.6998722,0.386895,64.36276689099998,3.690058981088036,9.607233575999999,7.417303371,0.7139509921854919,41.34882,14.43026,3.52458,1.56906,2.82011,0.775891749172093,0.7682061742238763,0.20898319330386772,0.1096813085139759,0.4130954241941591
9361,Man_CLK462,1.404642,20.83247,5.149735,2.453733,66.30761,2.953271,1.443599,0.6643001,0.3850005,67.78845280799999,4.27350611202403,9.495081513999999,7.466709519000001,0.7357560000690773,41.34882,14.43026,3.52458,1.56906,2.82011,0.775891749172093,0.7682061742238763,0.20898319330386772,0.1096813085139759,0.4130954241941591
9362,Aus_CLK463,1.861659,20.98265,5.046957,2.404804,66.03835,2.878032,1.572984,0.7291297,0.3827545,64.450842215,5.818392176822435,9.305507682,7.317818572,0.7084704543003396,41.34882,14.43026,3.52458,1.56906,2.82011,0.775891749172093,0.7682061742238763,0.20898319330386772,0.1096813085139759,0.4130954241941591
9363,Man_CLK461,2.145794,20.72303,5.167885,2.433956,66.04432,2.905759,1.53999,0.7041419,0.3879451,64.437462836,4.211530311816013,9.576641698,7.406528108,0.7141890692201278,41.34882,14.43026,3.52458,1.56906,2.82011,0.775891749172093,0.7682061742238763,0.20898319330386772,0.1096813085139759,0.4130954241941591
9364,Man_CLK461,2.389035,20.71962,5.190555,2.43569,66.19756,2.89959,1.576887,0.7125529,0.3893996,63.94220808499999,3.828341412632007,9.633783269999999,7.41180467,0.7032077103649111,41.34882,14.43026,3.52458,1.56906,2.82011,0.775891749172093,0.7682061742238763,0.20898319330386772,0.1096813085139759,0.4130954241941591
9365,Man_CLK462,1.633144,20.67757,5.220082,2.441045,66.29795,3.003809,1.8085,0.7568331,0.4189765,67.54168800000001,3.3138004324544426,9.702969159999999,7.428099935,0.6550888113383588,41.34882,14.43026,3.52458,1.56906,2.82011,0.775891749172093,0.7682061742238763,0.20898319330386772,0.1096813085139759,0.4130954241941591
9366,Aus_CLK463,2.130893,20.7966,5.047287,2.39881,66.24113,2.835358,1.562555,0.7233267,0.3786695,65.60064246099995,3.590716183638449,9.31652403,7.299578830000001,0.7066650440726724,41.34882,14.43026,3.52458,1.56906,2.82011,0.775891749172093,0.7682061742238763,0.20898319330386772,0.1096813085139759,0.4130954241941591
9367,Aus_CLK463,1.822803,20.86962,5.003518,2.401232,66.22589,2.820017,1.557337,0.7074752,0.3789853,66.52845949300003,4.0463137785136,9.196438156,7.306948976,0.7006318115565674,41.34882,14.43026,3.52458,1.56906,2.82011,0.775891749172093,0.7682061742238763,0.20898319330386772,0.1096813085139759,0.4130954241941591
9368,Man_CLK461,1.573451,20.93315,5.176817,2.439618,66.25517,2.91002,1.587682,0.6981465,0.39435,65.96082770299999,5.4224761976544045,9.590731393999999,7.423757574,0.6947272462117556,41.34882,14.43026,3.52458,1.56906,2.82011,0.775891749172093,0.7682061742238763,0.20898319330386772,0.1096813085139759,0.4130954241941591
9369,Aus_CLK463,1.8,20.87075,5.037515,2.414488,66.1358,2.815984,1.601358,0.7268113,0.3840287,65.99859819000001,4.5193125717040346,9.264101054,7.347286984,0.6957118344158176,41.34882,14.43026,3.52458,1.56906,2.82011,0.775891749172093,0.7682061742238763,0.20898319330386772,0.1096813085139759,0.4130954241941591
9370,Man_CLK461,1.40237,21.13552,5.079785,2.431837,66.6589,2.942565,1.281595,0.6505762,0.3758144,67.42585908999999,5.422868843856037,9.346762046,7.400079991,0.8103992905653021,41.34882,14.43026,3.52458,1.56906,2.82011,0.775891749172093,0.7682061742238763,0.20898319330386772,0.1096813085139759,0.4130954241941591
9371,Man_CLK462,1.600545,20.71644,5.11598,2.408091,66.74374,2.965962,1.641154,0.7099105,0.4103252,69.94027907499999,1.7158604385520135,9.482857028,7.327820913000001,0.6907523729667735,41.34882,14.43026,3.52458,1.56906,2.82011,0.775891749172093,0.7682061742238763,0.20898319330386772,0.1096813085139759,0.4130954241941591
9372,Aus_CLK463,2.19403,20.77477,5.072416,2.394888,66.64283,2.869095,1.630586,0.7294006,0.3977526,66.981632272,2.292406879771228,9.389751903999999,7.287644184,0.6954528184195307,41.34882,14.43026,3.52458,1.56906,2.82011,0.775891749172093,0.7682061742238763,0.20898319330386772,0.1096813085139759,0.4130954241941591
9373,Man_CLK461,1.307979,20.8957,5.240503,2.472786,66.27386,2.945221,1.60836,0.7112808,0.4085168,66.92699841699994,5.40153548566564,9.703379038000001,7.524687798,0.7041109038492818,41.34882,14.43026,3.52458,1.56906,2.82011,0.775891749172093,0.7682061742238763,0.20898319330386772,0.1096813085139759,0.4130954241941591
9374,Man_CLK462,1.440087,20.8344,5.216786,2.456464,66.63681,3.049519,1.433601,0.6544825,0.4041398,68.51530746499998,3.621842917515224,9.668145811999999,7.475019952,0.7522853936737925,41.34882,14.43026,3.52458,1.56906,2.82011,0.775891749172093,0.7682061742238763,0.20898319330386772,0.1096813085139759,0.4130954241941591
9375,Aus_CLK463,2.492011,20.68728,5.06892,2.400672,66.00587,2.840523,1.643154,0.7368249,0.380803,63.85562646899996,3.48468378444003,9.370700976000002,7.3052448960000005,0.680668842332499,41.34882,14.43026,3.52458,1.56906,2.82011,0.775891749172093,0.7682061742238763,0.20898319330386772,0.1096813085139759,0.4130954241941591
9376,Man_CLK461,1.255598,21.03426,5.058917,2.427839,66.17814,2.926413,1.664569,0.7219358,0.3985878,66.98167830599996,5.918407055078411,9.298226461999999,7.3879140770000005,0.678085609859482,41.34882,14.43026,3.52458,1.56906,2.82011,0.775891749172093,0.7682061742238763,0.20898319330386772,0.1096813085139759,0.4130954241941591
9377,Aus_CLK463,1.869082,20.76049,5.08701,2.432387,66.34932,2.844611,1.475351,0.6841764,0.3767112,67.06647830799997,3.1854263497679796,9.364977696,7.401753641,0.7241373442495909,41.34882,14.43026,3.52458,1.56906,2.82011,0.775891749172093,0.7682061742238763,0.20898319330386772,0.1096813085139759,0.4130954241941591
9378,Man_CLK462,1.501437,20.69262,5.261794,2.481397,66.37305,3.044548,1.47869,0.6728948,0.4013498,67.93129472100001,3.4675230583488172,9.745230376,7.550891071,0.7375089675383849,41.34882,14.43026,3.52458,1.56906,2.82011,0.775891749172093,0.7682061742238763,0.20898319330386772,0.1096813085139759,0.4130954241941591
9379,Man_CLK461,1.263409,20.78513,5.195282,2.47481,65.8514,2.970305,1.717449,0.6989139,0.3876912,66.52984058499999,5.5210288722944085,9.58011878,7.530846830000001,0.6376125579874286,41.34882,14.43026,3.52458,1.56906,2.82011,0.775891749172093,0.7682061742238763,0.20898319330386772,0.1096813085139759,0.4130954241941591
9380,Man_CLK462,1.396883,20.79431,5.209834,2.448678,66.59404,3.03459,1.366902,0.6482507,0.3892542,68.87959579500003,3.364772271692786,9.662896924,7.451327154,0.771062012693831,41.34882,14.43026,3.52458,1.56906,2.82011,0.775891749172093,0.7682061742238763,0.20898319330386772,0.1096813085139759,0.4130954241941591
9381,Aus_CLK463,1.882564,20.79059,5.103846,2.43696,66.25155,2.835888,1.511285,0.7083862,0.3784671,66.26516777799996,3.83482630212324,9.40185558,7.41566928,0.7220521063212536,41.34882,14.43026,3.52458,1.56906,2.82011,0.775891749172093,0.7682061742238763,0.20898319330386772,0.1096813085139759,0.4130954241941591
9382,Man_CLK461,1.381115,20.82454,5.29844,2.512344,66.16114,2.961001,1.574136,0.6866403,0.3882175,66.26540593500003,5.472012600800014,9.789979952,7.645062792000001,0.689457918411032,41.34882,14.43026,3.52458,1.56906,2.82011,0.775891749172093,0.7682061742238763,0.20898319330386772,0.1096813085139759,0.4130954241941591
9384,Aus_CLK463,1.863733,20.77382,5.083533,2.428674,66.4134,2.825193,1.537209,0.7000533,0.3751243,67.276483843,3.0816429318416496,9.362046042,7.3904549820000005,0.7024558127046493,41.34882,14.43026,3.52458,1.56906,2.82011,0.775891749172093,0.7682061742238763,0.20898319330386772,0.1096813085139759,0.4130954241941591
9385,Man_CLK461,1.28198,20.82953,5.214108,2.501045,66.28635,2.993686,1.499639,0.6871577,0.3881463,67.72349037600002,4.690799713033613,9.585618060000002,7.610679935,0.7239402278239351,41.34882,14.43026,3.52458,1.56906,2.82011,0.775891749172093,0.7682061742238763,0.20898319330386772,0.1096813085139759,0.4130954241941591
9386,Aus_CLK463,1.559232,20.94765,5.093168,2.444098,66.04394,2.814558,1.567556,0.6980995,0.3788695,65.60414350400004,5.7767991155456,9.361481384000001,7.437390214,0.6908787341634335,41.34882,14.43026,3.52458,1.56906,2.82011,0.775891749172093,0.7682061742238763,0.20898319330386772,0.1096813085139759,0.4130954241941591
9388,Man_CLK461,1.365898,20.72173,5.235811,2.504715,65.78519,2.958247,1.587493,0.6963012,0.3805618,66.00986898399995,5.4167672848752275,9.63692137,7.621847745,0.6826135610225774,41.34882,14.43026,3.52458,1.56906,2.82011,0.775891749172093,0.7682061742238763,0.20898319330386772,0.1096813085139759,0.4130954241941591
9389,Man_CLK462,1.537929,20.5724,5.290944,2.480495,66.14906,3.001552,1.735178,0.6916855,0.4001514,67.59000465899999,3.2682486828207757,9.824004059999998,7.548146285,0.6368181810367997,41.34882,14.43026,3.52458,1.56906,2.82011,0.775891749172093,0.7682061742238763,0.20898319330386772,0.1096813085139759,0.4130954241941591
9390,Aus_CLK463,1.495858,21.10906,5.046892,2.433387,65.70776,2.79685,1.545545,0.7051337,0.3820301,63.59303317599998,7.951375062926438,9.256972995999998,7.404796641000001,0.7072300397271976,41.34882,14.43026,3.52458,1.56906,2.82011,0.775891749172093,0.7682061742238763,0.20898319330386772,0.1096813085139759,0.4130954241941591
9391,Man_CLK461,1.37784,20.64529,5.257444,2.514143,65.96167,2.963529,1.520703,0.6765782,0.3755618,67.10183464799997,4.337159086572825,9.678296644,7.650537149,0.6973137456888657,41.34882,14.43026,3.52458,1.56906,2.82011,0.775891749172093,0.7682061742238763,0.20898319330386772,0.1096813085139759,0.4130954241941591
9393,Man_CLK462,1.715909,20.62492,5.125857,2.400827,66.63611,2.957693,1.597855,0.6786484,0.3866878,69.672056335,1.301518254494404,9.521321766,7.3057165610000006,0.673731412664465,41.34882,14.43026,3.52458,1.56906,2.82011,0.775891749172093,0.7682061742238763,0.20898319330386772,0.1096813085139759,0.4130954241941591
9395,Man_CLK462,1.800657,20.35008,5.228686,2.451518,66.38812,2.965648,1.624217,0.7021688,0.3905108,69.64297058500001,0.27521939321918865,9.708049444,7.4599692740000005,0.6781577654407711,41.34882,14.43026,3.52458,1.56906,2.82011,0.775891749172093,0.7682061742238763,0.20898319330386772,0.1096813085139759,0.4130954241941591
9397,Man_CLK461,1.350405,20.75199,5.182811,2.472146,66.20732,2.98178,1.509002,0.7018065,0.3882145,67.96408388700002,4.076844501115218,9.551578118,7.522740278000001,0.7277684609718513,41.34882,14.43026,3.52458,1.56906,2.82011,0.775891749172093,0.7682061742238763,0.20898319330386772,0.1096813085139759,0.4130954241941591
9398,Man_CLK462,1.761639,20.47269,5.167122,2.429341,66.60251,2.978722,1.551322,0.6852866,0.3868535,70.18805861499995,0.3353584679104529,9.582428327999999,7.392484663,0.6977200379737316,41.34882,14.43026,3.52458,1.56906,2.82011,0.775891749172093,0.7682061742238763,0.20898319330386772,0.1096813085139759,0.4130954241941591
9401,Man_CLK462,1.890384,20.58998,5.033084,2.390034,66.5646,2.910878,1.679031,0.7070833,0.3922131,69.57487840400002,0.738815245900831,9.293735072,7.272873462000001,0.659817740489267,41.34882,14.43026,3.52458,1.56906,2.82011,0.775891749172093,0.7682061742238763,0.20898319330386772,0.1096813085139759,0.4130954241941591
9403,Man_CLK461,1.523082,20.75352,5.187034,2.464176,66.22939,2.923966,1.570734,0.7033697,0.3893535,67.32236177599997,4.035027061908842,9.576254308,7.498487568000001,0.7009488070809722,41.34882,14.43026,3.52458,1.56906,2.82011,0.775891749172093,0.7682061742238763,0.20898319330386772,0.1096813085139759,0.4130954241941591
9405,Aus_CLK463,1.94364,20.9091,5.098507,2.415359,66.27773,2.842759,1.448559,0.7291688,0.3772858,65.289186994,4.723300060830411,9.424256122,7.349937437,0.7644766824037792,41.34882,14.43026,3.52458,1.56906,2.82011,0.775891749172093,0.7682061742238763,0.20898319330386772,0.1096813085139759,0.4130954241941591
9406,Man_CLK461,1.396226,20.84823,5.229118,2.47026,66.64636,2.958045,1.337513,0.6634946,0.3750981,68.52506098999999,3.7888397222816153,9.677482779999998,7.517001180000001,0.7840475596919401,41.34882,14.43026,3.52458,1.56906,2.82011,0.775891749172093,0.7682061742238763,0.20898319330386772,0.1096813085139759,0.4130954241941591
9407,Man_CLK462,1.523317,20.66645,5.109904,2.429878,66.75335,2.939751,1.586427,0.6848683,0.3864335,70.68338373099996,1.2491206858928408,9.429892024,7.394118754,0.6817146387861618,41.34882,14.43026,3.52458,1.56906,2.82011,0.775891749172093,0.7682061742238763,0.20898319330386772,0.1096813085139759,0.4130954241941591
9408,Man_CLK461,1.332331,20.47729,5.286546,2.478976,65.73906,2.887852,1.921423,0.7265797,0.3843329,67.512438051,3.6855094090112175,9.814919508000001,7.543523968,0.5799239009226486,41.34882,14.43026,3.52458,1.56906,2.82011,0.775891749172093,0.7682061742238763,0.20898319330386772,0.1096813085139759,0.4130954241941591
9409,Man_CLK462,1.687045,20.56458,5.219081,2.454286,66.59297,2.986225,1.63078,0.6875561,0.4027623,69.36979753699994,1.44519354321924,9.677912738,7.468392298000001,0.6774963011455593,41.34882,14.43026,3.52458,1.56906,2.82011,0.775891749172093,0.7682061742238763,0.20898319330386772,0.1096813085139759,0.4130954241941591
9411,Man_CLK461,1.404629,20.71438,5.307079,2.482797,66.44114,2.955983,1.47311,0.6896788,0.3839213,68.13099184900003,3.676570554604794,9.862866826,7.555151271000001,0.7347333216336248,41.34882,14.43026,3.52458,1.56906,2.82011,0.775891749172093,0.7682061742238763,0.20898319330386772,0.1096813085139759,0.4130954241941591
9413,Man_CLK462,1.560846,20.65141,5.121367,2.42669,66.57893,2.979769,1.517296,0.6717447,0.4000202,69.86239375800002,1.7100981878144168,9.465663070000002,7.3844176699999995,0.7169680232436322,41.34882,14.43026,3.52458,1.56906,2.82011,0.775891749172093,0.7682061742238763,0.20898319330386772,0.1096813085139759,0.4130954241941591
9415,Aus_CLK463,1.190316,21.11771,4.97013,2.422316,66.37009,2.921018,1.554103,0.6773701,0.3840988,67.99901873400005,5.590668209991982,9.072285828,7.371107588,0.6898490938683417,41.34882,14.43026,3.52458,1.56906,2.82011,0.775891749172093,0.7682061742238763,0.20898319330386772,0.1096813085139759,0.4130954241941591
9416,Man_CLK462,1.332648,20.72295,5.06355,2.406627,66.09646,2.928684,1.757642,0.7479634,0.4072198,68.70065314199994,3.4924536058800513,9.346394616000001,7.3233659609999995,0.6611184182959258,41.34882,14.43026,3.52458,1.56906,2.82011,0.775891749172093,0.7682061742238763,0.20898319330386772,0.1096813085139759,0.4130954241941591
9417,Aus_CLK463,1.386697,20.9526,5.031353,2.443685,66.0639,2.873603,1.652744,0.6887704,0.38518,66.76603440899999,5.444343271497615,9.19837043,7.436133455,0.6553912923483542,41.34882,14.43026,3.52458,1.56906,2.82011,0.775891749172093,0.7682061742238763,0.20898319330386772,0.1096813085139759,0.4130954241941591
9418,Man_CLK461,1.609583,20.68305,5.202415,2.428142,66.3415,2.89425,1.711686,0.7166986,0.3872439,67.91038707699995,3.12372466607205,9.677983485999999,7.388836105999999,0.6482648124166731,41.34882,14.43026,3.52458,1.56906,2.82011,0.775891749172093,0.7682061742238763,0.20898319330386772,0.1096813085139759,0.4130954241941591
9419,Man_CLK462,1.544707,20.88154,5.181523,2.470352,66.60025,2.943945,1.427444,0.5601627,0.3524803,67.79933667900002,3.9758166481855923,9.551200366,7.517281136,0.6525982827267046,41.34882,14.43026,3.52458,1.56906,2.82011,0.775891749172093,0.7682061742238763,0.20898319330386772,0.1096813085139759,0.4130954241941591
9420,Man_CLK462,1.412698,20.73538,5.209415,2.485405,66.2608,2.960274,1.471507,0.6894523,0.3792695,67.85675612200001,3.918879777648023,9.59964449,7.563087415000001,0.7313236803451272,41.34882,14.43026,3.52458,1.56906,2.82011,0.775891749172093,0.7682061742238763,0.20898319330386772,0.1096813085139759,0.4130954241941591
9421,Aus_CLK463,1.299409,21.06378,4.991467,2.424229,65.86012,2.871048,1.5949,0.7074677,0.3864857,65.74260370499998,6.8032480781664475,9.125592082,7.376928847,0.6901946178564283,41.34882,14.43026,3.52458,1.56906,2.82011,0.775891749172093,0.7682061742238763,0.20898319330386772,0.1096813085139759,0.4130954241941591
9422,Man_CLK461,2.091465,20.5386,5.118097,2.377049,66.54068,2.842605,1.590055,0.697358,0.3713657,68.49683854899999,0.7872296459584334,9.540990141999998,7.233360107,0.6746167387919682,41.34882,14.43026,3.52458,1.56906,2.82011,0.775891749172093,0.7682061742238763,0.20898319330386772,0.1096813085139759,0.4130954241941591
9423,Man_CLK462,1.88934,20.50272,5.082246,2.386855,66.53133,2.920623,1.855649,0.743059,0.409223,69.78113801199993,0.3362448711712176,9.42939324,7.263199765000001,0.6253447261401414,41.34882,14.43026,3.52458,1.56906,2.82011,0.775891749172093,0.7682061742238763,0.20898319330386772,0.1096813085139759,0.4130954241941591
9424,Aus_CLK463,1.31599,21.07932,4.94383,2.421175,65.96684,2.835111,1.632509,0.7272334,0.3882484,66.31584816000004,6.364422697559981,9.004521400000002,7.367635525,0.6859917586809912,41.34882,14.43026,3.52458,1.56906,2.82011,0.775891749172093,0.7682061742238763,0.20898319330386772,0.1096813085139759,0.4130954241941591
9425,Man_CLK461,2.444888,20.50949,5.110933,2.364296,66.65926,2.851267,1.579681,0.7022077,0.3717451,67.82839323800002,0.12262698968158503,9.543583618,7.194552728000001,0.6819697592376427,41.34882,14.43026,3.52458,1.56906,2.82011,0.775891749172093,0.7682061742238763,0.20898319330386772,0.1096813085139759,0.4130954241941591
9426,Man_CLK462,1.621524,20.86074,5.034305,2.41484,66.83698,2.956277,1.383187,0.6337714,0.3763545,69.67681518600001,2.2638957804240434,9.254998969999999,7.34835812,0.7410412508005326,41.34882,14.43026,3.52458,1.56906,2.82011,0.775891749172093,0.7682061742238763,0.20898319330386772,0.1096813085139759,0.4130954241941591
9427,Aus_CLK463,1.366221,20.99207,5.050846,2.444476,66.00862,2.854301,1.520178,0.6858538,0.3808712,66.192290221,6.053221498227224,9.248688508,7.438540468,0.7072540658919857,41.34882,14.43026,3.52458,1.56906,2.82011,0.775891749172093,0.7682061742238763,0.20898319330386772,0.1096813085139759,0.4130954241941591
9428,Man_CLK461,2.427089,20.53947,5.215235,2.388481,66.29539,2.862537,1.626734,0.7208596,0.3904419,65.45640481099994,2.0526713385680466,9.779062898,7.2681476830000005,0.6868323474611668,41.34882,14.43026,3.52458,1.56906,2.82011,0.775891749172093,0.7682061742238763,0.20898319330386772,0.1096813085139759,0.4130954241941591
9429,Man_CLK461,2.112811,20.56933,5.113861,2.368982,66.67084,2.861493,1.540969,0.6858999,0.3749067,68.746265601,0.6216077553392267,9.543414106,7.208812226,0.6927427978043958,41.34882,14.43026,3.52458,1.56906,2.82011,0.775891749172093,0.7682061742238763,0.20898319330386772,0.1096813085139759,0.4130954241941591
9430,Man_CLK462,1.414551,20.72977,5.158328,2.447817,65.95623,2.891603,1.837489,0.7638615,0.4143596,67.04889739500001,4.506553667369609,9.527862836,7.448707131000001,0.6447670935739578,41.34882,14.43026,3.52458,1.56906,2.82011,0.775891749172093,0.7682061742238763,0.20898319330386772,0.1096813085139759,0.4130954241941591
9431,Aus_CLK463,1.522496,20.99999,5.005218,2.415599,66.35367,2.848389,1.504353,0.6931169,0.3810086,67.24842425999995,4.799234715145666,9.176634192000002,7.350667757,0.7189208406565849,41.34882,14.43026,3.52458,1.56906,2.82011,0.775891749172093,0.7682061742238763,0.20898319330386772,0.1096813085139759,0.4130954241941591
9433,Man_CLK462,1.548903,20.7635,5.099587,2.398751,66.60172,2.936779,1.568921,0.7045493,0.3962899,69.338178611,2.463607017254411,9.455218857999999,7.299399293,0.7081033601969301,41.34882,14.43026,3.52458,1.56906,2.82011,0.775891749172093,0.7682061742238763,0.20898319330386772,0.1096813085139759,0.4130954241941591
9434,Aus_CLK463,1.414635,21.01951,5.02856,2.449033,66.23401,2.851553,1.481418,0.687088,0.3801374,66.84741635499995,5.488977566304037,9.181920164,7.452407419,0.7258286423201238,41.34882,14.43026,3.52458,1.56906,2.82011,0.775891749172093,0.7682061742238763,0.20898319330386772,0.1096813085139759,0.4130954241941591
9436,Man_CLK462,1.595694,20.63064,5.22372,2.445982,66.53782,2.992738,1.482558,0.684414,0.396434,68.99582572600002,2.19726565384002,9.704256456,7.443123226,0.7379190169527828,41.34882,14.43026,3.52458,1.56906,2.82011,0.775891749172093,0.7682061742238763,0.20898319330386772,0.1096813085139759,0.4130954241941591
9437,Aus_CLK463,1.569237,20.98206,4.914111,2.375387,66.34525,2.838551,1.576675,0.725688,0.3866259,67.82969181499998,4.165771959915254,9.003239346,7.228302641,0.7081224333124431,41.34882,14.43026,3.52458,1.56906,2.82011,0.775891749172093,0.7682061742238763,0.20898319330386772,0.1096813085139759,0.4130954241941591
9438,Man_CLK461,1.499293,20.63108,5.050295,2.379858,65.98106,2.829772,1.950642,0.737596,0.3948233,68.37798670699998,2.9606880162960323,9.356562014000001,7.241907894000001,0.5829827800029854,41.34882,14.43026,3.52458,1.56906,2.82011,0.775891749172093,0.7682061742238763,0.20898319330386772,0.1096813085139759,0.4130954241941591
9439,Aus_CLK463,1.533227,20.91513,5.065177,2.441458,66.10725,2.849654,1.44715,0.6746532,0.3782361,66.40671560699995,5.15796945925446,9.291772114,7.429356694,0.734007889172079,41.34882,14.43026,3.52458,1.56906,2.82011,0.775891749172093,0.7682061742238763,0.20898319330386772,0.1096813085139759,0.4130954241941591
9440,Aus_CLK463,1.779936,20.86142,5.015955,2.402718,66.05049,2.838838,1.552686,0.7187736,0.3825859,65.96556090399994,4.579106592656032,9.226881894,7.311470874000001,0.71191563430881,41.34882,14.43026,3.52458,1.56906,2.82011,0.775891749172093,0.7682061742238763,0.20898319330386772,0.1096813085139759,0.4130954241941591
9441,Aus_CLK463,1.728248,20.72874,4.970953,2.402221,66.43173,2.839212,1.576699,0.7247912,0.388403,69.03941293800004,2.038541300337613,9.108467518,7.309958503,0.7090819083150351,41.34882,14.43026,3.52458,1.56906,2.82011,0.775891749172093,0.7682061742238763,0.20898319330386772,0.1096813085139759,0.4130954241941591
9443,Man_CLK462,1.657028,20.91476,5.004157,2.384282,66.77556,2.898997,1.497297,0.674861,0.3925769,69.11791778599998,2.7313647691344585,9.226810906,7.255370126,0.7219012834085154,41.34882,14.43026,3.52458,1.56906,2.82011,0.775891749172093,0.7682061742238763,0.20898319330386772,0.1096813085139759,0.4130954241941591
9444,Aus_CLK463,1.557618,20.88457,4.959056,2.419777,66.33235,2.833724,1.464577,0.6926451,0.3791878,68.19998265400001,3.642604556899208,9.047235716,7.363381411,0.7365674676951249,41.34882,14.43026,3.52458,1.56906,2.82011,0.775891749172093,0.7682061742238763,0.20898319330386772,0.1096813085139759,0.4130954241941591
9445,Man_CLK462,1.505527,20.93633,5.15306,2.473504,66.52245,2.962174,1.349618,0.6362205,0.3863947,67.412417733,4.545119373880034,9.470440232,7.5268726720000005,0.7706166202368091,41.34882,14.43026,3.52458,1.56906,2.82011,0.775891749172093,0.7682061742238763,0.20898319330386772,0.1096813085139759,0.4130954241941591
9447,Man_CLK462,1.48089,20.70249,5.231648,2.467995,65.50307,2.898729,1.822389,0.7802858,0.4084094,64.61992666599996,6.057019582873657,9.688019659999998,7.510108785000001,0.653566769907159,41.34882,14.43026,3.52458,1.56906,2.82011,0.775891749172093,0.7682061742238763,0.20898319330386772,0.1096813085139759,0.4130954241941591
9448,Aus_CLK463,1.609583,20.85287,4.995917,2.430519,66.33223,2.826801,1.49052,0.7015243,0.3791406,67.96587136099997,3.5687412622224315,9.126741902,7.396069317,0.728776289393073,41.34882,14.43026,3.52458,1.56906,2.82011,0.775891749172093,0.7682061742238763,0.20898319330386772,0.1096813085139759,0.4130954241941591
9450,Man_CLK461,1.34723,20.85766,4.908151,2.370459,66.78997,2.902878,1.513276,0.7274878,0.3739685,71.53646375199999,1.6945479615792323,8.995783522,7.213306737,0.7280090037716116,41.34882,14.43026,3.52458,1.56906,2.82011,0.775891749172093,0.7682061742238763,0.20898319330386772,0.1096813085139759,0.4130954241941591
9452,Aus_CLK463,1.586666,20.89052,5.001529,2.446582,66.35595,2.833259,1.424243,0.6740062,0.3769273,67.80891908200003,3.865470440220797,9.114435105999998,7.444949026,0.7442410489810751,41.34882,14.43026,3.52458,1.56906,2.82011,0.775891749172093,0.7682061742238763,0.20898319330386772,0.1096813085139759,0.4130954241941591
9453,Man_CLK461,1.291985,20.64114,5.148982,2.469777,66.41734,2.960829,1.513767,0.6965308,0.3751483,70.13001401899999,2.3044771669424478,9.465939616,7.515531411,0.7113740045815579,41.34882,14.43026,3.52458,1.56906,2.82011,0.775891749172093,0.7682061742238763,0.20898319330386772,0.1096813085139759,0.4130954241941591
9454,Man_CLK462,1.213132,21.01979,5.17942,2.472113,65.54005,2.915169,1.704326,0.7347378,0.4112464,63.79401402799995,8.41211547888004,9.542647804000001,7.522639859,0.6782442338416941,41.34882,14.43026,3.52458,1.56906,2.82011,0.775891749172093,0.7682061742238763,0.20898319330386772,0.1096813085139759,0.4130954241941591
9455,Aus_CLK463,1.380422,21.07446,4.980101,2.443327,65.92252,2.813392,1.474021,0.6951976,0.3828856,65.63470883000006,6.666459452355184,9.063158366,7.435044061,0.7365590228353357,41.34882,14.43026,3.52458,1.56906,2.82011,0.775891749172093,0.7682061742238763,0.20898319330386772,0.1096813085139759,0.4130954241941591
9456,Man_CLK461,1.416894,20.77039,5.130209,2.477254,66.73869,2.98029,1.396351,0.657467,0.3770907,70.062850234,2.342089452124789,9.403540082,7.538283922,0.7491776982578262,41.34882,14.43026,3.52458,1.56906,2.82011,0.775891749172093,0.7682061742238763,0.20898319330386772,0.1096813085139759,0.4130954241941591
9457,Man_CLK462,1.342839,21.00888,5.169147,2.452007,66.12046,2.953349,1.538346,0.7128797,0.3987608,65.80950753499998,6.461996945782417,9.549443705999998,7.461457301,0.7288582621696963,41.34882,14.43026,3.52458,1.56906,2.82011,0.775891749172093,0.7682061742238763,0.20898319330386772,0.1096813085139759,0.4130954241941591
9458,Aus_CLK463,1.391396,21.19811,4.97767,2.440821,65.95477,2.792086,1.44113,0.6868806,0.3812304,64.80149846399999,7.615834966288041,9.060956368,7.4274183030000005,0.7469759338789286,41.34882,14.43026,3.52458,1.56906,2.82011,0.775891749172093,0.7682061742238763,0.20898319330386772,0.1096813085139759,0.4130954241941591
9459,Man_CLK461,1.440531,20.70514,5.135956,2.487332,66.33801,2.966199,1.582255,0.7071398,0.3829393,68.77833584100001,3.051462294555236,9.401717656,7.568951276,0.6926420407516047,41.34882,14.43026,3.52458,1.56906,2.82011,0.775891749172093,0.7682061742238763,0.20898319330386772,0.1096813085139759,0.4130954241941591
9460,Man_CLK462,1.289676,20.99198,5.121681,2.444304,66.30166,2.934885,1.369435,0.6630208,0.3817582,67.22193118599998,5.51128445013925,9.436692282,7.438017072,0.7717520342937396,41.34882,14.43026,3.52458,1.56906,2.82011,0.775891749172093,0.7682061742238763,0.20898319330386772,0.1096813085139759,0.4130954241941591
9461,Aus_CLK463,1.652573,20.90699,4.979939,2.406045,66.01571,2.802278,1.579812,0.7277423,0.3830081,66.23333217499994,4.898901592564826,9.125810210000001,7.321594935000001,0.7048681418650892,41.34882,14.43026,3.52458,1.56906,2.82011,0.775891749172093,0.7682061742238763,0.20898319330386772,0.1096813085139759,0.4130954241941591
9462,Man_CLK461,1.392041,20.79392,5.029741,2.427801,66.35158,2.944953,1.62107,0.734965,0.4012844,69.15493580099995,3.1708082095072427,9.220974358,7.387798443,0.7052677862400881,41.34882,14.43026,3.52458,1.56906,2.82011,0.775891749172093,0.7682061742238763,0.20898319330386772,0.1096813085139759,0.4130954241941591
9463,Man_CLK462,1.368621,20.76262,5.180852,2.463273,66.23019,2.968282,1.581851,0.6943542,0.3909105,67.92809127299995,4.078529244838435,9.561399884,7.495739739,0.6924422021050917,41.34882,14.43026,3.52458,1.56906,2.82011,0.775891749172093,0.7682061742238763,0.20898319330386772,0.1096813085139759,0.4130954241941591
9464,Aus_CLK463,1.405597,20.98696,5.135438,2.48509,66.11065,2.85337,1.388981,0.6509314,0.3785053,65.859823579,6.168453872289604,9.404138419999999,7.5621288700000004,0.7504624654308713,41.34882,14.43026,3.52458,1.56906,2.82011,0.775891749172093,0.7682061742238763,0.20898319330386772,0.1096813085139759,0.4130954241941591
9465,Man_CLK461,1.351374,20.67756,5.131693,2.508255,66.35931,2.95549,1.613223,0.7206111,0.3874595,69.43633323199992,2.7498128288816375,9.35501899,7.632619965000001,0.690068133474836,41.34882,14.43026,3.52458,1.56906,2.82011,0.775891749172093,0.7682061742238763,0.20898319330386772,0.1096813085139759,0.4130954241941591
9466,Man_CLK462,1.709616,20.88932,5.088398,2.433025,67.09498,2.934327,1.198493,0.5688204,0.3505844,69.76190133000003,2.0111008152496197,9.367576399999999,7.403695075000001,0.7813724701162559,41.34882,14.43026,3.52458,1.56906,2.82011,0.775891749172093,0.7682061742238763,0.20898319330386772,0.1096813085139759,0.4130954241941591
9467,Aus_CLK463,1.773545,20.88745,4.977305,2.403076,66.33088,2.831951,1.481323,0.7031589,0.3783866,67.19435711499999,3.7463585399760433,9.123853658000002,7.312560268,0.7335833444674303,41.34882,14.43026,3.52458,1.56906,2.82011,0.775891749172093,0.7682061742238763,0.20898319330386772,0.1096813085139759,0.4130954241941591
